Repository: benson8708/NDTAcademy

# NDTAcademy.com

Repo: https://github.com/benson8708/NDTAcademy · Online NDT training platform — Next.js (App Router) + Supabase. Competes with WorldSpec by pairing
self-paced, CP-105-traceable method training with **audit-ready formal training records**
(active-engagement hour tracking, SNT-TC-1A 2024 / NAS410 hour mapping, exportable company records).

## Repo layout

| Path | What it is |
|---|---|
| `web/` | The production Next.js app (TypeScript, no CSS framework — ported design system) |
| `supabase/migrations/` | Schema + RLS + seed migrations (catalog, 5,011-question bank) |
| `site/` | Original static prototype — now the design/content reference only |
| `tools/verify_compliance.py` | CP-105 coverage + hour verifier (writes `site/data/compliance.json`) |
| `resources/` | Source training material (6 GB library, not deployed) |

## Cloud Supabase (live)

- Project: **NDTAcademy** — ref `vamjeecpssxhzeyiqqsc`, region `us-east-2`, org Baron Innovations.
- DB password: in `.supabase-db-password` (gitignored). Keys: `web/.env.local`.
- Schema, RLS, and all seed data (8 courses / 14 levels / 97 modules / 344 lessons / 5,011 questions)
  are **already applied and verified**.
- Outbound Postgres ports were blocked on the build network, so migrations were applied over HTTPS via
  `web/scripts/apply-migrations-https.py` (Management API). On a normal network, plain
  `supabase db push` works — applied versions are recorded in `supabase_migrations.schema_migrations`.
- ⚠️ **Email confirmation is currently disabled** (`mailer_autoconfirm: true`) so signup could be
  tested autonomously. Before launch: re-enable confirmations + configure custom SMTP in
  Supabase Auth settings.

## Run locally

```bash
cd web
npm install
npm run dev          # http://localhost:3000 (or: npm start -- -p 3100 after npm run build)
```

`web/.env.local` (already present locally; recreate on other machines):

```
NEXT_PUBLIC_SUPABASE_URL=https://vamjeecpssxhzeyiqqsc.supabase.co
NEXT_PUBLIC_SUPABASE_ANON_KEY=<anon key>
SUPABASE_SERVICE_ROLE_KEY=<service role key — server only>
NEXT_PUBLIC_SITE_URL=http://localhost:3000
STRIPE_SECRET_KEY=<sk_test_... — server only, empty until set up (see Stripe section)>
STRIPE_WEBHOOK_SECRET=<whsec_... from stripe listen / bootstrap --webhook>
FREE_BETA=true   # false ⇒ paywall enforced (purchase or org seat required)
```

## Deploy (Vercel)

1. Push this repo to GitHub; import in Vercel with **root directory `web/`**.
2. Set the four env vars above, with `NEXT_PUBLIC_SITE_URL=https://ndtacademy.com`
   (drives canonicals, sitemap, JSON-LD URLs).
3. Add the domain. (ndtacademy.com is currently a HugeDomains parking page — purchase/transfer first.)
4. After deploy: submit `https://ndtacademy.com/sitemap.xml` in Google Search Console.

## What's built & tested (June 9, 2026)

End-to-end tested against the live cloud DB (signup → enroll → lesson → heartbeats → exam → dashboards):

- **Marketing/SEO**: static pages for home (targets “NDT training”), courses, 8 course landing pages
  (full curriculum server-rendered), 5 practice-exam landing pages, training-hours pillar guide,
  resources, about, contact, compliance. JSON-LD (Organization, WebSite, Course, FAQPage,
  BreadcrumbList, ItemList), sitemap.xml, robots.txt, canonicals, OG image, 301s from old `.html` URLs.
- **Auth**: email/password signup (individual or company), SSR sessions, protected routes, signout.
- **Learning**: auto-enroll (free during beta), level tabs, module accordion, lesson player with
  objectives/media placeholders/CP-105 topics, mark-complete, prev/next.
- **Hour ledger**: 30-second heartbeats logged only while tab visible + user active (60 s idle cutoff);
  `time_logs` rows capped at 120 s each; rolled up via `training_hours_v`.
- **Practice exams**: 5,011 questions drawn server-side (`draw_questions` RPC), timed mode, scoring,
  missed-question review; attempts saved to `exam_attempts` for signed-in users; anonymous use free.
- **Dashboards**: student (KPIs, courses, attempts, certificates) and company (seats, roster,
  add-technician-by-email via service-role action, training-hour ledger, CSV export).
- **RLS verified**: members see only their own rows; org admins see members’ records; anonymous gets
  catalog/questions only; email-lookup function denied to clients.
- **Commerce (Phase 3, built June 9)**: entitlement-gated `/learn` (paywall renders when
  `FREE_BETA=false` and no purchase/org seat), signature-verified Stripe webhook writing
  purchases/entitlements/seat changes (idempotency verified with replayed + raced signed events
  against the live DB), seat packs updating `organizations.seat_limit` atomically with a ledger,
  billing panels on both dashboards, customer-portal links. See “Stripe commerce” below.

Test accounts (delete in Supabase Auth before launch): `jordan.martinez.test@ndtacademy.com`,
`sarah.chen.test@ndtacademy.com` (org “Acme Inspection Services”; holds a pre-hour-gate VT-I cert

File: web/src/data/content/et/et1-1-1.json
{
 "lessonId": "et1-1-1",
 "title": "History and Development of Eddy Current Testing",
 "narrationScript": "Eddy current testing reads a part without touching it. We drive a coil with alternating current. The coil's changing magnetic field induces swirling currents in any nearby conductor, and those currents push back on the coil. Every piece of that sentence was discovered between 1824 and 1873. Arago saw the effect first — a spinning copper disk dragged a compass needle, and nobody could explain why. Faraday explained it in 1831: a changing magnetic field induces current in a conductor. Lenz added the direction in 1834: induced currents always oppose the change that created them. Maxwell wrote the complete mathematics by 1873. In 1879, Hughes built the first practical test, sorting metals with an induction balance. Then electronics turned a laboratory effect into an industrial method: vacuum tubes in the thirties, Förster's quantitative impedance-plane instruments after 1948, transistorized portables in the sixties, microprocessor instruments in the eighties, and today's eddy current arrays. Learn this story, and you have already met every working part of the modern test.",
 "sections": [
  {
   "type": "text",
   "heading": "Two Hundred Years in One Probe",
   "body": "Eddy current testing (ET) inspects a part without touching it. The instrument drives a small coil with alternating current. The coil's alternating magnetic field induces circulating electrical currents — **eddy currents** — in any electrically conductive material brought near it. Those currents generate a magnetic field of their own, which acts back on the coil and changes its electrical **impedance**. Cracks, conductivity changes, coating thickness, and probe-to-part spacing all disturb the eddy currents, and every disturbance appears as an impedance change the instrument can display.\n\nThat one paragraph places ET in the NDT family: it is the principal **electromagnetic** method, it works **only on conductive materials**, it is strongest **at and near the surface**, and it needs no couplant and no consumables — it even inspects through paint.\n\nNothing in that description is modern. The effect was observed in 1824, explained in 1831, given its direction in 1834, and given complete mathematics by 1873 — by four men whose physics you will use for the rest of your career: **Arago, Faraday, Lenz, and Maxwell**. This lesson follows their discoveries into the instruments you will calibrate, because every discovery in this story is a working part of every test you will ever run."
  },
  {
   "type": "text",
   "heading": "1824: Arago's Spinning Disk",
   "body": "In 1824, the French physicist and astronomer **François Arago** reported something nobody could explain: when a **copper disk** spun beneath a pivoted compass needle, the needle was dragged around in the direction of the disk's rotation. Stop the disk, and the effect vanished. The reverse was also observed — a magnetized needle swinging above a copper plate settled far faster than one swinging in open air, as if the copper were gripping it.\n\nThis was sensational, because copper is **not magnetic**. No magnet attracts it, and it holds no magnetism of its own. Yet here it was, exchanging real forces with a magnet — but only while something **moved**. The phenomenon was labeled 'magnetism of rotation,' a name that admitted nobody understood it.\n\nToday we can read the experiment at a glance: seen from the moving disk, the needle's magnetic field was a **changing** field. That change induced circulating currents in the copper, and those currents produced a magnetic field that tugged on the needle. Arago had generated and detected **eddy currents** — seven years before the principle behind them was discovered. Every ET probe repeats his experiment, with the motion replaced by alternating current."
  },
  {
   "type": "text",
   "heading": "1831–1834: Faraday and Lenz Explain the Mystery",
   "body": "In 1831, **Michael Faraday** found the missing law. He wound two separate coils on an iron ring and watched a galvanometer on the second coil while switching current through the first. The needle kicked only at **make and break** — only while the magnetic field was changing. A steady field induced nothing. That is **electromagnetic induction**: a changing magnetic field induces a voltage in a conductor, and in a closed conducting path that voltage drives a current. (Joseph Henry observed the same effect independently in America.) Induction solved Arago's disk: relative motion made the field change, the change drove currents in the copper, and the currents' field dragged the needle.\n\nIn 1834, **Heinrich Lenz** supplied the direction: the induced current always flows so that its magnetic field **opposes the change that created it**. Nature never assists — it always pushes back. And in 1855, **Léon Foucault** demonstrated the cost of that opposition — rotating a copper disk between magnet poles took real force and heated the disk — which is why much of the world still calls eddy currents 'Foucault currents.'\n\nThese two laws are the entire working principle of ET. Faraday's law puts eddy currents into the part; Lenz's law makes the part push back on the coil. The pushback — measured as an impedance change — is the signal."
  },
  {
   "type": "figure",
   "figureId": "et1-1-1-fig-b",
   "caption": "The founders' physics in every probe: the coil's alternating field induces eddy currents in the part (Faraday); the eddy currents' field opposes the coil's field (Lenz); the resulting load on the coil is the same back-action Arago first witnessed — and Maxwell's equations predict it all."
  },
  {
   "type": "callout",
   "variant": "key",
   "title": "Four names, four working parts",
   "body": "**Arago (1824)** saw it — induced currents in a copper disk acting back on a magnet. **Faraday (1831)** made it lawful — a changing magnetic field induces current, which is exactly what your AC-driven coil does to the part. **Lenz (1834)** set the direction — the induced currents oppose the coil's field, so the part loads the coil and shifts its impedance. **Maxwell (1864–1873)** wrote the mathematics — the field equations behind skin depth, probe design, and every curve on an impedance-plane display. Your probe replays all four discoveries thousands of times per second."
  },
  {
   "type": "text",
   "heading": "Maxwell's Rulebook and the First Practical Test",
   "body": "Between 1864 and 1873, **James Clerk Maxwell** unified everything known about electricity and magnetism into one compact set of field equations — presented in his 1864 paper and completed in his 1873 *Treatise on Electricity and Magnetism*. For this method, Maxwell's equations are the difference between a curiosity and a measurement science: from them come the **skin effect** that confines eddy currents near the surface, the standard depth of penetration you will calculate in a later lesson, and the modeled probe responses that designers and procedure writers rely on.\n\nThe first person to *test materials* with eddy currents was **David E. Hughes** in 1879. His **induction balance** used matched pairs of coils balanced so precisely that a telephone receiver across the circuit stayed silent. Slip a metal sample into one coil set and the balance broke — audibly. Hughes sorted metals and coins by their conductivity and permeability signatures without touching or harming them: the first recorded eddy current materials test.\n\nHughes also exposed the method's lasting weakness: his balance responded to *everything* — alloy, size, shape, temperature, position — with no way to tell the variables apart. Eddy current testing stalled as a laboratory trick for decades. Solving that separation problem is the story of the modern instrument."
  },
  {
   "type": "text",
   "heading": "Advances in Electronics: Tubes, Förster, Transistors, Digital",
   "body": "Eddy current testing could never outrun its electronics. The signal is a tiny impedance change riding on an AC excitation, so every leap in capability followed a leap in electronics.\n\n- **1920s–1930s — vacuum tubes.** Stable tube oscillators and amplifiers made the first industrial systems possible: in-line testing of bar, tube, and wire in mills for cracks and seams, plus comparator-style alloy sorting.\n- **From 1948 — Förster makes it quantitative.** German physicist **Friedrich Förster** (institute founded 1948) built instruments with stable, calibrated, repeatable readings and introduced **impedance-plane analysis**, publishing the supporting theory in the early 1950s. For the first time, an operator could *separate* conductivity, permeability, lift-off, and crack responses by their distinct directions on the display. Modern ET dates from this work.\n- **1960s–1970s — transistors and new industries.** Solid-state electronics shrank instruments into rugged, battery-powered portables. Aerospace adopted ET for surface cracks and fastener holes; nuclear power demanded high-speed steam generator **tubing** inspection, where **Hugo Libby's** multifrequency techniques separated still more variables at once.\n- **1980s–today — digital.** Microprocessor instruments brought impedance-plane displays to portables, stored calibrations, automatic signal mixing, and recorded data. **Eddy current array (ECA)** probes now paint C-scan images of entire surfaces in a single pass.\n\nThe physics has not changed since 1873. The electronics never stopped changing."
  },
  {
   "type": "figure",
   "figureId": "et1-1-1-fig-a",
   "caption": "Two centuries of eddy current testing: the founding physics was complete by 1873 — everything since has been engineering, with better electronics extracting more information from the same laws."
  },
  {
   "type": "table",
   "caption": "Where eddy current testing sits among the major NDT methods — and why it earns its place on conductive parts.",
   "headers": ["Method", "Principle", "Best at", "Key limits"],
   "rows": [
    ["Eddy current (ET)", "Electromagnetic induction — coil impedance changes", "Surface/near-surface cracks, conductivity, coating thickness, alloy sorting; no couplant, inspects through paint", "Conductive materials only; shallow penetration (skin effect); permeability noise in ferromagnetic parts"],
    ["Magnetic particle (MT)", "Flux leakage at flaws attracts magnetic particles", "Surface and slightly subsurface cracks in ferromagnetic parts", "Ferromagnetic materials only; needs magnetization and particles"],
    ["Liquid penetrant (PT)", "Capillary action pulls penetrant into surface openings", "Surface-breaking flaws on almost any nonporous material", "Surface-breaking flaws only; consumables; strict precleaning"],
    ["Ultrasonic (UT)", "High-frequency sound reflects from internal boundaries", "Volumetric inspection with depth information; thickness", "Needs couplant; coarse grain scatters; operator-dependent"],
    ["Radiographic (RT)", "Penetrating radiation images internal density changes", "Volumetric inspection with a permanent image record", "Radiation hazard; usually two-sided access; cost"]
   ]
  }
 ],
 "figures": [
  {
   "id": "et1-1-1-fig-a",
   "title": "Timeline of eddy current testing milestones, 1824–today",
   "file": "et1-1-1-fig-a.svg"
  },
  {
   "id": "et1-1-1-fig-b",
   "title": "Electromagnetic induction in the ET probe: the founders' physics",
   "file": "et1-1-1-fig-b.svg"
  }
 ],
 "interactive": {
  "type": "sort",
  "title": "Physics or Engineering?",
  "intro": "The founding physics of eddy current testing was complete by 1873 — decades before anyone built a practical instrument. Sort each milestone into the era it belongs to. Knowing which work is physics and which is engineering keeps the story, and the exam answers, straight.",
  "buckets": [
   "Founding physics (1824–1873)",
   "Engineering the method (1879–today)"
  ],
  "items": [
   {
    "label": "A rotating copper disk drags a compass needle (Arago)",
    "bucket": 0,
    "why": "Arago's 1824 observation was the first recorded eddy current effect — seen seven years before anyone could explain it."
   },
   {
    "label": "Electromagnetic induction discovered (Faraday)",
    "bucket": 0,
    "why": "Faraday's 1831 law — a changing magnetic field induces current in a conductor — is the principle every ET coil exploits."
   },
   {
    "label": "Induced currents shown to oppose their cause (Lenz)",
    "bucket": 0,
    "why": "Lenz's 1834 law sets the direction: the eddy currents' field opposes the coil's field, which is why the part loads the coil."
   },
   {
    "label": "The unified field equations of electromagnetism (Maxwell)",
    "bucket": 0,
    "why": "Maxwell's 1864–1873 equations completed the founding physics — skin depth and modeled probe responses all derive from them."
   },
   {
    "label": "Induction balance sorts metals by their effect on coils (Hughes)",
    "bucket": 1,
    "why": "Hughes' 1879 induction balance was the first eddy current materials test — an application of existing physics, not new physics."
   },
   {
    "label": "Vacuum-tube systems test bar and tube stock in mills",
    "bucket": 1,
    "why": "1930s tube oscillators and amplifiers produced the first industrial in-line eddy current systems for crack, seam, and sorting work."
   },
   {
    "label": "Impedance-plane analysis separates crack, conductivity, and lift-off signals (Förster)",
    "bucket": 1,
    "why": "From 1948, Förster's quantitative instruments and impedance-plane analysis turned ET into a measurement science — engineering built on Maxwell's physics."
   },
   {
    "label": "Transistor portables, then microprocessor instruments and ECA probes",
    "bucket": 1,
    "why": "Solid-state and digital electronics (1960s–today) shrank, sped up, and imaged the test — new hardware running on the same 1873 physics."
   }
  ]
 },
 "checkQuestions": [
  {
   "question": "In 1824, François Arago recorded the first known eddy current effect when he observed that:",
   "options": [
    "an iron bar became permanently magnetized inside a current-carrying coil",
    "a rotating copper disk dragged a magnetized compass needle around with it",
    "a quartz crystal generated a voltage when squeezed",
    "a stationary copper plate attracted a compass needle"
   ],
   "correct": 1,
   "explanation": "Arago's spinning copper disk dragged the needle even though copper is non-magnetic — and a stationary disk did nothing. The cause, currents induced in the moving copper, was unexplained until Faraday discovered induction in 1831."
  },
  {
   "question": "Faraday's 1831 discovery of electromagnetic induction matters to eddy current testing because it establishes that:",
   "options": [
    "eddy currents flow only in ferromagnetic materials",
    "direct current in the coil magnetizes the test part",
    "a changing magnetic field induces current in a nearby conductor — exactly what the AC-driven test coil does to the part",
    "high-frequency sound reflects from internal flaws"
   ],
   "correct": 2,
   "explanation": "Induction is the generating principle of ET: only a changing field induces current, which is why the test coil is driven with alternating current rather than direct current."
  },
  {
   "question": "According to Lenz's law (1834), the eddy currents induced in a test part flow in a direction such that:",
   "options": [
    "their magnetic field opposes the coil's changing field — so the part pushes back and loads the coil",
    "their magnetic field reinforces and strengthens the coil's field",
    "they always align with the axis of the test coil",
    "they flow only while the part is being heated"
   ],
   "correct": 0,
   "explanation": "Lenz's law says induced currents always oppose the change that created them. The opposing secondary field is what loads the coil and shifts its impedance — the pushback IS the ET signal."
  },
  {
   "question": "Which advance in electronics made rugged, battery-powered portable eddy current instruments practical in the 1960s, opening up aerospace flight-line inspection?",
   "options": [
    "The vacuum-tube oscillator",
    "The induction balance",
    "The microprocessor",
    "The transistor"
   ],
   "correct": 3,
   "explanation": "Solid-state transistor electronics replaced bulky, power-hungry vacuum tubes and shrank instruments into field portables. Microprocessors came later, in the 1980s, bringing digital displays and stored calibrations."
  },
  {
   "question": "Which statement correctly places eddy current testing within the family of NDT methods?",
   "options": [
    "It is a volumetric method that inspects the full thickness of any material",
    "It is an electromagnetic method for electrically conductive materials, strongest at and near the surface, requiring no couplant or consumables",
    "It is a surface method limited to ferromagnetic materials only",
    "It detects only flaws that are open to the surface, like penetrant testing"
   ],
   "correct": 1,
   "explanation": "ET works on any electrical conductor, and the skin effect concentrates its sensitivity at and near the surface. MT is the ferromagnetic-only method, PT needs surface-breaking flaws, and UT/RT are the volumetric methods."
  }
 ],
 "references": [
  "ANSI/ASNT CP-105-2024, ECT Level I Theory Course §1.1 (historical and developmental process; founding fathers; advances in electronics)",
  "ASNT SNT-TC-1A (2024), Eddy Current Testing method (training and qualification basis for ET Level I)",
  "ASNT Nondestructive Testing Handbook, Vol. 5: Electromagnetic Testing (history of electromagnetic testing)",
  "Historical record (public domain facts): Arago (1824) rotation effect; Faraday (1831) induction; Lenz (1834) opposition law; Foucault (1855) dissipation demonstrations; Maxwell (1864–1873) field equations; Hughes (1879) induction balance; Förster (from 1948) impedance-plane instruments"
 ]
}

File: web/src/data/content/et/et1-1-2.json
{
 "lessonId": "et1-1-2",
 "title": "Basic Physics: Varying Magnetic Fields and Induction",
 "narrationScript": "Every eddy current test stands on three linked pieces of physics. First, Oersted: electric current creates a magnetic field that circles its conductor. Coil the wire and those circles stack into one concentrated field set by ampere-turns, current times turns. Second, change is everything. A coil on direct current makes a steady field and induces nothing. Drive it with alternating current and the field expands, collapses, and reverses polarity every cycle, a built-in flux variation with no motion required. Third, Faraday's law: changing magnetic flux through a conductor induces a voltage proportional to the rate of change of flux and the number of turns. Put a conductive part under that AC coil and induction is automatic. The induced voltage drives currents that swirl through the metal in closed circular loops, eddy currents. Lenz's law fixes their direction: they always oppose the change that created them. The coil acts as a transformer primary, the part as a one-turn, short-circuited secondary. A varying flux plus a conductive material, those are the two non-negotiables behind every eddy current test.",
 "sections": [
  {
   "type": "text",
   "heading": "Every Current Wears a Magnetic Field",
   "body": "In 1820, Hans Christian Oersted watched a compass needle swing the instant a nearby wire carried current — the first proof that electricity creates magnetism. That single observation is the starting point of every eddy current test.\n\nThe field around a straight conductor has a definite shape and definite habits:\n\n- The lines of force form **closed concentric circles** around the conductor, in planes perpendicular to it — no poles, just loops.\n- **Direction** follows the right-hand rule: grip the conductor with your right hand, thumb pointing along conventional current flow, and your fingers curl in the field direction. Reverse the current and the field reverses with it.\n- **Strength** is proportional to the current, is greatest at the conductor's surface, and weakens with distance.\n\nA straight wire's field is too spread out to be a useful tool, so we coil it. Bending the wire into a loop concentrates the lines of force through the loop's center; stacking many loops makes the turns' fields add into one strong field along the coil axis. For a given coil, field strength is set by **ampere-turns** — current multiplied by the number of turns. That small coil is the working end of every eddy current probe you will ever hold."
  },
  {
   "type": "figure",
   "figureId": "et1-1-2-fig-a",
   "caption": "The magnetic field forms closed circles around a current-carrying conductor (direction by the right-hand rule); coiling the wire stacks those fields into one concentrated field set by ampere-turns."
  },
  {
   "type": "text",
   "heading": "Steady Fields Sit Still — Varying Fields Do the Work",
   "body": "Drive that coil with **direct current** and you get a steady field: constant strength, constant polarity. A steady field deflects a compass and lifts iron filings, but hold it motionless beside a conductor and it induces **nothing**. Induction lives entirely on *change*.\n\nDrive the coil with **alternating current** and the picture transforms. Each cycle, the current climbs to a peak, falls back through zero, peaks in the opposite direction, and returns to zero. The field is locked to that current, so every cycle the field:\n\n1. **Expands** outward from the coil to maximum strength,\n2. **Collapses** back to zero,\n3. **Expands again with reversed polarity**, and\n4. **Collapses** once more.\n\nThe number of complete cycles per second is the **frequency**, measured in hertz (Hz) — in eddy current work, the **test frequency**. Instruments drive test coils from below 1 kHz for deep-penetration work up to several megahertz for surface inspection. At 100 kHz, the field builds and collapses 200,000 times every second.\n\nAn AC-driven coil therefore carries its own built-in flux variation. Nothing has to move for the field through nearby material to be changing constantly — and changing flux is exactly what induction requires."
  },
  {
   "type": "figure",
   "figureId": "et1-1-2-fig-b",
   "caption": "One cycle of alternating coil current and the field that follows it: expand, collapse, expand with reversed polarity, collapse — repeated at the test frequency."
  },
  {
   "type": "text",
   "heading": "Faraday's Law in Practical Terms",
   "body": "In 1831, Michael Faraday found the other half of Oersted's discovery: a **changing magnetic flux** passing through a conductor **induces an electromotive force (EMF)** — a voltage. If the conductor offers a closed path, that voltage drives a current.\n\nIn practical terms, Faraday's law says three things:\n\n- Voltage is induced **only while the flux is changing**. Steady flux — however strong — induces nothing.\n- The induced voltage is proportional to the **rate of change** of flux. Change the same flux in half the time and you induce twice the voltage; higher test frequency means faster flux change.\n- In a coil, every turn counts: **E = N × (ΔΦ/Δt)**, where N is the number of turns and Φ is the flux in webers. Flux changing at one weber per second through a single turn induces one volt.\n\nThere are two ways to make flux change through a conductor. **Move** the magnet or the conductor relative to each other — the generator principle. Or hold everything still and **vary the current with time** — the transformer principle. Eddy current testing runs on the second: the alternating current does the inducing. We move the probe to cover the part, not to create induction."
  },
  {
   "type": "callout",
   "variant": "key",
   "title": "Lenz's law: induction pushes back",
   "body": "Faraday's law gives the **size** of the induced voltage; Lenz's law (1834) gives its **direction**: induced current always flows so that its own magnetic field **opposes the change in flux that created it**. That opposition is the minus sign physicists write into Faraday's law (E = −N × ΔΦ/Δt), and it is why the currents induced in a test part push back against the test coil's field. The next lesson builds the entire eddy current signal on that push-back."
  },
  {
   "type": "text",
   "heading": "From Induction to Eddy Currents",
   "body": "Now put the two requirements together under a real probe. The AC coil supplies the varying flux; place it near an **electrically conductive part** and induction is automatic. The induced voltage drives current through the metal itself — and with no wires to guide it, the current flows in **closed circular loops**, in planes parallel to the coil's windings, strongest in the material directly beneath the coil. The swirling pattern resembles the eddies trailing a boat oar — which is exactly where the name **eddy currents** comes from. (You will also see them called Foucault currents.)\n\nThe cleanest picture of the arrangement is a **transformer**: the test coil is the primary winding, and the part behaves as a **single-turn, short-circuited secondary**. Energy couples across the air gap through the magnetic field — no electrical contact, no couplant.\n\nTwo practical consequences fall straight out of the physics:\n\n- **Insulators carry no eddy currents.** Fiberglass, glass, plastic, paint — no conductive path, no induced current, nothing to test in those materials.\n- **The varying field passes through nonconductors unimpeded.** That is why eddy current testing works straight through a paint layer to the metal beneath — the coating only adds coil-to-metal distance, an effect (liftoff) you will study later in the course."
  },
  {
   "type": "figure",
   "figureId": "et1-1-2-fig-c",
   "caption": "Transformer action under an eddy current probe: the AC-driven coil is the primary, the varying flux couples across the gap, and the conductive part responds as a one-turn, short-circuited secondary carrying eddy currents."
  },
  {
   "type": "table",
   "caption": "The controlling physical principles behind every eddy current test.",
   "headers": ["Principle", "What it states", "Job in the eddy current test"],
   "rows": [
    ["Oersted's discovery (1820)", "Electric current creates a magnetic field circling its conductor", "AC in the test coil generates the probing field"],
    ["Faraday's law (1831)", "Changing magnetic flux induces a voltage proportional to its rate of change: E = N × (ΔΦ/Δt)", "The coil's varying flux induces voltage — and current — in the conductive part"],
    ["Lenz's law (1834)", "Induced current opposes the change in flux that produced it", "Eddy currents generate an opposing secondary field — the basis of the signal (next lesson)"],
    ["Electrical conduction", "Induced voltage drives current only where a conductive path exists", "Limits the method to conductive materials; the part's conductivity shapes the response"],
    ["Transformer action", "An AC primary induces current in a magnetically coupled secondary without contact", "Coil = primary; part = one-turn, short-circuited secondary — inspection with no contact or couplant"]
   ]
  }
 ],
 "figures": [
  {
   "id": "et1-1-2-fig-a",
   "title": "Magnetic field around a conductor and a coil",
   "file": "et1-1-2-fig-a.svg"
  },
  {
   "id": "et1-1-2-fig-b",
   "title": "One AC cycle: field expansion, collapse, and reversal",
   "file": "et1-1-2-fig-b.svg"
  },
  {
   "id": "et1-1-2-fig-c",
   "title": "Transformer action: coil primary, part as one-turn secondary",
   "file": "et1-1-2-fig-c.svg"
  }
 ],
 "interactive": {
  "type": "sort",
  "title": "Induction or No Induction?",
  "intro": "Faraday's law demands two things: a changing magnetic flux and a conductor sitting in it. Sort each setup by whether current is induced.",
  "buckets": ["Current is induced", "No current is induced"],
  "items": [
   {
    "label": "AC-energized coil held steady over an aluminum plate",
    "bucket": 0,
    "why": "The alternating current varies the flux every cycle and aluminum conducts — both requirements met with no motion at all. This is the eddy current test condition."
   },
   {
    "label": "DC-energized coil held motionless above a copper plate",
    "bucket": 1,
    "why": "Direct current makes a steady field. The flux through the copper never changes, so Faraday's law induces nothing — excellent conductivity cannot rescue a flux that stands still."
   },
   {
    "label": "Permanent magnet swept rapidly across a copper sheet",
    "bucket": 0,
    "why": "Relative motion changes the flux through the sheet — the generator route to induction. The faster the sweep, the greater the induced voltage."
   },
   {
    "label": "Permanent magnet resting stationary on a conductive plate",
    "bucket": 1,
    "why": "Strong field, zero change. Without a changing flux there is no induced voltage and no current."
   },
   {
    "label": "AC-energized coil over a fiberglass panel",
    "bucket": 1,
    "why": "The varying flux is present, but fiberglass is an insulator — the induced EMF has no conductive path, so no current can flow."
   },
   {
    "label": "AC-energized coil over a titanium fitting",
    "bucket": 0,
    "why": "Titanium is a poor conductor compared with aluminum — only a few percent IACS — but it still conducts. Eddy currents flow, and ET inspects titanium hardware routinely."
   },
   {
    "label": "DC-energized coil being lowered toward a steel part",
    "bucket": 0,
    "why": "The field is steady, but the geometry is changing — the flux through the part grows as the coil approaches. Motion is the other legitimate way to change flux."
   }
  ]
 },
 "checkQuestions": [
  {
   "question": "A coil carrying steady direct current is held motionless a few millimeters above a copper plate. What current is induced in the plate?",
   "options": [
    "A strong current, because copper is an excellent conductor",
    "No current, because the magnetic flux through the plate is not changing",
    "A weak current, proportional to the coil's ampere-turns",
    "A current that flows only on the far side of the plate"
   ],
   "correct": 1,
   "explanation": "Induction requires changing flux. A motionless DC coil produces a steady field, so no voltage is induced no matter how well the material conducts. Vary the current — or move the coil — and induction begins."
  },
  {
   "question": "In practical terms, Faraday's law states that the voltage induced in a conductor is proportional to:",
   "options": [
    "the strength of the magnetic field alone",
    "the electrical resistance of the conductor",
    "the rate of change of magnetic flux through the conductor",
    "the cross-sectional area of the coil wire"
   ],
   "correct": 2,
   "explanation": "E = N × (ΔΦ/Δt): only changing flux induces voltage, and the faster the change — for example, at a higher test frequency — the greater the induced voltage. A strong but constant field induces nothing."
  },
  {
   "question": "During each full cycle of alternating current, the magnetic field of the test coil:",
   "options": [
    "expands, collapses, expands with reversed polarity, then collapses again",
    "grows steadily to a fixed maximum and holds there",
    "rotates around the coil axis at the test frequency",
    "keeps constant strength while reversing direction once"
   ],
   "correct": 0,
   "explanation": "The field is locked to the current: it builds to a peak, collapses through zero, rebuilds with opposite polarity, and collapses again — two build-collapse events per cycle, repeated at the test frequency."
  },
  {
   "question": "According to Lenz's law, the current induced in a conductive test part flows in the direction that:",
   "options": [
    "maximizes resistive heating of the part",
    "exactly matches the direction of the current in the test coil",
    "is random and changes unpredictably with each cycle",
    "opposes the change in magnetic flux that created it"
   ],
   "correct": 3,
   "explanation": "Lenz's law — the minus sign in E = −N × ΔΦ/Δt — says induced effects always oppose their cause. The induced current's own field bucks the coil's changing field, and that opposition becomes the eddy current signal."
  },
  {
   "question": "Eddy current testing cannot be performed directly on a fiberglass panel because:",
   "options": [
    "the coil's magnetic field cannot pass through fiberglass",
    "fiberglass is not electrically conductive, so the induced voltage cannot drive a current",
    "fiberglass surfaces are too smooth for the probe to couple to",
    "alternating current cannot create a varying field near nonmetallic materials"
   ],
   "correct": 1,
   "explanation": "The varying flux passes through nonconductors unimpeded — that is why ET works through paint. But induction needs a conductive path: with no conductor there are no eddy currents, and nothing to test."
  }
 ],
 "references": [
  "ANSI/ASNT CP-105-2024, ECT Level I Theory Course §1.2 (basic physics and controlling principles: varying magnetic fields, electromagnetic induction)",
  "ASNT SNT-TC-1A (2024), Recommended Practice — Eddy Current Testing Level I training outline",
  "ASNT Nondestructive Testing Handbook, Vol. 5: Electromagnetic Testing (principles of electromagnetic induction)",
  "Historical record (public domain facts): Oersted (1820) current-field link; Faraday (1831) electromagnetic induction; Lenz (1834) direction of induced current"
 ]
}

File: web/src/data/content/et/et1-1-3.json
{
 "lessonId": "et1-1-3",
 "title": "Primary and Secondary Field Relationships",
 "narrationScript": "Every eddy current test is a conversation between two magnetic fields. The primary field is the one you control. Alternating current through the test coil builds a magnetic field that expands, collapses, and reverses at the test frequency. Bring that coil near a conductor and the changing field induces eddy currents, closed loops of current circulating in the part and mirroring the coil above them. Those currents generate their own magnetic field, the secondary field, and Lenz's law fixes its behavior. It always opposes the change that created it. The part pushes back. That push-back cuts the net flux through the coil, so inductive reactance drops, and the energy the eddy currents burn off as heat appears as added coil resistance. The coil acts like the primary of a transformer whose secondary, the part, is a single shorted turn. Anything that disturbs the eddy currents, a crack, a conductivity change, lift-off, changes the secondary field, and the instrument reads that change as your indication.",
 "sections": [
  {
   "type": "text",
   "heading": "The Primary Field: The Field You Control",
   "body": "Run alternating current through a coil of wire and you build the **primary field** — the magnetic field every eddy current test starts with. Any current-carrying conductor wraps itself in a magnetic field (the right-hand rule gives its direction); winding the wire into a coil stacks those contributions so the field concentrates along the coil's axis. Because the drive current is AC, this field is never static: it **expands, collapses, and reverses polarity every cycle**, at the test frequency you set on the instrument — from below a kilohertz for deeper-penetration work to several megahertz for fine surface testing.\n\nThe primary field is the one element of the test entirely under your control:\n\n- **Coil geometry** sets the field's shape and footprint.\n- **Drive current** sets its strength.\n- **Frequency** sets how fast the flux changes — and Faraday's law (last lesson) says the *rate of change* is what does the inducing.\n\nNote what the primary field does *not* need: a test part. A coil energized in open air carries its full primary field and nothing else. The story only gets interesting when conductive material enters that field."
  },
  {
   "type": "figure",
   "figureId": "et1-1-3-fig-a",
   "caption": "Cross-section of an energized probe coil over a conductive part: the alternating primary field induces closed eddy current loops near the surface, and their secondary field pushes back against the change."
  },
  {
   "type": "text",
   "heading": "The Part Pushes Back: Eddy Currents and the Secondary Field",
   "body": "Set the energized coil on a conductive part and the part's free electrons are now sitting inside a changing magnetic flux. **Faraday's law** demands an induced voltage, and in a solid conductor that voltage drives **eddy currents** — currents that circulate in **closed loops**, flowing in planes parallel to the coil windings and mirroring the coil's shape, strongest at the surface directly beneath the coil and weaker with depth.\n\nMoving charge creates a magnetic field, so the eddy currents wrap themselves in a field of their own: the **secondary field**. Its direction is not negotiable. **Lenz's law** states that an induced current always flows in the direction whose magnetic field **opposes the change in flux that created it**. While the primary field is growing, the eddy currents flow opposite to the coil current and buck that growth; when the primary collapses, they reverse and try to prop the flux up. Averaged over every AC cycle, the outcome is the same — the secondary field subtracts from the flux linking the coil.\n\nThis opposition is physically real, not a bookkeeping convention. It is the drag that slowed Arago's spinning disk, and it is the repulsion that launches the ring in the classic jumping-ring demonstration — the changing primary field literally pushes the conductor away."
  },
  {
   "type": "callout",
   "variant": "key",
   "title": "Lenz's law — the push-back principle",
   "body": "The secondary field **always opposes the change** that created it — it never aids it. With AC excitation the practical consequence is constant: the part's push-back subtracts from the primary flux at the coil. **How hard the part pushes back, and how the timing of that push-back shifts, is the entire measurement.** Strong, healthy push-back means a good conductor, closely coupled. A weakened push-back means the currents were throttled — by distance, by lower conductivity, or by a crack standing in their path."
  },
  {
   "type": "text",
   "heading": "What the Push-Back Does to the Coil",
   "body": "In open air, the coil presents a fixed electrical **impedance** to the instrument: the wire's resistance R plus its inductive reactance Xʟ = 2πfL, set by how much flux the coil links per ampere of drive current. Couple the coil to a conductor and both terms move:\n\n- **Inductive reactance falls.** The opposing secondary field cancels part of the primary flux, so the coil links less flux per ampere — inductance L drops, and Xʟ drops with it.\n- **Effective resistance rises.** Eddy currents flowing through the part's resistance dissipate real energy as heat (I²R). That energy can only come from the coil's drive circuit, and the instrument sees the loss as added resistance in the coil.\n\nThe cleanest model is a **transformer**: the test coil is the primary winding, and the part behaves as a **single-turn secondary winding short-circuited through its own resistance**. Transformer rules apply — whatever loads the secondary reflects back into the primary. A hypothetical perfect conductor would carry loss-free eddy currents: pure flux cancellation, Xʟ down, R unchanged. Real metals have finite conductivity, so you always get both effects, in a ratio set by the material and the test frequency — the seed of the impedance-plane display you will meet in a later module."
  },
  {
   "type": "figure",
   "figureId": "et1-1-3-fig-b",
   "caption": "The transformer analogy: the test part acts as a single shorted secondary turn, so coupling the coil to it lowers inductive reactance (opposed flux) and raises effective resistance (eddy current heating)."
  },
  {
   "type": "table",
   "caption": "Every test variable works through the same chain: it alters the eddy currents, the altered secondary field changes the net flux, and the coil's impedance moves.",
   "headers": ["Change at the part", "Effect on eddy currents and secondary field", "What the coil reports"],
   "rows": [
    ["Higher conductivity (e.g., copper vs. titanium)", "Stronger eddy currents — stronger opposing secondary field", "Net flux falls further; inductive reactance drops more"],
    ["Crack or discontinuity crossing the current paths", "Loops interrupted and diverted — secondary field weakens locally", "Impedance shifts back toward the in-air value: the flaw signal"],
    ["Increased lift-off (coil moves away from the surface)", "Coupling weakens — smaller induced currents, weaker secondary field", "Response drifts toward the in-air point: the lift-off signal"],
    ["Higher test frequency", "Faster flux change drives stronger induction; currents crowd toward the surface", "Stronger surface response with shallower penetration (skin effect, later lesson)"],
    ["Ferromagnetic part (high permeability)", "Part concentrates magnetic flux in addition to carrying eddy currents", "Inductive reactance rises — the opposite direction; treated in later lessons"]
   ]
  },
  {
   "type": "figure",
   "figureId": "et1-1-3-fig-c",
   "caption": "A surface crack severs the eddy current loops and forces the current into detours around its ends: weaker circulation means a weaker secondary field, and the coil's impedance shifts back toward its in-air value — the flaw indication."
  },
  {
   "type": "text",
   "heading": "From Push-Back to Indication",
   "body": "Put the whole chain to work. You are scanning an aluminum skin with a probe coil. Over sound metal the eddy currents run in full, unbroken circles, and their secondary field holds the coil's impedance at a steady operating point. Then the coil crosses a tight surface crack. Eddy currents cannot jump the gap — the crack severs their paths and forces the current into longer detours around the crack ends. Circulation weakens, the secondary field sags, the net flux at the coil rises back toward its in-air value, and the impedance shifts. The instrument draws that shift on the screen. That is an **indication**.\n\nBe precise about what happened: **the instrument never saw the crack.** It saw a change in coil impedance, caused by a change in the secondary field, caused by a change in the eddy currents. Conductivity variations, lift-off wobble, thickness changes, and permeability shifts travel the same chain and also move the signal — so a Level I technician's discipline is knowing that every signal means *some* variable moved, and testing to a procedure that controls the variables the test is not meant to measure.\n\nOne more layer is waiting: the eddy currents do not respond perfectly in step with the primary field — they **lag** it, and currents flowing deeper lag more. That timing difference, called phase, is how an eddy current instrument tells one variable from another. The impedance-plane lessons ahead are built on it."
  }
 ],
 "figures": [
  {
   "id": "et1-1-3-fig-a",
   "title": "Primary and secondary fields at the probe coil",
   "file": "et1-1-3-fig-a.svg"
  },
  {
   "id": "et1-1-3-fig-b",
   "title": "The transformer analogy: part as shorted secondary",
   "file": "et1-1-3-fig-b.svg"
  },
  {
   "id": "et1-1-3-fig-c",
   "title": "A crack interrupts the eddy current loops",
   "file": "et1-1-3-fig-c.svg"
  }
 ],
 "interactive": {
  "type": "scenario",
  "title": "Walk the Chain: Coil, Part, Push-Back",
  "intro": "Reason through each situation with the chain this lesson built: primary field → eddy currents → secondary field → net flux → coil impedance. Pick the answer the physics demands.",
  "steps": [
   {
    "prompt": "An ET probe coil is energized in open air, far from any metal. Which magnetic fields exist around it?",
    "options": [
     "None — a magnetic field requires a conductor nearby",
     "The primary field only, expanding and collapsing at the test frequency",
     "Primary and secondary fields in balance",
     "A steady, non-varying magnetic field"
    ],
    "correct": 1,
    "feedback": "The primary field needs nothing but coil current — it exists with or without a part, and it alternates because the drive current does. The secondary field cannot exist yet: there is no conductor to carry eddy currents."
   },
   {
    "prompt": "You set the coil on a thick aluminum plate. What happens at the coil?",
    "options": [
     "Net flux increases, so inductive reactance rises",
     "Nothing changes until the aluminum is magnetized",
     "Eddy currents create an opposing secondary field — net flux and inductive reactance fall, and effective resistance rises",
     "The primary field is completely cancelled"
    ],
    "correct": 2,
    "feedback": "Induced eddy currents obey Lenz's law and buck the changing primary flux, so flux linkage and Xʟ fall, while the part's I²R heating loads the coil and raises its effective resistance. Complete cancellation would require a perfect, loss-free conductor — real metals only push back partially."
   },
   {
    "prompt": "Scanning along the plate, the coil passes over a tight surface crack. The instrument shows a shift because:",
    "options": [
     "the crack emits its own alternating magnetic field",
     "the eddy current loops are interrupted and diverted, weakening the secondary field, so coil impedance moves back toward its in-air value",
     "the crack strengthens the eddy currents and increases the opposition",
     "the primary field cannot enter cracked metal"
    ],
    "correct": 1,
    "feedback": "A crack generates nothing — it blocks. Current cannot cross the gap, so the loops detour around the crack ends, circulation weakens, the push-back sags, and the net flux at the coil rises. The impedance shift is the indication."
   },
   {
    "prompt": "Mid-scan the probe rocks and lifts about half a millimeter off the surface. The signal moves even though the metal is sound. Why?",
    "options": [
     "Air becomes conductive at test frequencies",
     "The secondary field reverses and aids the primary",
     "The test frequency changes with distance",
     "Lift-off weakens the magnetic coupling, so the eddy currents and secondary field weaken — the coil drifts toward its in-air condition"
    ],
    "correct": 3,
    "feedback": "Coupling falls off rapidly with distance. Weaker coupling means weaker eddy currents and a weaker push-back, so the response moves toward the in-air point — the lift-off signal. Later lessons show how phase separates lift-off from flaw signals."
   }
  ]
 },
 "checkQuestions": [
  {
   "question": "The primary field in an eddy current test is produced by:",
   "options": [
    "eddy currents circulating in the test part",
    "alternating current flowing through the test coil",
    "residual magnetism left in the test part",
    "the instrument's display circuitry"
   ],
   "correct": 1,
   "explanation": "The primary field is the coil's own field, generated by the AC drive current and alternating at the test frequency. It exists whether or not a part is present — eddy currents produce the secondary field, not the primary."
  },
  {
   "question": "According to Lenz's law, the secondary field produced by the eddy currents:",
   "options": [
    "always points in the same direction as the primary field",
    "exists only in ferromagnetic materials",
    "opposes the change in the magnetic flux that created the eddy currents",
    "is a steady DC field even though the primary field alternates"
   ],
   "correct": 2,
   "explanation": "Induced currents always flow so that their field opposes the change that created them. With AC excitation the net effect over each cycle is a secondary field that subtracts from the primary flux linking the coil. It arises in any conductor, magnetic or not, and it alternates with the drive."
  },
  {
   "question": "When an energized probe coil is placed on a thick nonmagnetic conductor, the coil's:",
   "options": [
    "inductive reactance decreases and its effective resistance increases",
    "inductive reactance increases and its effective resistance decreases",
    "inductive reactance and resistance both drop to zero",
    "impedance does not change unless a flaw is present"
   ],
   "correct": 0,
   "explanation": "The opposing secondary field cancels part of the primary flux, so flux linkage and inductive reactance fall; the eddy currents' I²R heating in the part is supplied by the coil circuit and appears as added effective resistance. The impedance change happens on sound metal — flaws then disturb it further."
  },
  {
   "question": "A surface crack produces an eddy current indication because it:",
   "options": [
    "generates its own alternating magnetic field",
    "increases the conductivity of the surrounding metal",
    "amplifies the primary field locally",
    "interrupts and diverts the eddy current loops, weakening the opposing secondary field"
   ],
   "correct": 3,
   "explanation": "Eddy currents cannot cross the crack, so they detour around its ends and circulation weakens. The weaker secondary field lets the net flux at the coil rise toward the in-air value, shifting the coil impedance — that shift is what the instrument displays."
  },
  {
   "question": "In the transformer analogy for eddy current testing, the test part acts as:",
   "options": [
    "the transformer core, concentrating flux without carrying current",
    "a single-turn, short-circuited secondary winding",
    "the primary winding driven by the instrument",
    "an open-circuited secondary winding carrying no current"
   ],
   "correct": 1,
   "explanation": "The test coil is the primary winding; the part behaves as one shorted secondary turn closed through its own resistance. Whatever loads the secondary reflects back into the primary — which is why the instrument can read the part's condition through the coil's impedance."
  }
 ],
 "references": [
  "ANSI/ASNT CP-105-2024, ECT Level I Theory Course §1.2 (basic physics and controlling principles: electromagnetic induction; primary and secondary field/force relationships)",
  "ASNT SNT-TC-1A (2024) — recommended practice governing the Level I training and qualification this course supports",
  "ASTM E1316, Standard Terminology for Nondestructive Examinations (electromagnetic testing terms: eddy current, primary and secondary fields, lift-off)"
 ]
}
