Repository: benson8708/NDTAcademy

# NDTAcademy.com

Repo: https://github.com/benson8708/NDTAcademy · Online NDT training platform — Next.js (App Router) + Supabase. Competes with WorldSpec by pairing
self-paced, CP-105-traceable method training with **audit-ready formal training records**
(active-engagement hour tracking, SNT-TC-1A 2024 / NAS410 hour mapping, exportable company records).

## Repo layout

| Path | What it is |
|---|---|
| `web/` | The production Next.js app (TypeScript, no CSS framework — ported design system) |
| `supabase/migrations/` | Schema + RLS + seed migrations (catalog, 5,011-question bank) |
| `site/` | Original static prototype — now the design/content reference only |

File: web/src/data/content/et/et1-2-1.json
{
 "lessonId": "et1-2-1",
 "title": "Generation of Eddy Currents by an AC Field",
 "narrationScript": "Eddy current testing begins with a coil and an alternating current. Drive the coil with AC and its magnetic field expands, collapses, and reverses every cycle \u2014 a field that never holds still. Faraday's law says a changing magnetic flux induces a voltage in any conductor it reaches, and the faster the change, the larger the voltage. Bring a conductive part into that field and the induced voltage drives electrons around closed circular loops. Those loops are eddy currents. Lenz's law sets their direction \u2014 at every instant they flow opposite to the coil current, and their own field opposes the field that created them. Think of it as a transformer. The coil is the primary winding, and the part acts as a single short-circuited secondary turn, coupled by mutual induction with no contact and no couplant. Three conditions, no exceptions: a changing field, a conductive material, and coupling between coil and part. Remove any one, and the currents \u2014 and your signal \u2014 vanish.",
 "sections": [
  {
   "type": "text",
   "heading": "An Alternating Current Makes a Field That Never Holds Still",
   "body": "Module 1 left you with the two facts this entire method stands on: a current through a coil produces a magnetic field, and a *changing* magnetic field induces a voltage in any conductor it reaches \u2014 Faraday's law of electromagnetic induction. Eddy current testing is simply those two facts put to work on purpose.\n\nDrive a test coil with **alternating current** and its magnetic field \u2014 the **primary field** \u2014 expands, collapses, and reverses polarity every half-cycle. Nothing about it ever holds still. At a test frequency of 100 kHz the flux runs through 100,000 complete cycles every second, and Faraday's law pays for exactly that: the induced voltage is proportional to the **rate of change of flux**, not its strength at any frozen instant.\n\nNow contrast direct current. Switch DC into the same coil and the flux changes only during the brief switch-on transient \u2014 one momentary pulse of induction, then a strong but perfectly **static** field that induces nothing at all. That is why every eddy current instrument is built around an **AC oscillator**: alternating current keeps the flux changing continuously, at a frequency we choose. Industrial test frequencies run from below 1 kHz for thick sections and ferromagnetic tubing up to several megahertz for surface work on aerospace structure."
  },
  {
   "type": "text",
   "heading": "Bring a Conductor Into That Field",
   "body": "Place an electrically conductive part within reach of the primary field and induction takes over. The changing flux induces an **electromotive force (EMF)** \u2014 an electrical pressure \u2014 throughout the volume of material the field penetrates. Metal is full of free electrons and offers closed conducting paths in every direction, so that EMF immediately drives current around **closed circular loops** inside the part. These are **eddy currents**, named for the swirling eddies behind a boulder in a stream \u2014 and they are not a figure of speech. Real charge circulates through real metal, reversing direction in step with the coil current for as long as the AC flows.\n\nTwo laws govern them completely:\n\n- **Faraday's law sets the magnitude.** More flux change per second \u2014 higher frequency, stronger coil current, tighter coupling \u2014 means more induced EMF, and a more conductive part lets that EMF drive more current.\n- **Lenz's law sets the direction.** Induced current always flows so that its own magnetic field **opposes the change that created it**. At every instant, the eddy currents circulating beneath the coil flow **opposite** to the coil current.\n\nThat opposition is not a nuisance \u2014 it is the entire basis of the measurement, as the next two lessons will show."
  },
  {
   "type": "figure",
   "figureId": "et1-2-1-fig-a",
   "caption": "From AC to eddy currents: the coil's alternating flux crosses the air gap into the part (side view), inducing circular loops that mirror the coil winding in the opposite direction (top view). The strip below traces the full energy-transfer chain."
  },
  {
   "type": "text",
   "heading": "The Part Becomes the Secondary of a Transformer",
   "body": "The cleanest model for what is happening is a **transformer**. In a transformer, alternating current in a **primary winding** creates a changing flux that induces current in a **secondary winding** \u2014 energy crosses between two circuits that never touch, by **mutual induction**.\n\nAn eddy current probe over a conductive part is exactly that machine, minus the iron core:\n\n- The **test coil is the primary** \u2014 many turns, driven by the instrument's oscillator.\n- The **part is the secondary** \u2014 and because the induced loops close on themselves inside solid metal, it behaves as a **single turn that is short-circuited**. A dead short through low-resistance metal carries a healthy current from even a small induced EMF.\n\nEnergy transfers across the air gap magnetically \u2014 **no electrical contact, no couplant**, no surface preparation beyond reasonable cleanliness. That non-contact coupling is one of the method's defining advantages.\n\nIf you doubt the currents are real, look at the same physics with the power turned up: an **induction cooktop** boils water with eddy currents induced in the pan, induction furnaces melt steel with them, and **eddy-current brakes** slow trains and roller coasters with the Lenz's-law opposition you just learned. ET uses the identical mechanism at tiny power levels \u2014 we induce currents to *sense* the part, never to change it."
  },
  {
   "type": "figure",
   "figureId": "et1-2-1-fig-b",
   "caption": "The coil-and-part system is an air-core transformer: a multi-turn primary (the coil) magnetically coupled to a single short-circuited secondary turn (the part). The same physics, with the power turned up, runs cooktops, furnaces, and brakes."
  },
  {
   "type": "callout",
   "variant": "key",
   "title": "Three conditions \u2014 no exceptions",
   "body": "Eddy currents appear when, and only when, all three are present: **(1) a time-varying magnetic field**, supplied by alternating current in the test coil; **(2) an electrically conductive material** \u2014 any metal, plus conductors such as graphite and carbon fiber, but never glass, acrylic, or dry fiberglass; **(3) coupling** \u2014 the part must sit close enough that the coil's field actually reaches it, because field strength collapses rapidly with distance. Remove any one and the currents vanish \u2014 and with them, every signal this method can produce."
  },
  {
   "type": "text",
   "heading": "The Shape of the Flow",
   "body": "Eddy currents are not a vague cloud of charge \u2014 they have a definite geometry you can predict.\n\n- **They mirror the coil.** The induced loops are circular and concentric, echoing the winding that created them. They flow in planes **parallel to the coil turns** \u2014 for a surface probe, parallel to the part surface \u2014 and **perpendicular to the primary flux**.\n- **They are strongest at the surface, directly beneath the windings.** Current density falls off rapidly with depth \u2014 the *skin effect*, which Module 3 puts numbers on \u2014 and with radial distance from the coil.\n- **Density passes through zero on the coil's axis.** Just as a circular winding has no conductor at its own center, the induced pattern has no current at the center point beneath it. A small flaw sitting exactly on the centerline of a circular probe sits in the one spot the currents ignore \u2014 one reason scan patterns overlap.\n- **Loops must close inside the conductor.** Current cannot leave the part, cross an insulating boundary, or jump a gap.\n\nHold that last point. When a surface crack interrupts a loop's path, the current is forced to detour around or beneath it \u2014 and that disturbance, as you will see shortly, is precisely what an eddy current instrument detects."
  },
  {
   "type": "table",
   "caption": "Six bench cases: apply the three conditions and predict whether eddy currents flow.",
   "headers": [
    "Bench setup",
    "Eddy currents?",
    "Why"
   ],
   "rows": [
    [
     "AC-driven coil resting on an aluminum plate",
     "Yes \u2014 strong",
     "Changing field, conductive part, tight coupling: all three conditions met"
    ],
    [
     "Same coil and plate, steady DC drive",
     "No (after the switch-on blip)",
     "The field is strong but static \u2014 constant flux induces nothing"
    ],
    [
     "DC-driven coil swept rapidly across the plate",
     "Yes, while it moves",
     "Motion changes the flux through the part \u2014 induction needs change, not AC specifically"
    ],
    [
     "AC-driven coil on glass, acrylic, or dry fiberglass",
     "No",
     "No free charge carriers \u2014 an insulator gives the induced EMF nothing to drive"
    ],
    [
     "AC-driven coil on graphite or carbon-fiber laminate",
     "Weak but usable",
     "Carbon conducts \u2014 non-metal does not mean non-conductive; CFRP is tested at high frequency"
    ],
    [
     "AC-driven coil held 25 mm above the aluminum plate",
     "Negligible",
     "The primary field collapses rapidly with distance \u2014 coupling is lost"
    ]
   ]
  },
  {
   "type": "text",
   "heading": "From Generation to Signal",
   "body": "Generation is only the first half of a two-way conversation. The eddy currents circulating in the part generate a magnetic field of their own \u2014 the **secondary field** \u2014 and by Lenz's law it **opposes the primary field** that created it. That opposition reaches back across the air gap and loads the coil, changing the coil's **impedance**: the quantity every eddy current instrument actually measures. How that happens is the business of the next lesson.\n\nWhat you must own from this lesson is the chain, in order and from memory:\n\n**oscillator \u2192 alternating coil current \u2192 primary field \u2192 changing flux in the part \u2192 induced EMF \u2192 closed-loop eddy currents**\n\nEvery measurement this method makes \u2014 conductivity sorting, coating thickness by lift-off, crack detection at a fastener hole, wall thinning in heat-exchanger tubing \u2014 reaches the display through that chain. If any link weakens, the signal weakens with it: drop the frequency and the induced EMF falls; pick a poor conductor and the current falls; lift the probe and the coupling falls. You now hold the front half of the method. The back half \u2014 how the part talks back to the coil \u2014 comes next."
  }
 ],
 "figures": [
  {
   "id": "et1-2-1-fig-a",
   "title": "Generation of eddy currents by an AC coil field \u2014 side view, top view, and energy chain",
   "file": "et1-2-1-fig-a.svg"
  },
  {
   "id": "et1-2-1-fig-b",
   "title": "The transformer analogy: coil as primary, part as shorted secondary",
   "file": "et1-2-1-fig-b.svg"
  },
  {
   "id": "et1-2-1-fig-c",
   "title": "Four bench setups \u2014 where are eddy currents flowing?",
   "file": "et1-2-1-fig-c.svg"
  }
 ],
 "interactive": {
  "type": "hotspot",
  "title": "Where Are Eddy Currents Flowing?",
  "intro": "Four bench setups, four test parts. Apply the three conditions \u2014 changing field, conductive material, coupling \u2014 and click the ONE part that has eddy currents circulating in it right now.",
  "figureId": "et1-2-1-fig-c",
  "regions": [
   {
    "x": 60,
    "y": 184,
    "w": 300,
    "h": 52,
    "label": "Station 1 plate \u2014 AC drive, probe on aluminum",
    "isTarget": true,
    "feedback": "Correct. All three conditions are met: the AC-driven coil supplies a continuously changing field, aluminum conducts, and the probe rests on the part so coupling is tight. Eddy currents are circulating beneath that coil right now."
   },
   {
    "x": 448,
    "y": 184,
    "w": 300,
    "h": 52,
    "label": "Station 2 plate \u2014 steady DC drive",
    "isTarget": false,
    "feedback": "No currents here. The DC-fed coil makes a strong field, but strong is not enough \u2014 induction requires CHANGING flux. After the brief switch-on transient, a steady field induces nothing."
   },
   {
    "x": 60,
    "y": 400,
    "w": 300,
    "h": 52,
    "label": "Station 3 plate \u2014 AC drive on acrylic",
    "isTarget": false,
    "feedback": "The field here is changing beautifully, but acrylic is an insulator: no free charge carriers, so the induced EMF has nothing to drive. No conductor, no eddy currents \u2014 which is also why ET cannot inspect plastics or glass."
   },
   {
    "x": 448,
    "y": 420,
    "w": 300,
    "h": 42,
    "label": "Station 4 plate \u2014 coil held 25 mm above",
    "isTarget": false,
    "feedback": "Conductive part, changing field \u2014 but the coil's field collapses rapidly with distance, and at 25 mm essentially none of it reaches the aluminum. Coupling is the third condition, and it fails here. That distance sensitivity is the lift-off effect you will later use to measure coating thickness."
   }
  ],
  "coordH": 500
 },
 "checkQuestions": [
  {
   "question": "Which set of conditions must ALL be present for eddy currents to be generated in a test part?",
   "options": [
    "A ferromagnetic part, direct current in the coil, and direct surface contact",
    "A conductive part, a couplant layer, and a steady magnetic field",
    "A time-varying magnetic field, an electrically conductive part, and the part within the coil's field",
    "A time-varying magnetic field, a ferromagnetic part, and relative motion between coil and part"
   ],
   "correct": 2,
   "explanation": "Generation requires changing flux (the AC-driven coil), a conductive material for the induced EMF to drive current through, and coupling \u2014 the part must actually intercept the field. Ferromagnetism is not required (aluminum tests beautifully), and neither contact nor couplant is ever needed."
  },
  {
   "question": "Why is the test coil driven with alternating current rather than steady direct current?",
   "options": [
    "Only a changing magnetic flux induces a voltage \u2014 a steady DC field induces nothing after the switch-on transient",
    "Direct current would overheat the coil windings",
    "Static magnetic fields cannot penetrate metal surfaces",
    "Alternating current is needed to magnetically saturate the part"
   ],
   "correct": 0,
   "explanation": "Faraday's law ties the induced EMF to the rate of change of flux. DC builds a strong but constant field, and constant flux induces zero current. (Where magnetic saturation is used on ferromagnetic parts, it is applied with DC or permanent magnets \u2014 the opposite of this distractor.)"
  },
  {
   "question": "In the transformer analogy for eddy current testing, the conductive test part plays the role of:",
   "options": [
    "the laminated iron core",
    "the primary winding",
    "an open-circuited secondary with many turns",
    "a single-turn secondary winding that is short-circuited"
   ],
   "correct": 3,
   "explanation": "The coil is the multi-turn primary; the part behaves as a one-turn secondary shorted on itself, because the induced loops close inside solid metal. Mutual induction couples the two with no electrical contact."
  },
  {
   "question": "At any instant, the eddy currents induced directly beneath a surface probe coil flow:",
   "options": [
    "in the same direction as the coil current, reinforcing the primary field",
    "opposite to the coil current, in closed loops that mirror the winding",
    "radially outward from the coil's center toward the edges of the part",
    "parallel to the primary flux lines, straight down into the part"
   ],
   "correct": 1,
   "explanation": "Lenz's law: induced current opposes the change that created it, so the loops mirror the coil winding in the opposite direction and generate a secondary field opposing the primary. The flow is perpendicular to the flux and parallel to the part surface \u2014 never radial or straight down."
  },
  {
   "question": "An AC-driven probe is placed, in turn, on four flat samples. Which one will develop NO eddy currents?",
   "options": [
    "A titanium alloy plate",
    "A carbon-fiber (graphite-epoxy) laminate",
    "A dry glass-fiber (fiberglass) panel",
    "An austenitic stainless steel plate"
   ],
   "correct": 2,
   "explanation": "Glass fibers and epoxy are insulators \u2014 no free charge carriers, so the induced EMF can drive no current. Titanium and austenitic stainless are poor conductors compared with aluminum, but they conduct and are tested routinely; carbon fibers conduct weakly, which is why CFRP can be examined at high frequencies."
  }
 ],
 "references": [
  "ANSI/ASNT CP-105 (2024), ET Level I Topical Outline \u00a72.0\u20132.1.1 (electromagnetic theory; generation of eddy currents by means of an AC field)",
  "ASNT SNT-TC-1A (2024), Recommended Practice \u2014 eddy current method training and qualification framework",
  "NAS 410, NAS Certification and Qualification of Nondestructive Test Personnel (aerospace ET personnel requirements)",
  "ASTM E1316, Standard Terminology for Nondestructive Examinations \u2014 Section C, Electromagnetic Testing definitions"
 ]
}

File: web/src/data/content/et/et1-2-2.json
{
 "lessonId": "et1-2-2",
 "title": "Fields Created by Eddy Currents and Impedance Changes",
 "narrationScript": "In the last lesson, your coil's alternating field induced eddy currents in the part. This lesson is about what those currents do in return. Eddy currents are real circulating currents, so they generate a magnetic field of their own, the secondary field, and by Lenz's law it opposes the coil's primary field. That opposition does two things to the coil. Cancelling part of the flux lowers the coil's inductance and its inductive reactance. And the heat the eddy currents dissipate in the part is drawn from the coil's circuit, raising its effective resistance. Resistance and inductive reactance are the coil's two oppositions to alternating current, ninety degrees apart in phase, and their vector sum is impedance: Z equals the square root of R squared plus X L squared. Conductivity, lift-off, cracks, frequency — every test variable changes the eddy currents, the eddy currents change the secondary field, and the secondary field changes the coil's impedance. Reading that change is the entire eddy current method.",
 "sections": [
  {
   "type": "text",
   "heading": "The Part Answers Back: The Secondary Field",
   "body": "In the last lesson you built the first half of the eddy current chain: alternating current in the coil produces an alternating **primary magnetic field**, and when that field reaches a conductor, induction drives **eddy currents** in closed loops inside the metal.\n\nNow the part answers back. Eddy currents are real circulating currents, and every electric current generates a magnetic field of its own. The field produced by the eddy currents is called the **secondary magnetic field**.\n\nIts direction is not random. **Lenz's law** says an induced current always flows in the direction whose magnetic field **opposes the change in flux that created it**. The eddy currents owe their existence to the coil's changing primary field — so their secondary field pushes back against it, every cycle. Where the primary flux points down into the part, the secondary flux pushes back up through the coil.\n\nTwo consequences follow, and they are the entire point of this lesson:\n\n- The secondary field **cancels part of the primary flux** linking the coil.\n- Driving eddy currents through the metal's resistance **drains energy** from the coil's circuit.\n\nThe coil feels both. Measuring that feeling precisely is the eddy current test."
  },
  {
   "type": "figure",
   "figureId": "et1-2-2-fig-a",
   "caption": "The coil's alternating primary field induces eddy currents in the part; the eddy currents generate a secondary field that opposes the primary (Lenz's law) — and the coil's impedance carries the news."
  },
  {
   "type": "text",
   "heading": "A Transformer with a One-Turn, Shorted Secondary",
   "body": "The cleanest model for coil-to-part coupling is a transformer. The test coil is the **primary winding**. The conductive part behaves as a **secondary winding of a single turn, short-circuited on itself** — the eddy current loop. **Mutual inductance** links the two across the lift-off gap.\n\nA transformer's primary always feels its secondary's load — the load is **reflected back** into the primary circuit. In eddy current testing that reflected load arrives at the coil as two distinct changes:\n\n- **Effective inductance drops.** The secondary field cancels part of the primary flux, so each ampere of coil current now links less net flux. Less flux per ampere is, by definition, less inductance.\n- **Effective resistance rises.** Eddy currents flowing through the metal's resistance dissipate power as heat — an I²R loss inside the part. That power has only one source: the coil's drive circuit. To the instrument, the coil suddenly looks more resistive.\n\nBoth effects scale with how strongly the eddy currents flow. Strong eddy currents — sound metal, tight coupling — mean a heavily loaded coil. Weak eddy currents — lift-off, low conductivity, or a crack blocking the current path — let the coil drift back toward its behavior in empty air."
  },
  {
   "type": "callout",
   "variant": "key",
   "title": "You never measure eddy currents directly",
   "body": "Eddy currents flow in closed loops inside solid metal — no meter, lead, or probe ever touches them. The only message that escapes is the secondary magnetic field and what it does to the coil. Every eddy current instrument, whatever its display, is at heart watching one thing: **the impedance of a coil**. Learn to think in impedance and the rest of the method falls into place."
  },
  {
   "type": "text",
   "heading": "Resistance, Reactance, and Impedance — Defined",
   "body": "A test coil opposes alternating current in two fundamentally different ways:\n\n- **Resistance (R)** — the familiar opposition of the conductor itself, in ohms. It dissipates energy as heat, and the voltage across it is **in phase** with the current. During a test, the reflected eddy current losses add to the winding's own resistance.\n- **Inductive reactance (XL)** — the opposition created by the coil's own changing magnetic field. It stores energy in the field and returns it each cycle, and it shifts timing: in a pure inductance, current **lags the applied voltage by 90°**. Its value is **XL = 2πfL**, with f in hertz and L in henries, giving ohms — double the test frequency and XL doubles.\n\nBecause the two oppositions are 90° apart in phase, they can never be added arithmetically. They combine as a **vector sum** called **impedance (Z)** — the coil's total opposition to alternating current:\n\n**Z = √(R² + XL²)**, with phase angle **θ = arctan(XL ÷ R)**\n\nTry it: R = 30 Ω and XL = 40 Ω give Z = √(900 + 1,600) = **50 Ω** at θ ≈ 53° — never 70 Ω. A realistic probe coil of 100 µH driven at 100 kHz has XL = 2π × 100,000 × 0.0001 ≈ **62.8 Ω**; with 10 Ω of winding resistance, Z ≈ 63.6 Ω at θ ≈ 81°. Probe coils are mostly reactive — which is exactly why flux changes move them so strongly. (Winding and cable capacitance exist too, but at typical test frequencies the working model of a probe coil is R and XL.)\n\nImpedance is therefore not one number but two — **a magnitude and a phase angle**, or equivalently an R value and an XL value. That pair is about to become a point on a plot."
  },
  {
   "type": "figure",
   "figureId": "et1-2-2-fig-b",
   "caption": "Resistance and inductive reactance are 90° apart in phase, so they combine as a vector: Z = √(R² + XL²) with phase angle θ — shown here for R = 30 Ω and XL = 40 Ω, giving Z = 50 Ω."
  },
  {
   "type": "text",
   "heading": "Loading the Coil: From Air Point to Flaw Signal",
   "body": "Energize the coil far from any metal and measure it: winding resistance **R₀** and reactance **XL₀ = 2πfL₀**. That pair is the coil's **air point** — its unloaded signature, fixed by its construction and the test frequency.\n\nNow set the coil on a thick aluminum plate — conductive, nonmagnetic:\n\n- Eddy currents flow, and their secondary field cancels flux: **XL falls below XL₀**.\n- Eddy current heating drains the coil's circuit: **R rises above R₀**.\n\nThe impedance point moves — how far and in what direction depends on conductivity, frequency, and coupling.\n\nSlide the coil over a **crack** and the eddy currents can no longer follow their natural circular paths: the gap interrupts them, forcing long detours and weakening the flow beneath the coil. A weaker secondary field cancels less flux and draws less energy, so **the impedance moves back toward the air point**. That motion — repeating every time the coil crosses the discontinuity — is the flaw signal.\n\n**Lift-off** does something similar for a different reason: raise the coil and the magnetic coupling weakens, fewer eddy currents are induced, and the impedance again heads toward the air point. Separating flaw motion from lift-off motion is possible because the two travel in different directions on the plot — the impedance-plane story finished in lesson 1-2-4.\n\nOne caveat: on **ferromagnetic** parts such as carbon steel, the part's high magnetic permeability concentrates and multiplies the coil's flux, and that effect overwhelms the eddy current cancellation — **XL rises above the air value** instead of falling. Same physics, opposite reactance shift — a preview of why permeability dominates so much of eddy current work on steel."
  },
  {
   "type": "figure",
   "figureId": "et1-2-2-fig-c",
   "caption": "Plotting XL against R: loading the coil on a nonmagnetic conductor moves the impedance away from the air point (XL down, R up); a crack or lift-off weakens the eddy currents and sends the point back toward the air point."
  },
  {
   "type": "table",
   "caption": "Every test condition speaks to the coil through the secondary field — summary of impedance effects.",
   "headers": ["Condition", "Eddy currents / secondary field", "Inductive reactance XL", "Effective resistance R"],
   "rows": [
    ["Coil in air (air point)", "None — nothing conductive in the field", "Maximum for that coil: XL₀ = 2πfL₀", "Winding resistance only (R₀)"],
    ["Coil on nonmagnetic conductor", "Strong eddy currents; secondary field cancels part of the flux", "Falls below XL₀", "Rises above R₀ — eddy current losses reflected in"],
    ["Crack interrupts current paths", "Eddy currents detour and weaken; secondary field weakens", "Rises back toward XL₀", "Falls back toward R₀"],
    ["Lift-off increases", "Coupling weakens; fewer eddy currents induced", "Moves toward XL₀", "Moves toward R₀"],
    ["Ferromagnetic part (e.g., carbon steel)", "Eddy currents flow, but high permeability multiplies coil flux", "Rises above XL₀ — permeability dominates", "Rises — eddy current plus magnetic losses"]
   ]
  }
 ],
 "figures": [
  {
   "id": "et1-2-2-fig-a",
   "title": "Primary field, eddy currents, and the opposing secondary field",
   "file": "et1-2-2-fig-a.svg"
  },
  {
   "id": "et1-2-2-fig-b",
   "title": "Resistance, reactance, and the impedance vector",
   "file": "et1-2-2-fig-b.svg"
  },
  {
   "id": "et1-2-2-fig-c",
   "title": "Loading the coil: the impedance point moves",
   "file": "et1-2-2-fig-c.svg"
  }
 ],
 "interactive": {
  "type": "sort",
  "title": "R, XL, or Z?",
  "intro": "Each statement describes one of the coil's three electrical quantities. Sort them. If you can do this cold, the impedance-plane lessons ahead will make sense on sight.",
  "buckets": [
   "Resistance R — in phase, dissipates energy",
   "Inductive reactance XL — 90° out of phase, stores energy",
   "Impedance Z — the vector combination"
  ],
  "items": [
   {
    "label": "Converts electrical energy into heat",
    "bucket": 0,
    "why": "Resistance is the dissipative opposition — in the winding wire, and in the part through reflected eddy current losses."
   },
   {
    "label": "Rises when eddy currents dissipate power in the part",
    "bucket": 0,
    "why": "The I²R heat generated in the part is drawn from the coil's drive circuit, so the coil's effective resistance climbs."
   },
   {
    "label": "Voltage and current stay in phase across it",
    "bucket": 0,
    "why": "A pure resistance produces no phase shift — that is exactly what distinguishes it from reactance."
   },
   {
    "label": "Equals 2πfL",
    "bucket": 1,
    "why": "Inductive reactance grows in direct proportion to both the test frequency and the coil's inductance."
   },
   {
    "label": "Falls when the secondary field cancels part of the coil's flux",
    "bucket": 1,
    "why": "Less net flux per ampere means less effective inductance, and XL = 2πfL falls with it (nonmagnetic part)."
   },
   {
    "label": "Makes current lag voltage by 90°",
    "bucket": 1,
    "why": "A pure inductance stores energy in the field and returns it each cycle, shifting current a quarter-cycle behind voltage."
   },
   {
    "label": "Equals √(R² + XL²)",
    "bucket": 2,
    "why": "The two oppositions are 90° apart, so they add as vectors — the hypotenuse of the right triangle is the total opposition."
   },
   {
    "label": "What the instrument ultimately monitors at the coil",
    "bucket": 2,
    "why": "Every eddy current instrument reads the coil's total opposition — magnitude and phase — and displays its changes."
   }
  ]
 },
 "checkQuestions": [
  {
   "question": "According to Lenz's law, the secondary magnetic field generated by induced eddy currents:",
   "options": [
    "reinforces the primary field, increasing total flux through the coil",
    "is oriented at 90° to the primary field and has no effect on the coil",
    "opposes the primary field, cancelling part of the flux linking the coil",
    "exists only in ferromagnetic materials"
   ],
   "correct": 2,
   "explanation": "An induced current flows in the direction whose magnetic field opposes the change in flux that created it. The eddy currents' secondary field therefore bucks the coil's primary field, reducing the net flux the coil links — the root of every impedance change in eddy current testing."
  },
  {
   "question": "A probe coil is placed on a thick, nonmagnetic conductor such as aluminum. Compared with its values in air, the coil's:",
   "options": [
    "inductive reactance decreases and its effective resistance increases",
    "inductive reactance increases and its effective resistance decreases",
    "inductive reactance and effective resistance both decrease",
    "impedance does not change — only the current changes"
   ],
   "correct": 0,
   "explanation": "The secondary field cancels part of the coil's flux, lowering effective inductance and therefore XL; the I²R heat the eddy currents dissipate in the part is drawn from the coil circuit, raising its effective resistance."
  },
  {
   "question": "A coil presents 12 Ω of resistance and 16 Ω of inductive reactance. Its impedance is:",
   "options": [
    "28 Ω — the simple sum of the two",
    "4 Ω — the difference between them",
    "16 Ω — the reactance always dominates",
    "20 Ω — the vector sum √(12² + 16²)"
   ],
   "correct": 3,
   "explanation": "R and XL are 90° apart in phase, so they add as vectors: Z = √(144 + 256) = √400 = 20 Ω. Simple arithmetic addition (28 Ω) ignores the phase difference and is always wrong."
  },
  {
   "question": "A coil in air has an inductive reactance of 50 Ω at a test frequency of 200 kHz. At 400 kHz, the same coil's reactance is approximately:",
   "options": [
    "25 Ω",
    "100 Ω",
    "50 Ω — reactance does not depend on frequency",
    "200 Ω"
   ],
   "correct": 1,
   "explanation": "XL = 2πfL is directly proportional to frequency: doubling f from 200 kHz to 400 kHz doubles the reactance from 50 Ω to 100 Ω."
  },
  {
   "question": "As a probe coil passes over a tight surface crack in an aluminum part, the coil's impedance:",
   "options": [
    "moves farther from its air value, because the crack strengthens the eddy currents",
    "moves back toward its air value, because the interrupted eddy currents produce a weaker secondary field",
    "changes in resistance only — reactance cannot respond to a flaw",
    "does not change unless the part is ferromagnetic"
   ],
   "correct": 1,
   "explanation": "A crack blocks the circular eddy current paths and weakens the flow beneath the coil. The weaker secondary field cancels less flux and draws less energy, so the impedance relaxes back toward the air point — and that motion is the flaw signal."
  }
 ],
 "references": [
  "ANSI/ASNT CP-105-2024, ET Level I Topical Outline §2.1.2 (effect of fields created by eddy currents — impedance changes)",
  "ASNT SNT-TC-1A (2024), Eddy Current Testing method — Level I training topic basis",
  "ASTM E1316, Standard Terminology for Nondestructive Examinations, Section C: Electromagnetic Testing (definitions of impedance and eddy current)"
 ]
}
