Repository: benson8708/NDTAcademy

# NDTAcademy.com

Repo: https://github.com/benson8708/NDTAcademy · Online NDT training platform — Next.js (App Router) + Supabase. Competes with WorldSpec by pairing
self-paced, CP-105-traceable method training with **audit-ready formal training records**
(active-engagement hour tracking, SNT-TC-1A 2024 / NAS410 hour mapping, exportable company records).

## Repo layout

| Path | What it is |
|---|---|
| `web/` | The production Next.js app (TypeScript, no CSS framework — ported design system) |
| `supabase/migrations/` | Schema + RLS + seed migrations (catalog, 5,011-question bank) |
| `site/` | Original static prototype — now the design/content reference only |

File: web/src/data/content/et/et1-2-3.json
{
 "lessonId": "et1-2-3",
 "title": "Effect of Impedance Change on Instrumentation",
 "narrationScript": "In the last two lessons you watched eddy currents push back on the test coil and change its impedance. The problem is that the change is invisible, and small \u2014 for a fine crack, often less than one percent of the coil's total impedance. This lesson follows that change through the instrument until it becomes a signal you can act on. The key is Ohm's law for alternating current. The oscillator drives the coil with a constant alternating current, so the voltage across the coil equals current times impedance. When the part changes the coil's impedance, the coil voltage changes with it, in amplitude and in phase. The balance circuit nulls the large standing voltage, the amplifier boosts the tiny difference, and the phase detector splits the result into horizontal and vertical components that move the dot on the display. Amplitude tells you how big the change is. Phase tells you what kind of change it is. That pair of ideas unlocks the impedance plane in the next lesson.",
 "sections": [
  {
   "type": "text",
   "heading": "A Real Change You Cannot See",
   "body": "Walk the chain you built over the last two lessons. Alternating current in the test coil creates a **primary magnetic field**. That field induces **eddy currents** in the conductive part. The eddy currents generate an opposing **secondary field** \u2014 and the opposition changes the coil's **impedance**: the coil's effective resistance rises because the part dissipates energy, and its inductive reactance falls because the opposing field reduces the net flux through the coil.\n\nHere is the problem this lesson solves: that impedance change is **real but invisible**. No one can see impedance, and the change is small \u2014 for a fine surface crack, often **less than 1%** of the coil's total impedance. The entire job of an eddy current instrument is to convert that tiny change into something an operator can see, measure, and act on: a moving dot, a meter deflection, an alarm.\n\nEvery instrument, from a simple conductivity meter to a modern impedance-plane flaw detector, does it with the same chain: **drive the coil, capture the voltage change, subtract the steady part, amplify the difference, and display amplitude and phase**. This lesson walks that chain stage by stage."
  },
  {
   "type": "text",
   "heading": "Ohm's Law for AC: Impedance Becomes Voltage",
   "body": "The instrument's oscillator drives the test coil with alternating current at the selected test frequency. Treat that current as constant \u2014 the standard way to model the instrument's front end \u2014 and **Ohm's law for AC** does the rest:\n\n**V = I \u00d7 Z**\n\nWith the current I held steady, the **voltage across the coil is directly proportional to its impedance**. Z is the combination you met last lesson \u2014 **Z = \u221a(R\u00b2 + XL\u00b2)**, with **XL = 2\u03c0fL** \u2014 so anything in the part that disturbs R or XL changes the coil voltage immediately.\n\nThat voltage carries **two** pieces of information, not one:\n\n- **Amplitude** \u2014 how large the voltage is. It reports the **size** of the impedance change.\n- **Phase** \u2014 how far the voltage's timing leads or lags the drive signal. It reports the **kind** of change, because different test variables shift R and XL in different proportions.\n\nThe coil voltage \u2014 not the eddy currents themselves \u2014 is the instrument's raw material. Everything downstream exists to protect, enlarge, and translate it."
  },
  {
   "type": "figure",
   "figureId": "et1-2-3-fig-b",
   "caption": "A crack chokes off the eddy currents, so their opposing field weakens and the coil's impedance vector swings back toward its empty-coil value \u2014 both its magnitude and its phase angle change (shift exaggerated for clarity). With constant-current drive, the coil voltage copies the change."
  },
  {
   "type": "callout",
   "variant": "key",
   "title": "What the instrument actually measures",
   "body": "An eddy current instrument never measures eddy currents directly \u2014 they flow inside the part, out of reach. It measures the **voltage across the test coil**: its **amplitude** and its **phase** relative to the drive signal. Because V = I \u00d7 Z, that voltage is a faithful copy of coil impedance. Every dot movement, meter deflection, and alarm traces back to one event: **the part changed the coil's impedance.**"
  },
  {
   "type": "text",
   "heading": "The Signal Chain: Oscillator to Display",
   "body": "Follow the signal through the five stages every eddy current instrument shares.\n\n- **Oscillator** \u2014 generates a stable alternating current at the test frequency and drives the coil. It also hands a **reference copy** of its signal to the phase detector, so the instrument always knows what zero phase means.\n- **Balance circuit (bridge)** \u2014 the test coil sits in one arm of a bridge network. With the probe on sound material, the operator presses **balance (null)**: the bridge output drops to essentially zero. The large standing coil voltage is cancelled, so only **departures** from the balanced condition pass onward.\n- **Amplifier** \u2014 a fraction-of-a-percent impedance change produces a voltage far too small to display. High-gain amplification raises the imbalance signal to a working level; the **gain** control sets how much.\n- **Phase detector** \u2014 compares the amplified signal against the oscillator's reference and resolves it into **two components, horizontal and vertical**. Together they preserve both the amplitude and the phase angle of the change.\n- **Filters and display** \u2014 filtering strips electrical noise, then the two components drive the readout: a dot on an impedance-plane screen, a meter needle, a recorded trace, or an alarm gate.\n\nNotice what the chain accomplishes: a change you could never sense by hand emerges as a signal you can see, measure, and document."
  },
  {
   "type": "figure",
   "figureId": "et1-2-3-fig-a",
   "caption": "Block diagram of an eddy current instrument. The oscillator drives the coil and supplies the phase reference; the balance bridge nulls the standing signal; the amplifier boosts the tiny imbalance; the phase detector splits it into horizontal and vertical components for the display."
  },
  {
   "type": "text",
   "heading": "Amplitude and Phase: Two Channels of Information",
   "body": "On the display, the dot's excursion from the null point is a vector, and you read it on two channels at once.\n\n- **Amplitude \u2014 how big.** The length of the excursion scales with the size of the impedance change: a deeper crack, a larger conductivity shift, or more probe wobble all push the dot farther from the null.\n- **Phase \u2014 what kind.** The angle of the excursion identifies the **source** of the change. Liftoff, a thickness change, and a surface crack each disturb R and XL in different proportions, so each arrives at its own characteristic angle.\n\nBecause the phase detector preserves both, the operator can **separate variables**. The standard setup move: with the instrument balanced on a reference part, use the **phase rotation** control to lay the liftoff response flat \u2014 horizontal. Probe wobble then merely slides the dot sideways, while a crack drives it upward at a clearly different angle. You will practice exactly this in the lab lessons.\n\nOne discipline follows from all of this: a signal is only meaningful **relative to the setup that produced it**. Same frequency, same probe, same balance, same gain, same rotation \u2014 then the same discontinuity produces the same signal, and signals become evidence. That repeatability, verified on reference standards, is what standardization means, and the next lesson builds on it to read the impedance plane in full."
  },
  {
   "type": "figure",
   "figureId": "et1-2-3-fig-c",
   "caption": "Two states of the display. Balanced on reference material, the dot rests at the null point; over a crack, it sweeps out a signal whose length reports amplitude (size of the change) and whose angle reports phase (kind of change). Liftoff has been rotated horizontal."
  },
  {
   "type": "table",
   "caption": "Readout mechanisms: how different instruments present the same impedance change.",
   "headers": [
    "Readout",
    "What it presents",
    "Where you meet it"
   ],
   "rows": [
    [
     "Meter (analog or digital)",
     "Amplitude of the imbalance only \u2014 a needle or a number",
     "Conductivity meters, coating-thickness gauges, simple crack detectors"
    ],
    [
     "Impedance-plane display (flying dot)",
     "Amplitude and phase together as a moving dot",
     "Modern flaw detectors \u2014 the display this course standardizes on"
    ],
    [
     "Strip chart / recorded trace",
     "Signal amplitude against time or probe position",
     "Automated tube, bar, and wire inspection lines"
    ],
    [
     "Alarm gate (lights, horn, marker)",
     "Go / no-go output when the signal crosses a set threshold",
     "High-speed production testing"
    ]
   ]
  }
 ],
 "figures": [
  {
   "id": "et1-2-3-fig-a",
   "title": "Block diagram of an eddy current instrument",
   "file": "et1-2-3-fig-a.svg"
  },
  {
   "id": "et1-2-3-fig-b",
   "title": "Impedance change becomes a voltage change",
   "file": "et1-2-3-fig-b.svg"
  },
  {
   "id": "et1-2-3-fig-c",
   "title": "Null, amplitude, and phase on the display",
   "file": "et1-2-3-fig-c.svg"
  }
 ],
 "interactive": {
  "type": "hotspot",
  "title": "Walk the Signal Chain",
  "intro": "A crack has just passed under the probe and changed the coil's impedance. Click the stage of the instrument whose job is to split the amplified signal into the horizontal and vertical components that position the dot on the screen.",
  "figureId": "et1-2-3-fig-a",
  "regions": [
   {
    "x": 28,
    "y": 120,
    "w": 120,
    "h": 80,
    "label": "Oscillator",
    "isTarget": false,
    "feedback": "The oscillator generates the stable AC drive at the test frequency and supplies the phase reference. It feeds the chain \u2014 it does not resolve the returning signal into components."
   },
   {
    "x": 182,
    "y": 120,
    "w": 120,
    "h": 80,
    "label": "Balance bridge",
    "isTarget": false,
    "feedback": "The bridge cancels the large standing coil signal so only changes pass onward. It creates the imbalance voltage, but it does not split that voltage into display components."
   },
   {
    "x": 336,
    "y": 120,
    "w": 110,
    "h": 80,
    "label": "Amplifier",
    "isTarget": false,
    "feedback": "The amplifier boosts the tiny imbalance voltage to a usable level. It raises amplitude \u2014 it does not separate the signal into horizontal and vertical parts."
   },
   {
    "x": 480,
    "y": 120,
    "w": 130,
    "h": 80,
    "label": "Phase detector",
    "isTarget": true,
    "feedback": "Correct. The phase detector compares the amplified signal with the oscillator's reference and resolves it into horizontal and vertical components \u2014 preserving both amplitude and phase angle for the display."
   },
   {
    "x": 644,
    "y": 120,
    "w": 130,
    "h": 80,
    "label": "Display",
    "isTarget": false,
    "feedback": "The display only draws what it is given: the dot's position comes from components already produced upstream by the phase detector."
   }
  ],
  "coordH": 500
 },
 "checkQuestions": [
  {
   "question": "An eddy current instrument never senses eddy currents directly. The quantity its electronics actually process is:",
   "options": [
    "The eddy currents themselves, picked up by a sensor embedded in the test part",
    "The change in amplitude and phase of the voltage across the test coil",
    "The heat the eddy currents generate as they flow through the part's resistance",
    "The direct current flowing from the probe into the part"
   ],
   "correct": 1,
   "explanation": "Through V = I \u00d7 Z, the coil voltage mirrors coil impedance. When eddy currents change the coil's resistance and reactance, the coil voltage changes in amplitude and phase \u2014 and that voltage change is the only thing the instrument processes."
  },
  {
   "question": "With the probe resting on sound reference material, the operator presses the balance (null) control. The purpose is to:",
   "options": [
    "Increase the oscillator frequency until the dot stops moving",
    "Magnetize the part so the eddy currents flow more strongly",
    "Switch off the amplifier between measurements to save power",
    "Cancel the large standing coil signal so only changes from the part are amplified and displayed"
   ],
   "correct": 3,
   "explanation": "A small flaw changes coil impedance by a tiny fraction \u2014 often under 1% \u2014 so the steady signal must be subtracted first. Balancing drives the bridge output to essentially zero; from then on the instrument amplifies only departures from that null."
  },
  {
   "question": "An instrument drives its test coil with a constant alternating current. When the coil's impedance increases, the voltage across the coil:",
   "options": [
    "Increases in proportion, because V = I \u00d7 Z",
    "Stays the same, because voltage depends only on the oscillator setting",
    "Drops to zero immediately",
    "Becomes direct current"
   ],
   "correct": 0,
   "explanation": "Ohm's law for AC: with the current held constant, the coil voltage is directly proportional to impedance. That proportionality is what lets a voltage-measuring instrument report an impedance change."
  },
  {
   "question": "Which stage of the instrument resolves the amplified coil signal into the horizontal and vertical components that position the dot on the screen?",
   "options": [
    "The oscillator",
    "The balance bridge",
    "The phase detector, working against a reference signal from the oscillator",
    "The alarm gate"
   ],
   "correct": 2,
   "explanation": "The phase detector compares the amplified signal with the oscillator's reference and splits it into two components. Those components drive the display's horizontal and vertical axes, preserving both amplitude and phase angle."
  },
  {
   "question": "Two signals on the display have the same amplitude but arrive at clearly different phase angles. To the operator this means:",
   "options": [
    "The instrument is out of calibration and must be returned to the manufacturer",
    "The changes in the part are of different kinds \u2014 for example, liftoff versus a crack",
    "The two signals came from identical causes",
    "The test frequency drifted between the two signals"
   ],
   "correct": 1,
   "explanation": "Amplitude reports how large a change is; phase angle reports what kind of change produced it. Different variables disturb coil resistance and reactance in different proportions, so they appear at different angles \u2014 the basis of separating variables on the impedance plane."
  }
 ],
 "references": [
  "ANSI/ASNT CP-105-2024, ECT Level I Theory Course \u00a72.1 (eddy current theory: generation, impedance changes, and effect of change of impedance on instrumentation, \u00a72.1.1\u20132.1.3)",
  "ASNT SNT-TC-1A (2024), Eddy Current Testing Level I (training outline basis for qualification)",
  "ASTM E1316, Standard Terminology for Nondestructive Examinations (electromagnetic testing terms: impedance, balance/null, phase angle)"
 ]
}

File: web/src/data/content/et/et1-2-4.json
{
 "lessonId": "et1-2-4",
 "title": "Reading the Impedance Plane",
 "narrationScript": "Every eddy current signal you will ever interpret lives on one picture: the impedance plane. Resistance runs along the horizontal axis, inductive reactance up the vertical, and your probe is a single bright dot. Each test variable pushes that dot in its own direction, and that direction is the information. Lift-off drags the dot toward the air point and is the biggest, fastest mover, so we rotate the display until it runs horizontal. Conductivity slides the operating point along the comma-shaped curve \u2014 titanium near the top, copper near the bottom \u2014 and raising frequency walks the point down it exactly as if conductivity had increased. A surface crack interrupts the currents and drives a sharp signal upward, well separated from lift-off. Deeper flaws answer later and weaker: phase lag rotates their signals about fifty-seven degrees per standard depth of penetration while amplitude shrinks. Permeability swings the dot harder than any flaw, which is why ferromagnetic parts get magnetically saturated. Read direction first, then amplitude: phase tells you what it is and how deep \u2014 amplitude tells you how much.",
 "sections": [
  {
   "type": "text",
   "heading": "The Plane Where Every Signal Lives",
   "body": "Pull together what the last three lessons built. Your coil carries alternating current, so it owns a **primary magnetic field**. Hold that field against a conductor and it induces **eddy currents**; the eddy currents build a **secondary field** that opposes the primary; and that opposition arrives back at the coil terminals as a change in **impedance**. Impedance has exactly two parts \u2014 **resistance R** and **inductive reactance XL = 2\u03c0fL** \u2014 so everything that happens in the part reaches you as some combination of two numbers.\n\nTwo numbers define a point. Plot **R on the horizontal axis** and **XL on the vertical axis** and you have the **impedance plane**: a map on which the probe's condition at any instant is a single dot. The distance from the origin to the dot is the impedance magnitude **Z = \u221a(R\u00b2 + XL\u00b2)**; the angle it makes with the horizontal is the **phase angle \u03b8**.\n\nCouple the probe to a conductor and watch the dot move. Eddy-current losses pull energy from the coil, so **R rises**; the opposing secondary field cancels part of the flux, so **XL falls** below its air value. Every test variable \u2014 spacing, conductivity, a crack \u2014 pushes the dot in **its own characteristic direction**. Older meter-style instruments displayed only the magnitude as a needle swing, so a crack and a probe wobble could look identical. The modern **phase-analysis display** lets you **null** (balance) the dot at a chosen screen position and read both the **size and the direction** of every excursion. Direction is the new information \u2014 and this lesson is about learning those directions."
  },
  {
   "type": "figure",
   "figureId": "et1-2-4-fig-a",
   "caption": "The normalized impedance plane: the comma-shaped conductivity curve runs from the air point down through titanium, stainless, aluminum, and copper; lift-off paths return to the air point; ferromagnetic material climbs above it."
  },
  {
   "type": "text",
   "heading": "The Conductivity Curve: One Map for Every Metal",
   "body": "Raw R and XL values depend on the particular coil, so instruments and textbooks **normalize** the plane: subtract the coil's own wire resistance, then divide both axes by the empty-coil reactance **X0**. On the normalized plane every probe tells the same story. With the probe in air, the dot rests at the **air point** \u2014 normalized reactance 1.0, resistance 0.\n\nTouch the probe to metal and the dot lands somewhere on the **conductivity curve**, the comma-shaped locus that organizes every nonmagnetic conductor:\n\n- **Low-conductivity metals** sit near the top: titanium alloys around **1% IACS**, austenitic stainless steels around **2\u20133% IACS**.\n- **Aluminum alloys** occupy the middle-to-lower region \u2014 roughly **25\u201360% IACS** depending on alloy and temper.\n- **Copper** \u2014 **100% IACS** by definition of the International Annealed Copper Standard \u2014 sits far down the curve.\n\nNow the powerful part: the operating point's position depends on the **product of conductivity and frequency** (together with probe and part geometry). Raising the test frequency walks the dot down and around the curve exactly as if the metal had become more conductive. You cannot change the alloy \u2014 but you choose the frequency, which means **you choose where on the map you operate**. Why it matters: the angle between the lift-off direction and the conductivity curve **widens** as the point moves down the map, and separating variables from each other is the entire game of signal interpretation."
  },
  {
   "type": "text",
   "heading": "Lift-Off: Nuisance, Tool, and Reference Direction",
   "body": "**Lift-off** is the change in electromagnetic coupling as the gap between probe and surface changes. On the map it has one fixed habit: from wherever the operating point sits, increasing lift-off drives the dot along a nearly straight path **back to the air point** \u2014 at large spacing, the part might as well not exist.\n\nThree facts make lift-off the first signal you must master:\n\n- **It is the biggest, fastest mover.** Coupling dies off steeply with distance, so the **first few thousandths of an inch** of gap produce the largest excursion. Probe wobble, paint steps, and surface roughness all speak in the lift-off direction.\n- **It is a nuisance** on crack searches \u2014 wobble noise can bury a flaw signal \u2014 which is why probes are spring-loaded, held square to the surface, and scanned with discipline.\n- **It is a tool** when spacing is exactly what you want to measure: calibrate the lift-off response and you have a **nonconductive coating-thickness gauge** for paint or anodic films over metal.\n\nBecause lift-off can never be eliminated, instruments give you a **phase rotation** control. The standard field convention: rotate the display until the lift-off trace runs **horizontally** \u2014 commonly moving left as the probe lifts. Conductivity meters, typically operating near **60 kHz** on aluminum alloys, exploit the same geometry: they work at an operating point where lift-off and conductivity separate cleanly, so small probe-spacing variations do not corrupt the %-IACS reading."
  },
  {
   "type": "callout",
   "variant": "key",
   "title": "Null, lift, rotate \u2014 then trust your directions",
   "body": "Set up the display the same way every time. **(1) Null** the dot on a known-good area of the reference standard. **(2) Lift** the probe and watch the trace move. **(3) Rotate** the phase control until that lift-off trace runs horizontally toward the left edge of the screen. **(4) Scan the reference notches** and set gain so the crack signal rises well up the screen. From that moment, direction has meaning: horizontal motion is spacing, a steep upward excursion is a surface crack, and a rotated, shrunken version of the crack signal is a flaw buried deeper."
  },
  {
   "type": "figure",
   "figureId": "et1-2-4-fig-b",
   "caption": "Calibrated screen with lift-off rotated horizontal: spacing changes run left toward the air point, a surface crack rises steeply, and a subsurface flaw appears rotated clockwise and smaller because of phase lag."
  },
  {
   "type": "text",
   "heading": "Phase Tells Depth, Amplitude Tells How Much",
   "body": "A crack is a wall across the current's path. Eddy currents flow in closed loops parallel to the coil winding; a surface crack forces them to **divert around and beneath it**, which both lowers the effective conductivity the coil sees and disturbs the coupling. The result is a sharp signal at a **distinct angle** from lift-off \u2014 with the standard rotation, the trace rises steeply as the coil crosses the crack and returns as it leaves. **Amplitude** scales with how much current the flaw interrupts: longer, deeper cracks interrupt more and swing harder.\n\nDepth is written in the **phase**. Current flowing deeper in the part **lags** the surface current by **\u03b2 = x/\u03b4 radians \u2014 about 57\u00b0 per standard depth of penetration** \u2014 while its density decays to **37% at 1\u03b4** and about **14% at 2\u03b4**. So a subsurface flaw answers later and weaker: its signal is **rotated** away from the surface-crack direction (clockwise on the common setup) and **smaller** for the same metal loss. That rotation is your depth gauge \u2014 in heat-exchanger tube testing, the phase angle of a signal is read against a calibration curve to report through-wall depth. The practical limit: beyond the **effective depth of penetration, about 3\u03b4**, only ~5% of the current density remains \u2014 too little to interrogate anything, so frequency must be chosen for the depth you need.\n\nOne more mover you must recognize on sight: **ferromagnetic material**. Permeability multiplies the coil's inductance, swinging the dot hard in the **reactance direction** \u2014 above the air point on the map \u2014 and ordinary permeability variations from heat treatment or cold work produce signals that **dwarf flaw responses**. The fix is **magnetic saturation**: a strong DC field drives the relative permeability toward 1 so the steel behaves like a nonmagnetic conductor while it is tested."
  },
  {
   "type": "figure",
   "figureId": "et1-2-4-fig-c",
   "caption": "Phase lag through the thickness: current density falls to 37% at one standard depth of penetration and lags 57\u00b0, so the same flaw moved one \u03b4 deeper produces a rotated, weaker screen signal."
  },
  {
   "type": "table",
   "caption": "Impedance-plane response quick card \u2014 display convention: lift-off rotated horizontal, pointing left.",
   "headers": [
    "Variable",
    "Direction on the screen",
    "Character of the signal"
   ],
   "rows": [
    [
     "Lift-off / probe wobble",
     "Horizontal, toward the air point",
     "Large and fast; repeats with every probe lift; first few mils of gap move it most"
    ],
    [
     "Conductivity change",
     "Along the conductivity curve",
     "Slow drift between alloys, tempers, or heat-treat conditions \u2014 not a sharp flick"
    ],
    [
     "Surface crack",
     "Rises steeply, well separated from lift-off",
     "Sharp excursion and return as the coil crosses; grows with crack depth and length"
    ],
    [
     "Subsurface flaw",
     "Rotated farther by phase lag (\u224857\u00b0 per \u03b4 of depth)",
     "Smaller than a surface flaw of the same size; rotation increases with depth"
    ],
    [
     "Permeability (ferromagnetic part)",
     "Strongly in the reactance direction, above the air point",
     "Very large and erratic; suppress with magnetic saturation"
    ],
    [
     "Wall thinning",
     "Along its own thickness locus, distinct from lift-off",
     "Gradual; visible only while the wall is within roughly 3\u03b4"
    ],
    [
     "Edge effect",
     "Large, repeatable sweep as the probe nears an edge",
     "Predictable from geometry \u2014 keep a fixed scan path or use a shielded probe"
    ]
   ]
  }
 ],
 "figures": [
  {
   "id": "et1-2-4-fig-a",
   "title": "The normalized impedance plane and conductivity curve",
   "file": "et1-2-4-fig-a.svg"
  },
  {
   "id": "et1-2-4-fig-b",
   "title": "Screen signatures with lift-off rotated horizontal",
   "file": "et1-2-4-fig-b.svg"
  },
  {
   "id": "et1-2-4-fig-c",
   "title": "Phase lag: depth rotates and shrinks the signal",
   "file": "et1-2-4-fig-c.svg"
  }
 ],
 "interactive": {
  "type": "hotspot",
  "title": "Which Trace Is the Probe Wobble?",
  "intro": "Same setup as the recognition card: aluminum skin, nulled on clean bare metal, lift-off rotated horizontal. Halfway down the scan your wrist rocks and the probe tilts slightly off the surface \u2014 twice. Click the trace that motion produces.",
  "figureId": "et1-2-4-fig-b",
  "regions": [
   {
    "x": 105,
    "y": 298,
    "w": 265,
    "h": 72,
    "label": "Horizontal trace running left",
    "isTarget": true,
    "feedback": "Correct. A wobble is a spacing change, and every spacing change speaks in the lift-off direction \u2014 horizontal on this setup, headed for the air point. That is exactly why we rotate lift-off flat: rocking probes and paint steps stay horizontal while cracks break upward."
   },
   {
    "x": 412,
    "y": 318,
    "w": 76,
    "h": 66,
    "label": "Bright dot",
    "isTarget": false,
    "feedback": "That is the null point \u2014 the balanced resting position you parked the dot at on clean metal. It is where signals start from, not a signal itself."
   },
   {
    "x": 372,
    "y": 88,
    "w": 88,
    "h": 205,
    "label": "Steep upward lobe",
    "isTarget": false,
    "feedback": "This steep excursion is the surface-crack direction, deliberately separated in phase from lift-off. A rocking wrist cannot draw this trace \u2014 that separation is the entire reason the display is set up this way."
   },
   {
    "x": 480,
    "y": 185,
    "w": 112,
    "h": 128,
    "label": "Rotated, smaller lobe",
    "isTarget": false,
    "feedback": "This lobe is rotated clockwise from the surface-crack direction and smaller \u2014 the signature of a flaw below the surface answering with phase lag, not a spacing change. Wobble lives on the horizontal lift-off line."
   }
  ],
  "coordH": 500
 },
 "checkQuestions": [
  {
   "question": "On a standard impedance-plane display, the two axes represent:",
   "options": [
    "Coil voltage and coil current",
    "Resistance (horizontal) and inductive reactance (vertical)",
    "Test frequency and signal amplitude",
    "Conductivity and permeability"
   ],
   "correct": 1,
   "explanation": "Coil impedance has exactly two components \u2014 resistance R and inductive reactance XL = 2\u03c0fL. Plotting R horizontally and XL vertically turns the probe's electrical state into a single dot whose excursions carry both magnitude and phase information."
  },
  {
   "question": "While scanning an aluminum part, the probe lifts slightly off the surface. On the normalized impedance plane, the operating point moves:",
   "options": [
    "Down the conductivity curve toward the copper position",
    "Vertically upward, far above the air point",
    "Along the lift-off path toward the air point",
    "Nowhere \u2014 spacing changes do not affect the coil"
   ],
   "correct": 2,
   "explanation": "Increasing the gap weakens coupling, so the dot retreats along a nearly straight lift-off path that always terminates at the air point \u2014 at large spacing the part effectively is not there. Movement above the air point is a permeability effect, not lift-off."
  },
  {
   "question": "With the same probe on the same nonmagnetic part, raising the test frequency moves the operating point:",
   "options": [
    "Back toward the air point",
    "Above the air point, onto the ferromagnetic branch",
    "Nowhere \u2014 frequency only changes signal amplitude",
    "Down and around the conductivity curve, the same direction as a conductivity increase"
   ],
   "correct": 3,
   "explanation": "The operating point's position depends on the product of conductivity and frequency, so raising f walks the dot down the comma-shaped curve exactly as if conductivity had increased \u2014 and the phase separation between lift-off and flaw signals improves lower on the map."
  },
  {
   "question": "Compared with a surface crack of similar size, the signal from a subsurface flaw is:",
   "options": [
    "Rotated by phase lag \u2014 about 57\u00b0 per standard depth of penetration \u2014 and smaller in amplitude",
    "Identical, because flaw depth does not change the signal",
    "Larger, because more metal surrounds the flaw",
    "Aligned exactly with the lift-off direction"
   ],
   "correct": 0,
   "explanation": "Currents deeper in the part lag the surface current by \u03b2 = x/\u03b4 (\u224857\u00b0 per \u03b4) and their density decays to 37% at 1\u03b4, so deeper flaws produce rotated, weaker signals. That predictable rotation is the basis of phase-angle depth sizing."
  },
  {
   "question": "Scanning a steel (ferromagnetic) fitting, you see large, erratic signals swinging mostly in the reactance direction across the whole part, masking the reference-notch response. The most likely cause and standard remedy are:",
   "options": [
    "Edge effect \u2014 increase the scanning speed",
    "Permeability variations \u2014 apply magnetic saturation with a strong DC field",
    "Probe wobble \u2014 simply hold the probe more steadily",
    "Conductivity drift \u2014 recalibrate the conductivity meter"
   ],
   "correct": 1,
   "explanation": "Permeability multiplies coil inductance, driving the dot strongly in the reactance direction above the air point, and normal heat-treat or cold-work variations swamp flaw signals. Saturating the part with a DC field flattens relative permeability toward 1 so it tests like a nonmagnetic conductor. Wobble would appear in the lift-off direction, and edge effect appears only near edges."
  }
 ],
 "references": [
  "ANSI/ASNT CP-105-2024, ECT Level I Theory Course \u00a72.1.1\u20132.1.3 (eddy current generation, impedance changes, and instrument response)",
  "ASNT SNT-TC-1A (2024), Eddy Current Testing Method \u2014 Level I topical outline",
  "ASTM E1004, Standard Test Method for Determining Electrical Conductivity Using the Electromagnetic (Eddy Current) Method",
  "ASTM E309, Standard Practice for Eddy Current Examination of Steel Tubular Products Using Magnetic Saturation"
 ]
}

File: web/src/data/content/et/et1-3-1.json
{
 "lessonId": "et1-3-1",
 "title": "Circular Flow and Surface Concentration",
 "narrationScript": "Once a coil induces current in a part, three properties decide what your test can see. First, eddy currents travel in closed circular loops, mirroring the coil that made them. Under a surface probe they circle parallel to the surface, flowing opposite to the coil current — zero on the coil's axis and strongest in a ring beneath the windings. A flaw only shows itself when it cuts across those loops and forces the current to detour. Second, eddy currents concentrate at the surface. Each layer of current shields the metal below it, so density decays exponentially with depth: thirty-seven percent of the surface value at one standard depth of penetration, and only about five percent at three standard depths — the effective limit of the test. Third, in a solid bar inside an encircling coil, the currents flow in rings around the circumference and fall to zero at the exact center. The core of a solid product is invisible to eddy current testing — that is physics, not a setting you can fix.",
 "sections": [
  {
   "type": "text",
   "heading": "From Induced Current to Inspection Tool",
   "body": "Pass alternating current through a coil and the coil builds an **alternating magnetic field** around itself. Bring that field near a conductor and Faraday's law does the rest: the changing flux induces a voltage in the material, and because the material conducts, current flows. Those induced currents are **eddy currents** — named for the way they swirl in closed loops, like the eddies trailing an oar blade in water.\n\nLenz's law sets their character: eddy currents always flow in the direction that **opposes the change creating them**, so they generate a secondary magnetic field that pushes back against the coil's primary field. The coil feels that opposition as a change in its electrical loading — and that is the entire basis of the method. The part talks back to the coil.\n\nTo use that conversation, you have to know what the currents actually do inside the part. Three properties govern every eddy current test:\n\n- They travel in **closed circular paths**.\n- They are **strongest at the surface** nearest the coil.\n- They fall to **zero at the center** of a solid conductor placed in an alternating magnetic field.\n\nThis lesson takes each property in turn — and ties each one to what your test can and cannot detect."
  },
  {
   "type": "text",
   "heading": "Circular Flow: A Mirror of the Coil",
   "body": "Eddy currents do not wander. They circulate in **closed loops, in planes perpendicular to the magnetic flux** that induces them. Hold a flat 'pancake' coil against a plate and the primary flux enters the part roughly perpendicular to the surface — so the eddy currents flow in **circles parallel to the surface**, concentric with the coil's axis. The induced current is effectively a mirror image of the coil current: at any instant it flows **opposite** to the current in the winding (Lenz's law), and it reverses direction every half-cycle at the test frequency.\n\nThe mirror is not uniform. Directly on the coil's centerline the eddy current density is **zero** — a circular current at the exact axis would have no loop left to follow — and density rises to a **maximum in a ring directly beneath the coil windings**, falling off again outside the coil. The sensitive zone of a surface probe is that ring, not the geometric center. This is one reason scanning technique matters: the flaw has to pass through the ring of strong current, and scan index (overlap) is set so nothing slips between passes.\n\nChange the coil geometry and the current paths change with it. An **encircling coil** around a bar drives its flux along the bar's axis, so the eddy currents flow in **circumferential rings around the bar** — a geometry we will put to work at the end of this lesson."
  },
  {
   "type": "figure",
   "figureId": "et1-3-1-fig-a",
   "caption": "A surface coil and its mirror: eddy currents circulate in closed loops parallel to the part surface, opposite to the coil current at every instant — zero on the coil axis, strongest in a ring beneath the windings."
  },
  {
   "type": "callout",
   "variant": "key",
   "title": "No interruption, no indication",
   "body": "Eddy currents only reveal a discontinuity that **interrupts or diverts their flow**. A crack standing across the circular paths forces the current to detour around it — a strong, clean signal. A flaw lying **parallel** to the current paths barely disturbs them: a lamination parallel to the sheet surface under a surface probe, or a transverse crack under an encircling coil, can pass with little or no indication. Probe selection and orientation decide which flaws your test can see — before gain, frequency, or anything else on the instrument."
  },
  {
   "type": "text",
   "heading": "Strongest at the Surface: The Skin Effect",
   "body": "Eddy current density is greatest at the **surface nearest the coil** and decreases **exponentially** with depth. The cause is the currents' own opposition — the **skin effect**. The loops flowing near the surface generate a secondary field that bucks the primary flux, so the metal just below them sees a weaker net field. Weaker field, weaker induced voltage, weaker current — and that layer in turn shields the layer beneath it. Every depth is screened by all the current flowing above it.\n\nThe yardstick for this decay is the **standard depth of penetration**, symbol **δ** (delta): the depth at which eddy current density has fallen to **1/e, about 37%** of its surface value. At **2δ** about **13.5%** remains; at **3δ**, roughly **5%** — and 3δ is commonly called the **effective depth of penetration**, the practical limit of the test. Material deeper than that contributes almost nothing to the probe signal.\n\nHow thick is one standard depth? That depends on **test frequency**, the material's **electrical conductivity**, and its **magnetic permeability** — raising any of the three squeezes the currents into a thinner skin. The formula and the frequency-selection strategy belong to the depth-of-penetration lesson; for now, lock in the shape of the curve and what it means: **eddy current testing is a surface and near-surface method**. Responses from deeper reflectors are weak — and they also lag in phase, a fact the impedance-plane lessons will put to work."
  },
  {
   "type": "figure",
   "figureId": "et1-3-1-fig-b",
   "caption": "Skin effect: eddy current density decays exponentially with depth — 37% of the surface value at one standard depth of penetration (δ), about 13.5% at 2δ, and only about 5% at the 3δ effective depth."
  },
  {
   "type": "table",
   "caption": "Relative eddy current density versus depth, measured in standard depths of penetration (δ).",
   "headers": ["Depth below surface", "Relative current density", "Meaning for the test"],
   "rows": [
    ["Surface (0)", "100%", "Maximum sensitivity — surface-breaking flaws give the strongest response"],
    ["1δ — standard depth", "37% (1/e)", "Reference depth used to compare materials, frequencies, and probes"],
    ["2δ", "13.5%", "Sensitivity fading fast — responses are weak and harder to evaluate"],
    ["3δ — effective depth", "≈5%", "Practical limit of the test — deeper material is effectively uninspected"]
   ]
  },
  {
   "type": "text",
   "heading": "Zero at the Center of a Solid Bar",
   "body": "Put a solid bar through an encircling coil. The primary flux runs **along the bar's axis**, so the induced eddy currents flow in **circumferential rings** around the bar, strongest at the outside surface. Move inward and the density falls — and at the **exact center it is zero**. Two things guarantee it:\n\n- **Geometry.** Eddy currents need a loop. At the centerline the circular path has shrunk to a point — there is no area left to enclose changing flux, so there is no induced voltage to drive a current.\n- **Shielding.** Every ring of current between the surface and the core opposes the primary flux, so the net alternating field weakens step by step toward the axis. By the center there is effectively nothing left to induce with — and raising the frequency only squeezes the currents harder against the surface.\n\nThe consequence is absolute, not a matter of gain or instrument quality: **a discontinuity at or near the core of a solid product is invisible to an eddy current test.** Center shrinkage, pipe, or bursts in bar stock call for a volumetric method such as ultrasonic testing. ET earns its keep on the surface and near-surface — which is exactly why it dominates tubing inspection, where the entire wall is thin enough to carry useful current, and aerospace structure, where the flaws that matter break the surface."
  },
  {
   "type": "figure",
   "figureId": "et1-3-1-fig-c",
   "caption": "A solid bar in an encircling coil: eddy currents flow in circumferential rings that peak at the surface and fall to zero at the center — a flaw at the core gives no signal at any gain or frequency."
  }
 ],
 "figures": [
  {
   "id": "et1-3-1-fig-a",
   "title": "Circular eddy current flow beneath a surface coil",
   "file": "et1-3-1-fig-a.svg"
  },
  {
   "id": "et1-3-1-fig-b",
   "title": "Skin effect: eddy current density versus depth",
   "file": "et1-3-1-fig-b.svg"
  },
  {
   "id": "et1-3-1-fig-c",
   "title": "Solid bar in an encircling coil: zero current at the center",
   "file": "et1-3-1-fig-c.svg"
  }
 ],
 "interactive": {
  "type": "sort",
  "title": "Strong Signal or Silent Flaw?",
  "intro": "Eddy currents only report flaws that interrupt their flow — where current actually exists. Sort each scenario by the response you should expect. Think about orientation to the current paths, depth below the surface, and where current density is zero.",
  "buckets": [
   "Strong response expected",
   "Weak or no response"
  ],
  "items": [
   {
    "label": "Surface-breaking fatigue crack lying across the circular current paths of a surface probe",
    "bucket": 0,
    "why": "It cuts the loops at the surface, where density is 100% — the currents must detour around it, producing a strong change in the coil."
   },
   {
    "label": "Lamination lying parallel to the sheet surface at mid-thickness",
    "bucket": 1,
    "why": "Its plane is parallel to the circular current loops, so it interrupts almost nothing — and it sits at depth, where density has already decayed."
   },
   {
    "label": "Longitudinal seam on a bar passing through an encircling coil",
    "bucket": 0,
    "why": "Encircling-coil eddy currents flow around the circumference; a longitudinal flaw cuts squarely across that flow."
   },
   {
    "label": "Shrinkage void at the exact center of a solid bar in an encircling coil",
    "bucket": 1,
    "why": "Eddy current density is zero at the center of a solid conductor — no current means no interruption and no signal, at any gain."
   },
   {
    "label": "Corrosion pitting breaking the inspection surface beneath a pancake coil",
    "bucket": 0,
    "why": "The surface carries the maximum current density, so surface metal loss disturbs the current paths strongly."
   },
   {
    "label": "Small inclusion three standard depths of penetration below the surface",
    "bucket": 1,
    "why": "At 3δ only about 5% of the surface current density remains — the effective depth of penetration is the practical limit of the test."
   },
   {
    "label": "Short crack at the edge of a fastener hole, crossing the probe's current paths",
    "bucket": 0,
    "why": "Near-surface and oriented across the flow — the classic aerospace eddy current target."
   },
   {
    "label": "Transverse crack on a bar inspected with an encircling coil",
    "bucket": 1,
    "why": "Its plane lies parallel to the circumferential current flow, so the loops pass it with little disturbance."
   }
  ]
 },
 "checkQuestions": [
  {
   "question": "Beneath a flat surface coil held against a conductive plate, eddy currents flow:",
   "options": [
    "In straight lines parallel to the primary magnetic flux",
    "In closed loops perpendicular to the part surface",
    "In closed circular loops parallel to the surface, mirroring the coil winding",
    "Radially outward from the coil centerline"
   ],
   "correct": 2,
   "explanation": "Eddy currents circulate in planes perpendicular to the inducing flux. With a surface coil the flux enters the part perpendicular to the surface, so the currents flow in circles parallel to the surface, concentric with the coil axis and opposite to the coil current."
  },
  {
   "question": "The standard depth of penetration (δ) is the depth at which eddy current density has fallen to approximately:",
   "options": [
    "37% of its surface value",
    "50% of its surface value",
    "13.5% of its surface value",
    "5% of its surface value"
   ],
   "correct": 0,
   "explanation": "One standard depth is defined by the exponential decay constant: density falls to 1/e ≈ 37% of the surface value at 1δ. The distractors are real numbers from the same curve — 13.5% at 2δ and about 5% at 3δ, the effective depth."
  },
  {
   "question": "A solid bar passes through an encircling coil carrying alternating current. At the exact center of the bar, the eddy current density is:",
   "options": [
    "Maximum, because the primary flux concentrates along the axis",
    "About half of the surface value",
    "37% of the surface value",
    "Zero — there is no circular path at the axis, and the opposing fields of the outer current rings cancel the flux that would drive current there"
   ],
   "correct": 3,
   "explanation": "At the centerline a circular current path has no loop area left, and every ring of current outside it opposes the primary flux. Density is maximum at the bar surface and falls to zero at the center — which is why core flaws are undetectable by ET."
  },
  {
   "question": "Which discontinuity should give the strongest eddy current response?",
   "options": [
    "A lamination parallel to the sheet surface under a surface probe",
    "A surface-breaking crack oriented across the circular current paths",
    "A void at the center of a solid bar inside an encircling coil",
    "A flaw aligned parallel to the eddy current flow direction"
   ],
   "correct": 1,
   "explanation": "Detection requires interrupting the current flow. A surface-breaking crack across the paths forces the currents to detour where their density is highest. The other flaws lie parallel to the flow or sit where current density is essentially zero."
  },
  {
   "question": "Directly beneath the centerline (axis) of a circular surface coil, the eddy current density in the part is:",
   "options": [
    "At its maximum",
    "Equal to the average density across the coil face",
    "Zero — peak density lies in a ring beneath the coil windings",
    "About 37% of the value beneath the windings"
   ],
   "correct": 2,
   "explanation": "The induced currents mirror the coil: density is zero on the coil axis and reaches its maximum in a ring directly beneath the windings. The sensitive zone of a surface probe is that ring — one reason scan coverage and overlap matter."
  }
 ],
 "references": [
  "ANSI/ASNT CP-105-2024, ECT Level I Theory Course §2.1.4 (properties of eddy currents: circular travel, surface concentration, zero value at the center of a solid conductor)",
  "ASNT SNT-TC-1A (2024), Recommended Practice for Personnel Qualification and Certification in Nondestructive Testing",
  "ASNT Nondestructive Testing Handbook, Vol. 5: Electromagnetic Testing (eddy current distribution, standard depth of penetration)"
 ]
}
