Repository: benson8708/NDTAcademy

# NDTAcademy.com

Repo: https://github.com/benson8708/NDTAcademy · Online NDT training platform — Next.js (App Router) + Supabase. Competes with WorldSpec by pairing
self-paced, CP-105-traceable method training with **audit-ready formal training records**
(active-engagement hour tracking, SNT-TC-1A 2024 / NAS410 hour mapping, exportable company records).

## Repo layout

| Path | What it is |
|---|---|
| `web/` | The production Next.js app (TypeScript, no CSS framework — ported design system) |
| `supabase/migrations/` | Schema + RLS + seed migrations (catalog, 5,011-question bank) |
| `site/` | Original static prototype — now the design/content reference only |

File: web/src/data/content/et/et1-3-2.json
{
 "lessonId": "et1-3-2",
 "title": "Strength, Timing, Orientation, and Current Magnitude",
 "narrationScript": "Eddy currents have three working properties — strength, time relationship, and orientation — and every one of them is set jointly by the test system and the test part. Strength follows Faraday's law: more ampere-turns, higher frequency, and tighter coupling drive stronger currents, while conductivity, permeability, and thickness decide what the part does with them. The time relationship comes from induction itself. Eddy currents alternate at the test frequency, flow in the direction that opposes the change that created them — that is Lenz's law — and lag further behind the coil current the deeper they flow. Orientation mirrors the coil. A surface probe drives loops parallel to the surface; an encircling coil drives them around the circumference. A flaw is detectable only where it interrupts those loops, so probe choice must match the expected flaw direction. Finally, the currents are tiny. The part is a one-turn secondary driven at a fraction of a watt — no heating, no direct measurement. Everything on the screen is their small magnetic field changing the coil's impedance.",
 "sections": [
  {
   "type": "text",
   "heading": "Three Properties, Two Families of Variables",
   "body": "In the last lesson you established how eddy currents behave geometrically: they flow in closed circular loops, they are strongest at the surface, and they fall to zero at the center of a solid bar inside an encircling coil. This lesson characterizes them as working quantities. Every induced eddy current field can be described by three properties:\n\n- **Strength** — how much current actually circulates at each point in the part.\n- **Time relationship** — when the currents flow relative to the coil's excitation current: their frequency and their phase.\n- **Orientation** — the plane and direction of the current loops within the part.\n\nEach property is controlled jointly by two families of variables. **Test-system parameters** are the ones the procedure and the operator set: test frequency, coil excitation current and windings, probe type and size, and how well the coil couples to the part. **Test-part characteristics** are what the part brings to the test: its electrical conductivity, magnetic permeability, geometry, and any discontinuities.\n\nHold on to this split. When a signal appears on the screen, it means one or more of the three properties changed — and your first interpretive question is always *which variable, on which side of the map, did the changing*."
  },
  {
   "type": "figure",
   "figureId": "et1-3-2-fig-a",
   "caption": "The control map: test-system parameters and test-part characteristics jointly set eddy current strength, time relationship, and orientation — all sensed as a coil impedance change."
  },
  {
   "type": "text",
   "heading": "Strength: What Sets the Magnitude",
   "body": "Eddy current strength starts with **Faraday's law**: the voltage induced in a conductor is proportional to the **rate of change of magnetic flux** passing through it. Everything that strengthens the flux, changes it faster, or couples it more tightly into the part raises the induced current.\n\nOn the **system side**:\n\n- **Excitation current × coil turns (ampere-turns).** Primary field strength scales with drive current and the number of windings. At the low field strengths used in testing, eddy current strength scales essentially in proportion to the drive.\n- **Test frequency.** Raising frequency makes the flux change faster, which raises the induced voltage and crowds stronger currents into a thinner surface layer.\n- **Coil size.** A surface coil's field is effective over a footprint comparable to its diameter — a small coil concentrates the field for sensitivity; a large one spreads it for coverage.\n- **Coupling.** Field strength falls off rapidly with distance from the coil. A few thousandths of an inch of **lift-off** measurably weakens the currents; for encircling coils the same role is played by **fill factor**.\n\nOn the **part side**:\n\n- **Conductivity.** For the same induced voltage, a more conductive material carries more current. Copper (100 %IACS by definition) develops far stronger eddy currents than a titanium alloy near 1 %IACS; pure aluminum sits near 61 %IACS.\n- **Permeability.** Ferromagnetic material multiplies the flux inside the part, strongly boosting induction near the surface — in carbon steels, permeability effects dominate the response.\n- **Geometry.** A wall thinner than the zone the currents want to occupy limits how fully they develop, and nearby edges rob them of room."
  },
  {
   "type": "text",
   "heading": "Time Relationship: Same Frequency, Opposed Direction, Growing Lag",
   "body": "Eddy currents exist only while the magnetic flux through the part is **changing**. Hold a steady DC coil against a conductor and currents appear for an instant at switch-on, then vanish — which is why eddy current testing is built on alternating current. Once the coil is driven with AC, three time facts hold:\n\n- **Same frequency.** The induced currents alternate at exactly the test frequency, reversing direction every half cycle as the primary flux reverses. Set 100 kHz on the instrument and you have set the rhythm of every current loop in the part.\n- **Opposed direction — Lenz's law.** At every instant the eddy currents flow in the direction whose own magnetic field opposes the change in the primary flux that created them. The induced secondary field always bucks the coil's field; it never reinforces it.\n- **Growing phase lag with depth.** Currents just under the surface are already out of step with the coil current, and currents deeper in the material flow progressively later in the cycle — same beat, increasing delay, like a move passed down a line of dancers.\n\nWhich variables control timing? The **system** sets the frequency. The **part's conductivity and permeability** set how quickly phase lag accumulates with depth — in a better conductor or a magnetic material, the lag piles up over a much shorter distance. The next lesson puts hard numbers on frequency and phase; for now, lock in the pattern: same frequency, opposed direction, deeper means later."
  },
  {
   "type": "callout",
   "variant": "key",
   "title": "You never measure eddy currents directly",
   "body": "The currents circulate inside solid metal — no meter can touch them. What the instrument actually senses is their **opposing secondary magnetic field**, which changes the test coil's **impedance**. Changes in eddy current **strength** appear mostly as signal amplitude; changes in **timing** appear as phase; changes in **orientation** decide how much of the flow a flaw interrupts. Every signal you will ever evaluate is one of these three properties, translated into an impedance change at the coil."
  },
  {
   "type": "text",
   "heading": "Orientation: The Coil Decides — the Flaw Must Interrupt",
   "body": "Eddy currents are a mirror of the coil that makes them: the loops flow **parallel to the coil windings** and perpendicular to the axis of the primary flux.\n\n- A **surface (pancake) probe** held flat on a plate induces circular loops **parallel to the test surface**, strongest in a ring under the winding — and essentially zero on the coil's center axis.\n- An **encircling coil** around a bar or tube, or a **bobbin (ID) coil** inside tubing, drives the currents **circumferentially** around the part.\n\nWhy orientation earns a full section: **a discontinuity is detected only to the degree that it interrupts or diverts the current loops.** A flaw lying perpendicular to the flow forces the currents to crowd around it — maximum disturbance, maximum signal. A flaw lying parallel to the flow lines lets the currents slide past undisturbed — little or no signal, no matter how large the flaw is.\n\nThe field consequences are blunt:\n\n- A surface probe finds surface-breaking cracks in any compass direction, because its circular loops guarantee some paths cross the crack — but a **lamination parallel to the surface is essentially invisible** to it.\n- An encircling or bobbin coil is excellent on **longitudinal (axial) flaws**, which cut every circumferential loop — and notoriously weak on **circumferential cracks** lying parallel to the flow. That blind spot is exactly why rotating-probe systems exist for tubing.\n\nProbe selection and placement are test-system parameters; the flaw's orientation is a part characteristic. Matching one to the other is the difference between an inspection and a ritual."
  },
  {
   "type": "figure",
   "figureId": "et1-3-2-fig-b",
   "caption": "Orientation and detectability: a surface probe's loops run parallel to the surface, so cracks crossing them respond while laminations do not; an encircling coil's circumferential currents catch axial cracks but slide past circumferential ones."
  },
  {
   "type": "table",
   "caption": "The control map in table form: each variable, its family, and what it does to the eddy currents.",
   "headers": ["Variable", "Family", "Effect on the eddy currents"],
   "rows": [
    ["Test frequency", "Test system", "Faster flux change → stronger surface currents in a thinner layer; sets the timing cycle and how fast phase lag accumulates"],
    ["Excitation current × coil turns", "Test system", "Sets primary field strength — eddy current strength scales with the drive"],
    ["Probe type, size, placement", "Test system", "Sets the orientation of the loops and the footprint of the field"],
    ["Coupling (lift-off / fill factor)", "Test system (setup)", "Field weakens rapidly with separation — poor coupling starves the currents"],
    ["Electrical conductivity", "Test part", "More conductive → stronger currents, concentrated nearer the surface, faster phase-lag buildup"],
    ["Magnetic permeability", "Test part", "Multiplies flux in the part → stronger induction; dominates the response in carbon steels"],
    ["Geometry (thickness, edges, curvature)", "Test part", "Limits or distorts the loops — thin walls and edges constrain current development"],
    ["Discontinuities", "Test part", "Interrupt and divert the loops — the property changes you are paid to detect"]
   ]
  },
  {
   "type": "text",
   "heading": "Small Magnitude: Why the Part Never Notices the Test",
   "body": "Topic 2.1.4.5 is two words — *small magnitude* — but it explains half of how the method behaves. Picture the test as a transformer. The coil is a **primary winding** with many turns. The part is the **secondary**: a single, short-circuited turn of metal. Faraday's law delivers the induced voltage per turn, and the part has only one — so the EMF driving the eddy currents is a small fraction of a volt, produced by a probe the instrument drives at a fraction of a watt.\n\nThree consequences follow:\n\n- **The part never notices.** Resistive heating from currents this small is negligible — the test leaves no mark, no meaningful temperature rise, no change in the material. Induction *heating* equipment uses the very same physics at kilowatt drive levels to bring steel to forging temperature; the only difference between heating a billet and testing one is power.\n- **Detection must be indirect.** You cannot put an ammeter inside solid metal. The instrument reads the currents' small secondary field as a change in coil impedance — often a tiny fraction of the coil's total impedance — so the electronics must null the standing signal and amplify what remains.\n- **Noise discipline is on you.** Because flaw signals are small, ordinary nuisances — probe wobble changing lift-off, temperature drift, cable movement — can produce signals that rival them. This is why your written procedure fixes frequency, probe, and drive, and why SNT-TC-1A keeps Level I work under written instructions: steady hands and a consistent setup are part of the measurement."
  }
 ],
 "figures": [
  {
   "id": "et1-3-2-fig-a",
   "title": "Test-system parameters vs. test-part characteristics: what controls the eddy currents",
   "file": "et1-3-2-fig-a.svg"
  },
  {
   "id": "et1-3-2-fig-b",
   "title": "Eddy current orientation and flaw detectability",
   "file": "et1-3-2-fig-b.svg"
  }
 ],
 "interactive": {
  "type": "sort",
  "title": "System or part? Sort the variables",
  "intro": "Every variable below controls eddy current strength, timing, or orientation. Sort each one: is it a test-system parameter (set by the procedure, instrument, or probe) or a test-part characteristic (the part brings it to the test)?",
  "buckets": [
   "Test-system parameter",
   "Test-part characteristic"
  ],
  "items": [
   {
    "label": "Test frequency selected on the instrument",
    "bucket": 0,
    "why": "Frequency is dialed in per the written procedure — it sets the rate of flux change, and with it surface current strength and the phase-lag schedule."
   },
   {
    "label": "Coil excitation current and number of windings",
    "bucket": 0,
    "why": "Ampere-turns set the primary field strength, and eddy current strength scales with it. This belongs to the instrument and probe design, not the part."
   },
   {
    "label": "Probe type and placement (surface pancake vs. encircling)",
    "bucket": 0,
    "why": "Probe selection fixes the orientation of the current loops, so it must be matched to the expected flaw direction."
   },
   {
    "label": "Coil diameter (size of the field footprint)",
    "bucket": 0,
    "why": "The field is effective over a region comparable to the coil diameter — a probe-design parameter that sets the inspected zone."
   },
   {
    "label": "Electrical conductivity (%IACS) of the alloy",
    "bucket": 1,
    "why": "Conductivity is a material property: for the same induced voltage, a more conductive alloy carries stronger eddy currents."
   },
   {
    "label": "Magnetic permeability of the material",
    "bucket": 1,
    "why": "Permeability multiplies the flux inside the material — a part property that dominates the response in carbon steels."
   },
   {
    "label": "Part thickness, edges, and curvature",
    "bucket": 1,
    "why": "Geometry limits and distorts the current loops — edge effect and thin walls are part-side variables."
   },
   {
    "label": "A surface-breaking crack across the current paths",
    "bucket": 1,
    "why": "Discontinuities are part characteristics — they interrupt the loops and create the very signal you are hired to find."
   }
  ]
 },
 "checkQuestions": [
  {
   "question": "Which of the following is a test-part characteristic rather than a test-system parameter?",
   "options": [
    "Test frequency",
    "Coil excitation current and number of windings",
    "Electrical conductivity of the material",
    "Probe type and placement"
   ],
   "correct": 2,
   "explanation": "Frequency, coil drive, and probe selection are set by the procedure, instrument, and probe — the test system. Conductivity is a property the part brings to the test, along with permeability, geometry, and discontinuities."
  },
  {
   "question": "Eddy currents induced during testing are small in magnitude primarily because:",
   "options": [
    "The part behaves as a single-turn secondary driven by a weak, low-power primary field, so the induced voltage is only a fraction of a volt",
    "Metals have very high electrical resistance that blocks current flow",
    "Eddy currents are direct currents and cannot build up in an alternating field",
    "The currents concentrate at the center of the part, where the field is weakest"
   ],
   "correct": 0,
   "explanation": "In the transformer analogy the part is one short-circuited turn, so it receives one turn's worth of induced voltage from a probe driven at a fraction of a watt. Metals are good conductors, the currents are alternating, and they concentrate at the surface — the other options reverse the facts."
  },
  {
   "question": "An encircling coil is used on solid bar stock. Which discontinuity produces the strongest response?",
   "options": [
    "A circumferential crack lying parallel to the eddy current paths",
    "A longitudinal (axial) crack, perpendicular to the circumferential current flow",
    "A gradual, uniform taper in bar diameter",
    "A small discontinuity at the exact center of the bar"
   ],
   "correct": 1,
   "explanation": "Encircling coils drive currents circumferentially, so an axial crack cuts every loop and produces the maximum disturbance. A circumferential crack lies parallel to the flow, a gradual taper produces only a slow drift, and current density is zero at the center of a solid bar."
  },
  {
   "question": "Which statement correctly describes the time relationship of induced eddy currents?",
   "options": [
    "They flow at a lower frequency than the coil current",
    "They flow only during the positive half of each cycle",
    "They are steady direct currents that persist after the field stabilizes",
    "They alternate at the test frequency, with a phase lag that increases with depth below the surface"
   ],
   "correct": 3,
   "explanation": "Induction requires changing flux, so the currents alternate at exactly the excitation frequency and vanish in a steady field. Currents deeper in the part flow progressively later in the cycle — the growing phase lag that later supports depth discrimination."
  },
  {
   "question": "According to Lenz's law, the magnetic field created by the eddy currents:",
   "options": [
    "Adds to and reinforces the coil's primary field",
    "Is unrelated to the behavior of the primary field",
    "Opposes the change in the primary field — an opposition the instrument senses as a coil impedance change",
    "Cancels the primary field completely, stopping the test"
   ],
   "correct": 2,
   "explanation": "Induced currents always flow in the direction that opposes the change creating them. Their secondary field partially bucks the primary field, and that loading effect on the coil — read as an impedance change — is the entire basis of detection."
  }
 ],
 "references": [
  "ANSI/ASNT CP-105-2024, ET Level I Topical Outline §2.1.4.4–2.1.4.5 (eddy current strength, time relationship, and orientation as functions of test-system parameters and test-part characteristics; small magnitude of current flow)",
  "ASNT SNT-TC-1A (2024), Level I responsibilities (performing tests to written instructions with specified parameters)",
  "ASTM E1316, Standard Terminology for Nondestructive Examinations (electromagnetic testing definitions: lift-off, fill factor, %IACS)"
 ]
}

File: web/src/data/content/et/et1-3-3.json
{
 "lessonId": "et1-3-3",
 "title": "Frequency, Phase, and Depth of Penetration",
 "narrationScript": "Eddy currents do not fill a part evenly. They crowd against the surface and fade exponentially with depth — the skin effect. We measure that fade with one number: the standard depth of penetration, the depth where current density drops to thirty-seven percent of its surface value. By two standard depths, thirteen and a half percent remains; by three, just five percent — and three standard depths is the accepted effective limit of detection. Frequency, conductivity, and permeability set the depth, and frequency is the only one you control. Penetration follows one over the square root of frequency: quadruple the frequency and the depth halves; cut it to one quarter and the depth doubles. Currents at depth also lag the surface currents in phase, about fifty-seven degrees per standard depth, and that lag is how a deep flaw separates from a shallow one on the display. Raise the frequency for surface cracks. Lower it to reach second layers and hidden corrosion. And verify every choice on the reference standard your procedure specifies.",
 "sections": [
  {
   "type": "text",
   "heading": "Eddy Currents Crowd the Surface",
   "body": "You already know eddy currents flow in closed circular paths that mirror the coil, concentrated directly beneath it. Now look down into the part. Eddy current density is **greatest at the surface nearest the coil** and falls off **exponentially** with depth — there is no sharp edge where the currents stop, only a smooth, predictable fade. This is the **skin effect**, and it has a clean physical cause: the eddy currents at each depth generate their own magnetic field that **opposes the coil's field**, so every layer of current partially shields the layer beneath it. By the time the field reaches deeper material, there is less of it left to induce anything.\n\nTwo consequences follow, and they shape every test you will ever set up:\n\n- Eddy current testing is inherently a **near-surface method**. The deeper a flaw sits, the less current crosses it and the weaker its signal.\n- The fade is **calculable**. 'How deep can this setup see?' is not a guess — it is a number you can compute before the probe ever touches the part.\n\nThat number is the subject of this lesson."
  },
  {
   "type": "figure",
   "figureId": "et1-3-3-fig-a",
   "caption": "Eddy current density decays exponentially with depth: 37% remains at one standard depth (1δ), 13.5% at 2δ, and 5% at 3δ — the effective depth of penetration."
  },
  {
   "type": "text",
   "heading": "One Standard Depth: Where 37% Remains",
   "body": "The fade is measured with one yardstick: the **standard depth of penetration**, symbol **δ** (delta), also written **1δ**. It is the depth at which eddy current density has dropped to **1/e ≈ 37%** of its surface value. The decay keeps compounding from there:\n\n- **1δ → 37%** of surface current density\n- **2δ → 13.5%**\n- **3δ → 5%** — the **effective depth of penetration**, the accepted working limit. A flaw deeper than about 3δ has too little current crossing it to disturb the coil reliably.\n\nThe controlling equation is **δ = 1/√(π f μ σ)** — frequency, magnetic permeability, electrical conductivity. In shop units:\n\n**δ (mm) ≈ 660 / √( f · μᵣ · σ )**, with f in hertz, μᵣ the relative permeability, and σ in %IACS. (For δ in inches, replace 660 with 26.)\n\nWork one. A 7075-T6 aluminum skin, σ = 32 %IACS, μᵣ = 1, tested at 200 kHz: δ = 660/√(200,000 × 32) ≈ **0.26 mm**, so the effective depth is about **0.8 mm**. A crack 1.5 mm down is invisible at this frequency — essentially no current reaches it.\n\nOne honest caveat: the equation is derived for a uniform plane-wave field over a flat, thick conductor. A real coil's field spreads and weakens somewhat faster than the ideal. Treat δ as the planning number it is, and verify actual response on the reference standard your procedure specifies."
  },
  {
   "type": "table",
   "caption": "Standard depth of penetration computed from δ = 1/√(πfμσ). Carbon steel's permeability is a representative training value — real values vary widely with alloy, heat treatment, and field strength.",
   "headers": ["Material (σ %IACS, μᵣ)", "1 kHz", "10 kHz", "100 kHz", "1 MHz"],
   "rows": [
    ["Copper (100, 1)", "2.09 mm", "0.66 mm", "0.21 mm", "0.07 mm"],
    ["7075-T6 aluminum (32, 1)", "3.69 mm", "1.17 mm", "0.37 mm", "0.12 mm"],
    ["Ti-6Al-4V titanium (1.0, 1)", "20.9 mm", "6.6 mm", "2.09 mm", "0.66 mm"],
    ["304 stainless (2.5, 1)", "13.2 mm", "4.2 mm", "1.32 mm", "0.42 mm"],
    ["Carbon steel (10, ≈100)", "0.66 mm", "0.21 mm", "0.07 mm", "0.02 mm"]
   ]
  },
  {
   "type": "callout",
   "variant": "key",
   "title": "The square-root rule",
   "body": "δ ∝ 1/√(f · μᵣ · σ). **Quadruple the frequency and the standard depth halves; cut frequency to one quarter and it doubles.** Conductivity and permeability belong to the part — frequency is the only term in the equation you control. And respect the μᵣ term: in carbon steel (μᵣ ≈ 100), penetration collapses to hundredths of a millimeter, which is why eddy current testing of unsaturated ferromagnetic steel is strictly surface work."
  },
  {
   "type": "text",
   "heading": "Phase Lag: The Depth Clock",
   "body": "Depth does a second thing to eddy currents: it delays them. Currents at depth respond **later in the AC cycle** than the surface currents — they **lag in phase**, and the lag accumulates linearly with depth:\n\n**β = x/δ radians ≈ 57° per standard depth** (x = depth below the surface)\n\n- At 1δ, the currents lag the surface currents by about **57°**\n- At 2δ, by about **115°**\n- At 3δ, by about **172°** — nearly opposite in phase\n\nWhy you care: a flaw disturbs the currents flowing **at its own depth**, so the signal it returns carries that depth's phase delay. A subsurface flaw produces a signal **rotated further** on the display than a surface flaw of similar size. Amplitude says 'something is there' — **phase says how deep**. This phase-versus-depth relationship is the foundation of impedance-plane analysis and the depth evaluation you will perform at Level II.\n\nFrequency couples directly into the clock: raising the frequency shrinks δ, so the same physical depth spans more standard depths and shows **more lag**. Choosing a test frequency is also choosing how the depth range of interest spreads out in phase across the screen."
  },
  {
   "type": "figure",
   "figureId": "et1-3-3-fig-c",
   "caption": "Currents at depth lag the surface currents by about 57° per standard depth, so a flaw signal's phase angle carries depth information — the basis of depth estimation on the impedance plane."
  },
  {
   "type": "text",
   "heading": "Choosing the Frequency Direction",
   "body": "The selection logic falls straight out of the two relationships you now own:\n\n- **Surface flaws → raise the frequency.** A small δ concentrates the available current right where the flaw is, giving maximum sensitivity and sharp resolution of small surface cracks. Surface crack detection on aluminum structure typically runs from a couple hundred kilohertz up into the low megahertz.\n- **Subsurface flaws → lower the frequency.** Second-layer cracks and hidden corrosion in bonded or riveted lap joints need δ grown until real current reaches the flaw — for aluminum stack-ups this lands in the low kilohertz.\n- **Keep the depth of interest within the effective depth.** The deepest flaw you must detect should lie no deeper than about 3δ — and many setups aim to place it near 1δ, where current density and phase separation are both strong.\n\nThe trade is permanent. Lower frequency buys depth but costs surface sensitivity and resolution; higher frequency sharpens the surface and goes blind below a fraction of a millimeter. And no gain knob changes it: **amplification cannot create current where none flows**.\n\nThe final word always belongs to the written procedure: it specifies or bounds the frequency, and your job as a Level I is to confirm the response on the specified reference standard — EDM notches and drilled holes at known depths — before any part is examined."
  },
  {
   "type": "figure",
   "figureId": "et1-3-3-fig-b",
   "caption": "The same two-layer aluminum joint at two frequencies: at 500 kHz the effective depth is about 0.5 mm and the test never leaves the first skin; at 5 kHz the standard depth grows to 1.65 mm and the second layer falls within reach."
  }
 ],
 "figures": [
  {
   "id": "et1-3-3-fig-a",
   "title": "Exponential decay and the standard depth of penetration",
   "file": "et1-3-3-fig-a.svg"
  },
  {
   "id": "et1-3-3-fig-b",
   "title": "High vs. low frequency penetration in a two-layer joint",
   "file": "et1-3-3-fig-b.svg"
  },
  {
   "id": "et1-3-3-fig-c",
   "title": "Phase lag versus depth",
   "file": "et1-3-3-fig-c.svg"
  }
 ],
 "interactive": {
  "type": "scenario",
  "title": "Set the Frequency: Four Calls on the Hangar Floor",
  "intro": "Four setups, two rules: δ (mm) ≈ 660/√(f · μᵣ · σ %IACS), and phase lag ≈ 57° per standard depth. Work each one on paper before you click. 7075-T6 aluminum: 32 %IACS, μᵣ = 1.",
  "steps": [
   {
    "prompt": "You are hunting tight fatigue cracks breaking the surface of an aluminum wing skin around fastener heads. Which direction do you take the test frequency, and why?",
    "options": [
     "Lower — deeper penetration always improves sensitivity",
     "Higher — it concentrates the current at the surface, where the cracks are, and sharpens resolution",
     "It does not matter — the gain control sets sensitivity",
     "Lower — less phase lag makes signals easier to read"
    ],
    "correct": 1,
    "feedback": "Higher frequency shrinks δ, packing the available current into the thin layer the cracks actually occupy — stronger signals from small surface flaws and better resolution. Surface crack work on aluminum commonly runs hundreds of kilohertz and up."
   },
   {
    "prompt": "At 200 kHz your standard depth in 7075-T6 is about 0.26 mm. The work instruction needs solid response at roughly double that standard depth, 0.5 mm. What frequency gets you there?",
    "options": [
     "800 kHz",
     "100 kHz",
     "50 kHz",
     "Stay at 200 kHz and double the gain"
    ],
    "correct": 2,
    "feedback": "δ ∝ 1/√f, so doubling δ requires dividing frequency by four: 200 kHz → 50 kHz gives δ ≈ 0.52 mm. Gain amplifies signal and noise alike — it cannot create current where none flows."
   },
   {
    "prompt": "Next job: corrosion and cracking in the second layer of a riveted lap joint — two 2 mm aluminum skins, so the damage sits 2 to 4 mm down. Which starting frequency band is right?",
    "options": [
     "1–10 kHz, so the effective depth (3δ) reaches through the second layer",
     "200–500 kHz, for maximum sensitivity",
     "2–6 MHz, to maximize phase lag",
     "Any frequency — the adhesive and rivets carry the currents deeper"
    ],
    "correct": 0,
    "feedback": "At 5 kHz, δ ≈ 1.65 mm and 3δ ≈ 5 mm — the whole stack is within reach. At 200 kHz the effective depth is about 0.8 mm and the test never leaves the first skin. Adhesive is nonconductive; it carries nothing."
   },
   {
    "prompt": "Two indications give similar amplitudes, but one signal is rotated noticeably further on the display — more phase lag — than the other. What is the rotation telling you?",
    "options": [
     "The rotated indication is shallower",
     "Rotation is random instrument noise",
     "The rotated indication lies deeper — lag grows about 57° per standard depth",
     "The rotated indication must be lift-off"
    ],
    "correct": 2,
    "feedback": "β = x/δ: currents at depth respond later in the cycle, so a deeper flaw returns a signal rotated further. Phase, not amplitude, is the dependable depth clue — and reading it is the heart of Level II impedance-plane evaluation."
   }
  ]
 },
 "checkQuestions": [
  {
   "question": "The standard depth of penetration (1δ) is defined as the depth at which eddy current density has fallen to approximately what fraction of its surface value?",
   "options": ["50%", "5%", "37% (1/e)", "13.5%"],
   "correct": 2,
   "explanation": "By definition, current density at one standard depth is 1/e ≈ 37% of the surface value. 13.5% is the density at 2δ, and 5% is the density at 3δ — the effective depth of penetration."
  },
  {
   "question": "A test on an aluminum alloy gives a standard depth of penetration of 1.2 mm at 10 kHz. If the frequency is raised to 40 kHz, the standard depth becomes approximately:",
   "options": ["0.6 mm", "0.3 mm", "2.4 mm", "1.2 mm — frequency does not affect penetration"],
   "correct": 0,
   "explanation": "δ varies as 1/√f. Multiplying frequency by four divides the standard depth by √4 = 2, so 1.2 mm becomes 0.6 mm. Penetration depends directly on frequency — that dependence is the main reason frequency is selectable at all."
  },
  {
   "question": "Compared with the eddy currents at the surface, the currents flowing at a depth of two standard depths (2δ) lag in phase by approximately:",
   "options": ["37°", "57°", "90°", "115°"],
   "correct": 3,
   "explanation": "Phase lag accumulates at β = x/δ radians — about 57° per standard depth — so at 2δ the lag is roughly 115°. The 57° option is the lag at 1δ, and 37% is an amplitude figure, not a phase angle."
  },
  {
   "question": "You must detect cracks in the second layer of a riveted aluminum lap joint, about 4 mm below the surface. The correct frequency decision is to:",
   "options": [
    "Raise the frequency to concentrate the currents at the surface",
    "Lower the frequency so the standard depth grows and usable current reaches the second layer",
    "Keep the frequency and raise the gain — gain controls penetration",
    "Raise the frequency because phase lag decreases with depth"
   ],
   "correct": 1,
   "explanation": "Only a lower frequency enlarges δ enough to put real current at 4 mm — in an aluminum stack-up that means low kilohertz. Gain amplifies whatever signal exists but cannot create current at depth, and phase lag increases (not decreases) with depth."
  },
  {
   "question": "The same probe and frequency are moved from 7075-T6 aluminum (32 %IACS, μᵣ = 1) to unsaturated carbon steel (≈10 %IACS, μᵣ ≈ 100). The standard depth of penetration:",
   "options": [
    "Stays the same — penetration depends only on frequency",
    "Increases, because steel is less conductive than the aluminum alloy",
    "Decreases sharply — the large permeability term shrinks δ far more than the lower conductivity enlarges it",
    "Increases, because permeability helps the field penetrate deeper"
   ],
   "correct": 2,
   "explanation": "δ ∝ 1/√(μᵣ·σ). Steel's lower conductivity alone would deepen penetration, but μᵣ ≈ 100 dominates: at 100 kHz, δ drops from about 0.37 mm in the aluminum to roughly 0.07 mm in the steel. That collapse is why ET of ferromagnetic steel is surface-only work unless magnetic saturation is applied."
  }
 ],
 "references": [
  "ANSI/ASNT CP-105-2024, ECT Level I Theory Course §2.1.4.6 (relationships of frequency and phase)",
  "ASNT SNT-TC-1A (2024) — recommended practice governing ET training, qualification, and certification",
  "Classical skin-effect relations: δ = 1/√(πfμσ); density 37% (1/e) at 1δ, 13.5% at 2δ, 5% at 3δ (effective depth); phase lag β = x/δ radians ≈ 57° per standard depth",
  "ASTM E309 (eddy current examination of steel tubular products using magnetic saturation — context for the ferromagnetic-steel penetration limit)"
 ]
}
