Repository: benson8708/NDTAcademy

# NDTAcademy.com

Repo: https://github.com/benson8708/NDTAcademy · Online NDT training platform — Next.js (App Router) + Supabase. Competes with WorldSpec by pairing
self-paced, CP-105-traceable method training with **audit-ready formal training records**
(active-engagement hour tracking, SNT-TC-1A 2024 / NAS410 hour mapping, exportable company records).

## Repo layout

| Path | What it is |
|---|---|
| `web/` | The production Next.js app (TypeScript, no CSS framework — ported design system) |
| `supabase/migrations/` | Schema + RLS + seed migrations (catalog, 5,011-question bank) |
| `site/` | Original static prototype — now the design/content reference only |

File: web/src/data/content/et/et1-3-4.json
{
 "lessonId": "et1-3-4",
 "title": "Conductivity and Permeability Effects",
 "narrationScript": "Every eddy current signal is the coil reporting on the material beneath it, and two material properties do most of the talking. The first is conductivity, how freely electrons flow. We grade it as a percentage of the international annealed copper standard, where copper reads one hundred percent. Silver runs about one hundred five. Aerospace aluminum alloys land near thirty. Titanium and austenitic stainless sit near three. Raise the conductivity and the eddy currents grow stronger, the operating point slides farther around the comma shaped conductivity curve, and the depth of penetration shrinks. Copper at one hundred kilohertz tests only about two tenths of a millimeter deep. Permeability is the second property, and when it appears, it wins. Ferromagnetic steel multiplies the coil's flux, drives inductive reactance above the air point, collapses penetration to a thin surface skin, and adds noise wherever permeability wanders with stress or microstructure. The cure is magnetic saturation, which forces steel to behave like a nonmagnetic conductor. Master these two properties and you can sort alloys, verify heat treatment, and catch hidden fire damage.",
 "sections": [
  {
   "type": "text",
   "heading": "Two Material Properties Own the Signal",
   "body": "By now you can explain where eddy currents come from: the coil's alternating magnetic field induces circulating currents in any nearby conductor, and those currents push back on the coil. Frequency, you have seen, is the operator's knob \u2014 it sets phase and depth of penetration. This lesson is about the two knobs you do not control, because the part owns them:\n\n- **Electrical conductivity (\u03c3)** \u2014 how freely the material lets electrons flow.\n- **Magnetic permeability (\u03bc)** \u2014 how strongly the material concentrates magnetic flux.\n\nBetween them, these two properties decide how strong the eddy currents are, how deep they reach, and which direction the signal moves on the impedance plane. Same probe, same frequency, different alloy \u2014 completely different response.\n\nThat sensitivity is a capability, not a nuisance. Because the method reads \u03c3 and \u03bc directly, eddy current testing can sort mixed alloys, verify heat treatment, and find fire-damaged aircraft structure \u2014 jobs no other surface NDT method does. It also means an unnoticed material change can masquerade as a flaw, which is why a Level I must know exactly what each property does to the signal."
  },
  {
   "type": "text",
   "heading": "Conductivity and the IACS Scale",
   "body": "**Conductivity** measures how easily current flows; it is the reciprocal of resistivity. The SI unit is siemens per meter, but eddy current work uses a more convenient yardstick: **% IACS**, the International Annealed Copper Standard. By definition, **100% IACS is the conductivity of annealed, commercially pure copper at 20 \u00b0C** (resistivity 1.7241 \u00b5\u03a9\u00b7cm, about 58 MS/m). Every other material is graded against copper \u2014 and the scale is not capped: silver beats the standard at about 105%, while titanium limps in near 3%.\n\nConductivity is not a fixed label stamped on an alloy. Four things move it:\n\n- **Alloying.** Atoms added to a pure metal scatter electrons. Pure aluminum runs about 61% IACS; alloyed and hardened 2024-T4 drops to about 30%.\n- **Heat treatment and temper.** Solution treating, aging, and annealing change how much alloying element is dissolved in the lattice, so conductivity tracks temper \u2014 the basis for heat-treat verification.\n- **Temperature.** Warmer metal vibrates more and conducts less, so readings drift with temperature. Part, probe, and reference standards must be at the same temperature.\n- **Cold work and residual stress.** Plastic deformation adds lattice defects that scatter electrons \u2014 a smaller effect, but real.\n\nHardness, strength, and conductivity all ride on the same microstructure. That is why a conductivity meter can stand in as a strength screen on aluminum."
  },
  {
   "type": "figure",
   "figureId": "et1-3-4-fig-a",
   "caption": "The IACS conductivity ladder for common metals. Copper defines 100%; aerospace aluminum alloys cluster near 30%; titanium, austenitic stainless, and nickel alloys sit in the low single digits. Steel's ~10% is almost irrelevant \u2014 its ferromagnetic permeability dominates the response."
  },
  {
   "type": "text",
   "heading": "What Conductivity Does to the Signal",
   "body": "Put the same coil, at the same frequency, on a series of nonmagnetic metals and watch the impedance plane.\n\n**Signal strength.** Higher conductivity lets the induced voltage drive more current, so the eddy currents \u2014 and the secondary field they throw back at the coil \u2014 grow stronger. The coil's impedance changes more: the operating point travels farther from the **air point**, sweeping down and around the comma-shaped **conductivity curve**. Low-conductivity metals (titanium, austenitic stainless) cluster near the air point; high-conductivity metals (copper, silver) ride at the far end. The spacing between alloys along that curve is real, repeatable information \u2014 it is exactly what a conductivity meter reads.\n\n**Depth of penetration.** Conductivity sits in the denominator of the standard-depth formula you met last lesson, \u03b4 = 1/\u221a(\u03c0f\u03bc\u03c3). Stronger eddy currents shield the interior more effectively, so **the better the conductor, the shallower the test**. At 100 kHz, one standard depth is about **0.2 mm in copper** but about **1.2 mm in titanium** \u2014 same coil, same frequency, nearly a six-fold difference owned entirely by the material.\n\nThe practical consequence: you cannot choose a test frequency until you know what the part is made of. Material conductivity is the first line on any eddy current technique sheet."
  },
  {
   "type": "table",
   "caption": "Approximate room-temperature conductivity and magnetic class of materials you will meet on the bench.",
   "headers": [
    "Material",
    "Conductivity (% IACS, approx.)",
    "Magnetic class",
    "What the probe sees"
   ],
   "rows": [
    [
     "Silver",
     "105",
     "Nonmagnetic (\u03bcr \u2248 1)",
     "Strongest eddy currents \u2014 far end of the conductivity curve"
    ],
    [
     "Copper (annealed)",
     "100 \u2014 the reference",
     "Nonmagnetic",
     "Defines the IACS scale; very shallow penetration"
    ],
    [
     "Aluminum 1100 (near-pure)",
     "\u224861",
     "Nonmagnetic",
     "Alloying away from purity drops the reading fast"
    ],
    [
     "2024-T4 / 7075-T6 aluminum",
     "\u224830 / \u224832",
     "Nonmagnetic",
     "Aerospace structure \u2014 temper and heat damage shift the reading"
    ],
    [
     "Cartridge brass (70-30)",
     "\u224828",
     "Nonmagnetic",
     "Classic ET tubing alloy"
    ],
    [
     "Titanium (comm. pure)",
     "\u22483",
     "Nonmagnetic",
     "Weak eddy currents, deep penetration \u2014 plots near the air point"
    ],
    [
     "304 stainless steel",
     "\u22482.5",
     "Nonmagnetic (can turn slightly magnetic when heavily cold-worked)",
     "Low conductivity; watch for cold-work permeability surprises"
    ],
    [
     "Low-carbon steel",
     "\u224810",
     "Ferromagnetic (\u03bcr in the hundreds)",
     "Permeability dominates \u2014 reactance climbs above the air point"
    ]
   ]
  },
  {
   "type": "text",
   "heading": "Permeability: The Flux Multiplier",
   "body": "**Magnetic permeability (\u03bc)** is a material's flux-multiplying ability \u2014 the flux density produced per unit of magnetizing force (\u03bc = B/H). We normalize it to free space as **relative permeability, \u03bcr**. Copper, aluminum, titanium, and annealed austenitic stainless are **nonmagnetic: \u03bcr \u2248 1**, so permeability quietly drops out of their behavior.\n\n**Ferromagnetic** materials \u2014 iron, nickel, cobalt, carbon and low-alloy steels, 400-series stainless \u2014 are another world. Their **\u03bcr runs from the hundreds into the thousands**, and it is not even constant: it changes with magnetizing force, heat treatment, stress, and the part's magnetic history. Three consequences hit the test at once:\n\n- **Reactance climbs.** The part concentrates the coil's flux, so coil inductance \u2014 and inductive reactance \u2014 jumps. The operating point moves **above the air point**: the opposite direction from conductivity loading, and so much larger that conductivity information is buried.\n- **Penetration collapses.** \u03bc sits under the same square root as \u03c3 in \u03b4 = 1/\u221a(\u03c0f\u03bc\u03c3). Where 7075 aluminum gives you roughly 0.4 mm at 100 kHz, mild steel gives **well under 0.1 mm** \u2014 on ferromagnetic parts, eddy current testing is a surface examination.\n- **Permeability noise.** \u03bcr wanders from spot to spot with stress and microstructure, producing baseline signals that can dwarf a real crack indication.\n\nThe standard cure is **magnetic saturation**: a strong DC field drives the steel onto the flat top of its B-H curve, where the incremental permeability falls toward 1. Saturated, the part behaves like a nonmagnetic conductor \u2014 stable signals, predictable penetration. That is exactly how ferromagnetic tubing is examined in practice. One more escape hatch exists: above its **Curie temperature** (about 770 \u00b0C for iron), steel loses its ferromagnetism entirely, which is how hot-rolled steel can be tested in the mill."
  },
  {
   "type": "figure",
   "figureId": "et1-3-4-fig-b",
   "caption": "The impedance plane. Nonmagnetic conductors leave the air point and slide around the comma-shaped conductivity curve \u2014 farther as \u03c3\u00b7f rises. A ferromagnetic part moves the opposite way: permeability multiplies the flux and drives the operating point above the air point. Lift-off always pulls back toward the air point."
  },
  {
   "type": "callout",
   "variant": "key",
   "title": "Reading the plane in one breath",
   "body": "Nonmagnetic conductor: the operating point leaves the air point and slides **down around the comma curve** \u2014 the higher the conductivity (and frequency), the farther it travels. Ferromagnetic part: the point **climbs above the air point** \u2014 permeability wins, every time. Lift-off: always **back toward the air point**. Field habit: touch a pocket magnet to the part before you test. If it sticks, conductivity readings are off the table, and the technique must deal with permeability \u2014 usually by magnetic saturation."
  },
  {
   "type": "text",
   "heading": "Field Use: Sorting, Heat Treat, and Heat Damage",
   "body": "Level I eddy current work leans on conductivity every week:\n\n- **Conductivity measurement.** Dedicated meters \u2014 governed by **ASTM E1004** \u2014 read % IACS directly, commonly operating near 60 kHz (higher frequencies for thin stock). The discipline: verify on two standards that bracket the expected value, keep probe, part, and standards at the same temperature, and test on a flat, clean, accessible surface. Thin nonconductive coatings are tolerated only within the limits of your procedure, because lift-off compensation has limits.\n- **Alloy sorting.** Mixed stock with different conductivities separates in seconds \u2014 2024 near 30% IACS will never read like 6061-T6 in the low-to-mid 40s.\n- **Heat-treat verification.** Temper changes conductivity, so aerospace procedures verify aluminum heat treatment by conductivity, often paired with hardness testing.\n- **Heat and fire damage.** 7075-T6 should read about **30.5\u201333% IACS**. Overheat it \u2014 engine fire, lightning strike, a hangar fire \u2014 and the temper overages toward the annealed condition: conductivity climbs toward the **mid-40s** while strength falls. A conductivity map flags damaged skin that looks perfectly sound to the eye.\n\nOn ferromagnetic parts those readings mean nothing \u2014 permeability swamps them. Know which regime you are standing in before you trust a number; that is the heart of this lesson."
  }
 ],
 "figures": [
  {
   "id": "et1-3-4-fig-a",
   "title": "IACS conductivity scale for common metals",
   "file": "et1-3-4-fig-a.svg"
  },
  {
   "id": "et1-3-4-fig-b",
   "title": "Impedance plane: conductivity curve and the permeability direction",
   "file": "et1-3-4-fig-b.svg"
  }
 ],
 "interactive": {
  "type": "hotspot",
  "title": "Where Does Steel Land?",
  "intro": "An absolute probe is balanced in air, then placed on a mild-steel fitting. Using the impedance plane from this lesson, click the region where the operating point lands.",
  "figureId": "et1-3-4-fig-b",
  "regions": [
   {
    "x": 150,
    "y": 75,
    "w": 140,
    "h": 80,
    "label": "Above the air point",
    "isTarget": true,
    "feedback": "Correct. Ferromagnetic permeability multiplies the coil's flux, so inductive reactance climbs above the air point \u2014 the opposite direction from conductivity loading. The \u03bc effect is so large it buries conductivity information until the part is magnetically saturated."
   },
   {
    "x": 125,
    "y": 225,
    "w": 110,
    "h": 60,
    "label": "The air point",
    "isTarget": false,
    "feedback": "That is where the point starts, not where it lands. The air point is the balanced, no-part condition; touching the probe to any conductive or magnetic material moves the point away from it."
   },
   {
    "x": 238,
    "y": 262,
    "w": 115,
    "h": 66,
    "label": "Low-conductivity end of the curve (Ti / 304 SS)",
    "isTarget": false,
    "feedback": "This is where low-conductivity NONMAGNETIC metals land. Steel conducts about as poorly (\u224810% IACS), but its permeability overrides conductivity and drives the operating point upward instead of along the curve."
   },
   {
    "x": 160,
    "y": 385,
    "w": 160,
    "h": 58,
    "label": "High-conductivity end of the curve (Al / Cu)",
    "isTarget": false,
    "feedback": "Copper and aluminum live here \u2014 strong eddy currents with \u03bcr \u2248 1. Steel's eddy currents are comparatively weak, and permeability, not conductivity, controls where it plots."
   }
  ],
  "coordH": 500
 },
 "checkQuestions": [
  {
   "question": "On the IACS scale used by every conductivity meter, 100% IACS is defined as the conductivity of:",
   "options": [
    "Pure silver, the best electrical conductor",
    "Annealed, commercially pure copper at 20 \u00b0C",
    "Electrolytically refined aluminum",
    "Annealed low-carbon steel"
   ],
   "correct": 1,
   "explanation": "IACS stands for International Annealed Copper Standard: annealed pure copper at 20 \u00b0C (resistivity 1.7241 \u00b5\u03a9\u00b7cm) defines 100%. The scale is not capped there \u2014 silver reads about 105% IACS."
  },
  {
   "question": "Same coil, same frequency: you move the probe from titanium (\u22483% IACS) to copper (100% IACS). The standard depth of penetration:",
   "options": [
    "Increases, because better conductors carry current deeper",
    "Stays the same, because depth depends only on frequency",
    "Decreases, because stronger eddy currents shield the interior and crowd the current toward the surface",
    "Becomes effectively infinite in a near-perfect conductor"
   ],
   "correct": 2,
   "explanation": "Conductivity sits in the denominator of \u03b4 = 1/\u221a(\u03c0f\u03bc\u03c3). At 100 kHz one standard depth is roughly 1.2 mm in titanium but only about 0.2 mm in copper \u2014 higher conductivity always means a shallower test."
  },
  {
   "question": "An absolute coil balanced in air is placed on a mild-steel part. Relative to the air point, the operating point:",
   "options": [
    "Climbs above it, because permeability multiplies the coil's flux and raises inductive reactance",
    "Slides to the far, high-conductivity end of the comma curve",
    "Barely moves, because steel is a poor conductor",
    "Moves only along the resistance axis"
   ],
   "correct": 0,
   "explanation": "Ferromagnetic \u03bcr \u2014 hundreds or more \u2014 concentrates flux and drives coil reactance up, the opposite direction from conductivity loading, and so strongly that conductivity information is buried beneath it."
  },
  {
   "question": "Steel tubing is eddy current examined under a strong DC magnetic saturation field primarily to:",
   "options": [
    "Raise the tube's conductivity so eddy currents flow more strongly",
    "Attract magnetic particles to surface cracks",
    "Demagnetize the tube after the examination",
    "Drive the effective permeability toward 1, suppressing permeability noise and restoring predictable penetration"
   ],
   "correct": 3,
   "explanation": "Saturation pushes the steel onto the flat region of its B-H curve, where incremental \u03bcr approaches 1. The tube then behaves like a nonmagnetic conductor \u2014 stable signals and usable penetration. ASTM E309 practice is built on this."
  },
  {
   "question": "A 7075-T6 skin panel nominally reads 30.5\u201333% IACS. After a hangar fire, one zone reads 41% IACS. The most likely interpretation is:",
   "options": [
    "Instrument drift \u2014 7075 cannot read above 33% IACS",
    "Fire-induced cold work raised the conductivity",
    "Heat exposure overaged or annealed the temper \u2014 conductivity moved toward the annealed value and strength has been lost",
    "The zone has become ferromagnetic"
   ],
   "correct": 2,
   "explanation": "Overheating drives 7075-T6 toward the annealed condition, whose conductivity sits in the mid-40s % IACS. Rising conductivity with falling strength is exactly the signature conductivity mapping is used to find \u2014 the metal can look completely undamaged."
  }
 ],
 "references": [
  "ANSI/ASNT CP-105-2024, ECT Level I Theory Course \u00a72.1.4.7\u20132.1.4.8 (electrical effects \u2014 conductivity of materials; magnetic effects \u2014 permeability of materials)",
  "ASTM E1004, Standard Test Method for Determining Electrical Conductivity Using the Electromagnetic (Eddy Current) Method",
  "ASTM E309, Standard Practice for Eddy-Current Examination of Steel Tubular Products Using Magnetic Saturation",
  "ASM Handbook, Volume 17, Nondestructive Evaluation of Materials (published % IACS conductivity values for common metals and alloys)"
 ]
}

File: web/src/data/content/et/et1-3-5.json
{
 "lessonId": "et1-3-5",
 "title": "Geometrical Effects",
 "narrationScript": "Eddy currents need room. Under a surface probe they fill a footprint about one coil diameter wide and roughly three standard depths deep. While the part looks uniform from inside that volume, the signal sits still. The moment shape intrudes, it moves — no flaw required. Approach an edge and the loops compress against the boundary, because current cannot cross into air. That edge response begins about a probe diameter out and can bury a crack signal completely. Let the wall thin to less than the effective depth and the back surface joins the test — tapers, chem-milled steps, and corrosion thinning all move the operating point. Curvature changes coupling, so a flat probe rocking over a radius makes lift-off noise. The defense is planning. Geometry follows the drawing: its signals repeat at the same place on every like part. Calibrate on standards that match the part's shape, scan parallel to edges at a fixed offset so geometry stays constant, and treat any signal that breaks the pattern as a discontinuity until proven otherwise.",
 "sections": [
  {
   "type": "text",
   "heading": "Geometry: The Third Part-Side Variable",
   "body": "The control map from earlier in this module split every test variable into two families: test-system parameters you set, and test-part characteristics the part brings. You have now worked through two of the part's contributions — conductivity and permeability. The third is **geometry**: the shape of the part near and under the probe.\n\nWhy shape matters follows directly from the properties of eddy currents. The currents occupy a definite volume: a footprint roughly the **diameter of the coil**, and a depth of about **three standard depths of penetration (3δ)** — the effective depth, below which only about 5% of the surface current density remains. Call that the probe's **interrogation volume**. As long as the part looks like an infinite, uniform plate from inside that volume, the signal holds still. The moment any boundary intrudes — an edge, a back wall, a curve, a hole, a hidden doubler — the current loops are constrained or distorted, their secondary field changes, and the coil impedance moves.\n\nHere is the uncomfortable part: the instrument cannot tell on its own whether the loops were disturbed by a crack or by the part's own shape. Electrically, both are the same kind of event. CP-105 lists geometrical effects (§2.1.4.9) as required Level I theory for a blunt reason — geometry produces some of the largest signals you will ever see, in exactly the places where aircraft structure cracks first: edges, holes, radii, and thickness steps."
  },
  {
   "type": "text",
   "heading": "Edge Effect: The Loudest Signal on the Part",
   "body": "Bring a surface probe toward the edge of a plate and watch the signal climb. Eddy currents must flow in closed loops, and **current cannot cross the boundary into air** — so as the edge enters the probe's field, the circular paths are compressed, crowded, and bent to run along the boundary. At the same time, part of the coil's flux spills past the edge and finds no metal at all. Both effects unbalance the coil strongly. ASTM E1316 calls this the **edge effect**; the same phenomenon at the end of a bar or tube entering an encircling coil is called **end effect**.\n\nTwo facts make it a first-order problem:\n\n- **It starts early.** The coil's field extends well beyond the windings, so an unshielded probe typically begins responding while it is still about **one probe diameter** from the edge.\n- **It is enormous.** The edge is, electrically, the largest 'discontinuity' on the part. Its response is usually far larger than a crack signal, so a crack hiding in the rising edge response can be completely masked.\n\nThat combination is bad news, because skin edges, cutouts, and the fastener rows that run beside them concentrate stress — the last few millimeters before an edge are prime fatigue-crack territory on aircraft structure. The standard tools: **shielded probes**, whose ferrite cup confines the field so the coil can work close to a boundary; **smaller-diameter probes**; and scan plans that hold the probe-to-edge distance constant so the edge contribution becomes a steady, balanceable baseline."
  },
  {
   "type": "figure",
   "figureId": "et1-3-5-fig-a",
   "caption": "Edge effect in plan view. Away from the edge the current loops are symmetric and the signal is steady. As the boundary enters the probe's field, the loops compress against it and flux spills into air — a response that begins about one probe diameter out and can dwarf crack signals."
  },
  {
   "type": "callout",
   "variant": "key",
   "title": "Geometry follows the drawing",
   "body": "A geometry signal is **predictable and repeatable**: it appears at the same station on this part, on the last part, and on every like part, and it corresponds to a feature you can point to on the drawing — an edge, a step, a radius, a hole, a doubler. A discontinuity respects no drawing. A signal where no feature exists, or one that differs from the same location on a known-good part, is treated as a **possible discontinuity until evaluated**. When in doubt, compare: same probe, same null, same scan path on a conforming area or a reference part."
  },
  {
   "type": "text",
   "heading": "Thickness Changes: When the Back Wall Joins the Test",
   "body": "As long as the part is thicker than the effective depth of penetration, the back surface sits below the current zone and contributes nothing. When the wall is **thinner than about 3δ**, the eddy currents are squeezed between the two surfaces — and from then on, **every change in thickness changes the signal**. Aircraft structure is full of such changes: design tapers, **chem-milled pockets and lands** in fuselage skins, lands around cutouts, bonded doublers — and the one you are paid to find, **corrosion thinning**.\n\nWhether thickness response is noise or signal depends on the technique:\n\n- **Crack-hunting on thin sheet.** Choose a test frequency **high enough that 3δ is less than the minimum part thickness**. The currents never reach the back wall, and far-side steps and tapers go quiet — the inspection sees only the near-surface zone where the cracks are.\n- **Thickness and corrosion surveys.** Deliberately choose a **lower frequency so the currents do reach the back wall** — now the thickness response is the measurement. Low-frequency eddy current corrosion surveys of lap joints and skins work exactly this way.\n\nOne more discriminator helps in dynamic scanning: design tapers change the signal **slowly** as the probe travels, while cracks and pits change it **abruptly**. Instrument filtering can be set to suppress the slow geometry drift and pass the sharp response — but filtering only works if the scan speed is held steady, which is one more reason scan technique is written into the procedure."
  },
  {
   "type": "text",
   "heading": "Curvature, Radii, Holes: Geometry Acting Through Coupling",
   "body": "Geometry also speaks through **coupling** — how tightly the coil's field links the part. Lift-off is the coupling variable for surface probes, fill factor for encircling coils, and shape changes both even when nothing is wrong with the metal:\n\n- **Convex and concave surfaces.** A flat-faced probe on a curved surface couples fully only at the tangent point; effective lift-off grows across the rest of the coil face, and the probe **rocks** as it scans — continuous lift-off noise. The cures are mechanical: **contoured probe shoes** matched to the surface, spring-loaded probes, and calibration on a **reference standard with the part's curvature**. Aerospace practice is explicit: the reference standard should match the part in **alloy, temper, and geometry**.\n- **Fillet radii.** Probe wobble through a radius is lift-off noise in its purest form; radius probes and guides hold the coil attitude constant.\n- **Fastener holes and countersinks.** A hole is an edge wrapped in a circle. Surface scans around hole edges use **circle templates** to keep the path concentric, and bore inspection belongs to **rotating bolt-hole probes**, which hold the geometry constant by design. A **steel fastener** beside the scan path on aluminum structure adds a large permeability response — predictable, but only if you knew the fastener material before you scanned.\n- **Diameter changes and ovality.** In bar and tube testing with encircling or bobbin coils, dents, swells, and ovality change the **fill factor** and produce signals with no metallurgical meaning. Centering and matched sizing keep coupling steady."
  },
  {
   "type": "figure",
   "figureId": "et1-3-5-fig-b",
   "caption": "Four geometry signal sources you will meet on aircraft structure: edges and part ends, thickness changes where the wall is thinner than about 3δ, curvature that varies coupling across the coil face, and holes, countersinks, and hidden substructure edges."
  },
  {
   "type": "table",
   "caption": "Common geometry features, what the currents experience, and the standard defense.",
   "headers": [
    "Geometry feature",
    "What the currents experience",
    "Standard defense"
   ],
   "rows": [
    [
     "Edge or end of part",
     "Loops compressed at the boundary; flux spills into air — response begins about one probe diameter out",
     "Shielded or small-diameter probes; guided scans parallel to the edge at a fixed offset"
    ],
    [
     "Thickness change (taper, chem-mill step, thinning)",
     "Back wall inside the ≈3δ current zone — the signal moves with every thickness change",
     "Raise frequency to confine currents for crack tests; lower it deliberately to measure thickness"
    ],
    [
     "Convex / concave curvature",
     "Coupling (lift-off) varies across the coil face; probe rocks while scanning",
     "Contoured shoes, spring-loaded probes, reference standards with matching curvature"
    ],
    [
     "Fillet radius",
     "Probe wobble — continuous lift-off noise",
     "Radius probes and mechanical guides"
    ],
    [
     "Fastener hole / countersink",
     "A circular edge; adjacent steel fasteners add a permeability response",
     "Circle templates for surface scans; rotating probes in the bore; know the fastener material"
    ],
    [
     "Diameter change or ovality (encircling / bobbin coil)",
     "Fill factor changes — coupling signal with no metallurgical meaning",
     "Centering, matched coil sizing, reference standards of the same diameter"
    ]
   ]
  },
  {
   "type": "text",
   "heading": "Planning the Scan: Make Geometry Constant",
   "body": "You cannot remove geometry, so the technique is designed to make it **constant** — because a constant signal can be balanced out, and whatever then breaks the steady baseline has earned evaluation. The working rules:\n\n- **Scan parallel to edges, never across them.** Hold a fixed probe-to-edge offset with a mechanical guide or template. The edge contribution becomes a steady baseline; a crack appears as a sharp break in it. Scanning toward an edge buries every flaw in a climbing edge response.\n- **Null where you will scan.** Balance the probe on the part, at a location with the same geometry as the inspection zone — not on a thick flat pad when the work is a thin curved land.\n- **Match the standard to the part.** The reference standard should reproduce the alloy, temper, and the governing geometry — and its EDM notches should sit at the critical feature, such as a notch at the fastener-row edge distance, so the setup proves the flaw is detectable in the geometry where it will actually occur.\n- **Brief the geometry before scanning.** Mark the expected geometry responses from the drawing — steps, doublers, substructure — so each one is anticipated, and compare against like parts or previous inspections.\n- **Verify suspect indications.** Re-scan at a different offset or orientation. Geometry responses change predictably as the probe's relationship to the feature changes; a discontinuity stays put.\n\nIn FAA Part 145 practice all of this lives on the technique card: probe, frequency, scan paths, offsets, and reference standard are specified, and the Level I's duty under SNT-TC-1A is to execute them as written and report whatever breaks the pattern."
  }
 ],
 "figures": [
  {
   "id": "et1-3-5-fig-a",
   "title": "Edge effect: current loops compressed at the part boundary",
   "file": "et1-3-5-fig-a.svg"
  },
  {
   "id": "et1-3-5-fig-b",
   "title": "Common geometry signal sources: edges, thickness changes, curvature, holes",
   "file": "et1-3-5-fig-b.svg"
  }
 ],
 "interactive": {
  "type": "sort",
  "title": "Geometry or Discontinuity?",
  "intro": "Every signal below came off real aircraft structure. Decide which are expected geometry responses you plan around, and which must be treated as possible discontinuities and evaluated. Remember the rule: geometry follows the drawing and repeats on every like part.",
  "buckets": [
   "Expected geometry response — plan around it",
   "Possible discontinuity — evaluate it"
  ],
  "items": [
   {
    "label": "Signal rises the same way at the end of every scan line as the probe nears the skin edge",
    "bucket": 0,
    "why": "Edge effect: the loops compress at the boundary, starting about a probe diameter out. It is identical on every pass — hold a fixed offset so it becomes a steady, balanceable baseline."
   },
   {
    "label": "Sharp indication mid-bay, 80 mm from any edge, hole, or substructure, found on one panel only",
    "bucket": 1,
    "why": "No drawing feature exists there and like panels are clean. A localized signal that does not repeat across like parts is treated as a discontinuity until evaluated."
   },
   {
    "label": "Slow signal drift exactly where the drawing shows a chem-milled step on the far side of 1.0 mm skin",
    "bucket": 0,
    "why": "The wall is thinner than about 3δ, so the back wall sits inside the current zone. A drawing feature producing a repeatable, slowly varying signal is geometry — or raise the frequency and silence it."
   },
   {
    "label": "Indication at one fastener hole that the other forty holes in the same row do not show",
    "bucket": 1,
    "why": "Every hole in the row shares the same geometry, so the geometry response should repeat hole to hole. A response unique to one hole is exactly how a bolt-hole crack presents."
   },
   {
    "label": "Lift-off noise as the probe rocks crossing a fillet radius",
    "bucket": 0,
    "why": "Curvature varies the coupling across the coil face. A contoured shoe, spring-loaded probe, or radius probe holds the coil attitude — and the coupling — constant."
   },
   {
    "label": "Large response over a row where the drawing shows steel fasteners in aluminum structure",
    "bucket": 0,
    "why": "Ferromagnetic fasteners add a strong permeability response at every fastener location — predictable from the drawing and the same on every like part."
   },
   {
    "label": "With a constant-offset scan parallel to the edge balanced to a steady baseline, the signal breaks sharply at one spot",
    "bucket": 1,
    "why": "The scan plan made the geometry constant, so geometry can no longer be the cause. A sharp break in the steady edge baseline is the classic presentation of an edge crack."
   },
   {
    "label": "Signal at the same station on every like part, where a bonded doubler edge lies beneath the skin",
    "bucket": 0,
    "why": "Hidden substructure edges inside the interrogation volume answer the probe too. Repeating at the same drawing location on every like part marks it as geometry."
   }
  ]
 },
 "checkQuestions": [
  {
   "question": "Scanning toward the edge of an aluminum skin panel, a surface probe's signal begins to change strongly well before the coil reaches the edge, even though the metal contains no flaw. The primary cause is:",
   "options": [
    "Eddy current loops are compressed and distorted because current cannot flow beyond the part boundary, while part of the coil's flux spills into air",
    "Machining at the edge raises the local conductivity of the alloy",
    "The edge concentrates the magnetic field deeper into the part, increasing penetration",
    "Edges are always ferromagnetic, so permeability dominates the response"
   ],
   "correct": 0,
   "explanation": "This is edge effect (ASTM E1316): the closed current loops must follow the boundary, so they crowd and distort as the edge enters the probe's field — typically beginning about one probe diameter out for an unshielded probe — and the strongly unbalanced coil produces a response large enough to mask crack signals."
  },
  {
   "question": "A fastener row runs 15 mm from a skin edge, and cracks are expected to grow from the holes toward the edge. The best scan plan is to:",
   "options": [
    "Scan straight toward the edge and evaluate signal amplitude as the probe crosses it",
    "Scan parallel to the edge at a fixed offset using a mechanical guide, so the constant edge response can be balanced out and a crack appears as a break in a steady baseline",
    "Increase instrument gain until flaw signals become larger than the edge signal",
    "Use the largest available probe so its field averages out the edge response"
   ],
   "correct": 1,
   "explanation": "Holding the probe-to-edge distance constant makes the edge contribution steady, so it can be balanced and anything that breaks the baseline is evaluated. Scanning across the edge buries flaws in a climbing edge response, gain amplifies edge and flaw alike, and a larger coil makes edge effect start farther away — small or shielded probes are the fix."
  },
  {
   "question": "Surface crack inspection on 1.0 mm aluminum sheet keeps producing nuisance signals from chem-milled steps on the far side. Per this lesson, the correct fix is to:",
   "options": [
    "Lower the test frequency so the currents penetrate the steps more completely",
    "Magnetically saturate the sheet before scanning",
    "Raise the test frequency so the effective depth of penetration (about 3δ) is less than the sheet thickness, keeping the currents away from the back wall",
    "Null the probe in air instead of on the part"
   ],
   "correct": 2,
   "explanation": "Thickness features answer only when the wall is thinner than about 3δ. Raising the frequency shrinks δ and confines the currents to the near-surface zone, so far-side steps go quiet. Lowering the frequency is the deliberate setup for thickness and corrosion surveys — the opposite goal — and saturation addresses ferromagnetic permeability, which aluminum does not have."
  },
  {
   "question": "During a wing-skin inspection you get an indication near a panel edge. Which observation most strongly suggests geometry rather than a discontinuity?",
   "options": [
    "The signal is large in amplitude",
    "The signal disappears when the instrument gain is reduced",
    "The signal occurs on only one of the eight like panels inspected",
    "The signal appears at the same station on every like panel and corresponds to a doubler edge shown on the drawing"
   ],
   "correct": 3,
   "explanation": "Geometry follows the drawing: it is predictable and repeats at the same location on every like part. Amplitude proves nothing — edge and fastener responses are among the largest signals in the method — reducing gain hides flaws and geometry alike, and a response unique to one panel points toward a discontinuity, not away from one."
  },
  {
   "question": "An eddy current technique is calibrated on a flat reference standard, then used on a small-radius convex leading edge. The most likely consequence is:",
   "options": [
    "Coupling no longer matches the calibration — effective lift-off varies across the coil face and the probe rocks — so responses cannot be compared to the standard until a standard with matching curvature is used",
    "No change, because curvature affects only ferromagnetic parts",
    "Penetration increases because the curved surface concentrates the field into the part",
    "The curvature permanently changes the alloy's conductivity"
   ],
   "correct": 0,
   "explanation": "Curvature acts through coupling: a flat-faced probe touches a convex surface only at the tangent point, effective lift-off grows across the rest of the coil face, and rocking adds lift-off noise. Aerospace practice requires the reference standard to match the part in alloy, temper, and geometry — including curvature — with contoured shoes or spring-loaded probes to hold coupling steady."
  }
 ],
 "references": [
  "ANSI/ASNT CP-105-2024, ECT Level I Theory Course §2.1.4.9 (geometrical effects)",
  "ASTM E1316, Standard Terminology for Nondestructive Examinations (edge effect, end effect, lift-off, fill factor)",
  "ASNT Nondestructive Testing Handbook, Vol. 5: Electromagnetic Testing (geometry and coupling effects on coil impedance; edge effect and probe shielding)",
  "ASNT SNT-TC-1A (2024), Level I responsibilities — performing examinations to written instructions and recording results"
 ]
}
