Repository: benson8708/NDTAcademy

# NDTAcademy.com

Repo: https://github.com/benson8708/NDTAcademy · Online NDT training platform — Next.js (App Router) + Supabase. Competes with WorldSpec by pairing
self-paced, CP-105-traceable method training with **audit-ready formal training records**
(active-engagement hour tracking, SNT-TC-1A 2024 / NAS410 hour mapping, exportable company records).

## Repo layout

| Path | What it is |
|---|---|
| `web/` | The production Next.js app (TypeScript, no CSS framework — ported design system) |
| `supabase/migrations/` | Schema + RLS + seed migrations (catalog, 5,011-question bank) |
| `site/` | Original static prototype — now the design/content reference only |

File: web/src/data/content/et/et1-4-1.json
{
 "lessonId": "et1-4-1",
 "title": "Lab: Generating Z-Curves with Conductivity Samples",
 "narrationScript": "This lab turns three modules of impedance-plane theory into a curve you draw yourself. You will balance an absolute surface probe in air, set the instrument to sixty kilohertz, and step across a kit of certified conductivity standards, from titanium alloy near one percent IACS to annealed copper at one hundred. Each sample parks the dot at its own spot on the impedance plane. Connect the spots in conductivity order and the comma-shaped conductivity locus, the Z-curve, appears on your screen. Now watch the pattern. Low-conductivity metals crowd near the air point. The aluminum alloys spread out around the knee, where separation is best. Copper runs far down the tail. Lift the probe anywhere and the dot races straight back to the air point, tracing the lift-off line. Raise the frequency and every dot slides farther along the same curve. Master this one picture and material sorting, alloy verification, and heat-treat checks become something you can read at a glance.",
 "sections": [
  {
   "type": "text",
   "heading": "From Theory to the Bench",
   "body": "Three modules of theory claimed that conductivity moves a coil's impedance in a predictable, repeatable way. This lab makes you prove it. You will place one probe on a series of certified conductivity samples and watch the instrument's dot park at a different spot for each one. Connect those spots in order and you have drawn the **Z-curve** \u2014 Z for impedance \u2014 your probe's **conductivity locus**: the path the coil's operating point follows as test-material conductivity climbs from almost nothing to the copper standard at the top of the scale.\n\nOn the bench you need four things:\n\n- An eddy current instrument with an **impedance-plane display** \u2014 the normalized plane you learned to read in the theory lessons.\n- An **absolute surface probe** suited to operation near 60 kHz.\n- A set of **certified conductivity standards** \u2014 typically eight to twelve flat samples spanning roughly 1% to 100% IACS.\n- The **Z-curve lab worksheet**, for recording dot positions, certified values, and instrument settings.\n\nNinety minutes from now, the comma-shaped curve in your textbook will be something you generated point by point with your own probe \u2014 and that changes how you read every eddy current screen from here on."
  },
  {
   "type": "text",
   "heading": "The Ruler: %IACS and Certified Standards",
   "body": "Every sample in the kit is graded against the same ruler: the **International Annealed Copper Standard (IACS)**. By definition, annealed pure copper at 20 \u00b0C has a conductivity of **58.0 MS/m** \u2014 a resistivity of 1.7241 \u00b5\u03a9\u00b7cm \u2014 and that value is called **100% IACS**. Everything else is a percentage of copper: Ti-6Al-4V crawls along near **1% IACS**, the common aerospace aluminum alloys cluster between roughly **28% and 47%**, and commercially pure aluminum runs near **60%**.\n\nTwo requirements make a sample a **standard** rather than scrap metal:\n\n- Its conductivity is **certified** \u2014 measured, documented, traceable to national standards, with the %IACS value marked on the sample.\n- Its geometry cannot lie: flat, smooth, thick enough that the eddy currents never sense the far side, and wide enough that the probe sits well away from every edge.\n\nOne more deliberate choice: every sample in this kit is **nonmagnetic** (relative permeability of about 1). That keeps conductivity as the only variable you are changing, so the curve you generate is a pure conductivity locus. A ferromagnetic sample would break the pattern entirely \u2014 permeability drives the dot upward, above the balance point \u2014 which is exactly why magnetic materials get their own techniques later."
  },
  {
   "type": "table",
   "caption": "A typical conductivity kit, low to high. The 'knee' is the bend of maximum normalized resistance partway down the comma \u2014 the best-separated stretch of the curve. Always read the certified value marked on each sample, not a textbook table.",
   "headers": [
    "Standard",
    "Typical conductivity (%IACS)",
    "Where it parks at 60 kHz"
   ],
   "rows": [
    [
     "Ti-6Al-4V titanium",
     "\u2248 1.0",
     "Top of the curve, just below the air point"
    ],
    [
     "304 stainless steel (austenitic)",
     "\u2248 2.5",
     "Upper curve, one step past titanium"
    ],
    [
     "Cartridge brass (70Cu-30Zn)",
     "\u2248 28",
     "Approaching the knee"
    ],
    [
     "2024-T3 aluminum",
     "\u2248 30",
     "Knee region"
    ],
    [
     "7075-T6 aluminum",
     "\u2248 32",
     "Knee region, just past 2024-T3"
    ],
    [
     "6061-T6 aluminum",
     "\u2248 43",
     "Just beyond the knee"
    ],
    [
     "1100-O aluminum (commercially pure)",
     "\u2248 59",
     "Lower curve"
    ],
    [
     "Copper, annealed",
     "100 by definition",
     "Far down the tail"
    ]
   ]
  },
  {
   "type": "figure",
   "figureId": "et1-4-1-fig-a",
   "caption": "Each certified standard parks the operating point at one spot on the normalized impedance plane. Connected in conductivity order, the dots trace the comma-shaped conductivity locus \u2014 the Z-curve. Dashed lift-off paths run from the curve straight back to the air point."
  },
  {
   "type": "text",
   "heading": "Procedure: Build the Curve Dot by Dot",
   "body": "Work from the lab worksheet and record as you go \u2014 a Z-curve you cannot reproduce is a Z-curve you did not generate.\n\n1. **Stage and stabilize.** Lay out the standards, clean and dry, and let everything reach room temperature. A sample fresh from a warm pocket or a sunny windowsill will read wrong.\n2. **Configure.** Connect the absolute surface probe, select the impedance-plane display, and set the test frequency \u2014 **60 kHz** here, the working frequency of aluminum conductivity meters.\n3. **Balance in air.** Hold the probe well clear of all metal and null the instrument. Park the balance point \u2014 your **air point** \u2014 in the upper left of the screen so the whole comma fits.\n4. **Range-check the extremes.** Touch the lowest sample (titanium) and the highest (copper) and trim the gain until both dots stay on screen. Re-balance and repeat if you clipped.\n5. **Measure in order.** Starting at the lowest %IACS: probe flat on the center of the sample \u2014 no tilt, no rocking. Let the dot settle, mark its position on the worksheet grid, and log the sample's certified value beside it.\n6. **Watch lift-off at every stop.** Raise the probe slowly and watch the dot run home to the air point. That straight path is the lift-off line \u2014 note its direction before you move on.\n7. **Connect the dots.** Join the recorded positions in conductivity order. The smooth comma that appears is your conductivity locus.\n8. **Prove repeatability.** Return to any two samples and confirm the dot lands where you recorded it. If it does not, find the reason \u2014 balance drift, temperature, tilt \u2014 before you sign the worksheet."
  },
  {
   "type": "text",
   "heading": "Read the Curve You Just Built",
   "body": "The shape carries the lesson:\n\n- **Order is fixed.** Low conductivity sits near the air point; copper sits farthest along the comma. Raise conductivity and the dot always advances along the locus \u2014 it never doubles back and never jumps off the path.\n- **Spacing is not fixed.** Near the top, a few %IACS barely nudge the dot; around the **knee**, the same few %IACS produce a generous swing. That spacing is your sensitivity \u2014 and at 60 kHz the aluminum alloys land in the well-spread region by design, not by coincidence.\n- **Lift-off lines fan out like spokes.** From every operating point, lifting the probe drives the dot straight back toward the air point. Watch the angle between the lift-off direction and the conductivity locus: narrow near the top of the curve, opening wide farther down. The wider that angle, the easier it is \u2014 for the instrument and for you \u2014 to tell probe wobble from a genuinely different metal.\n- **Frequency slides the dots.** For a fixed probe on nonmagnetic material, frequency and conductivity drive the operating point together, as the product **f \u00d7 \u03c3**. Double the frequency and every dot advances along the same normalized curve \u2014 order preserved, spacing reshuffled."
  },
  {
   "type": "figure",
   "figureId": "et1-4-1-fig-b",
   "caption": "The same three standards measured at two frequencies with the same probe. Raising frequency advances every dot along the same normalized locus \u2014 order preserved \u2014 so frequency selection decides which alloys land in the well-spread knee region."
  },
  {
   "type": "text",
   "heading": "From Curve to Decisions: Sorting and Verification",
   "body": "The Z-curve earns its keep wherever the question is *what metal is this, and is it in the right condition?*\n\n- **Material sorting.** Mixed stock \u2014 brass at 28% IACS against 7075-T6 at 32% \u2014 separates into distinct dot positions in seconds per piece, with no cutting and no chemistry.\n- **Alloy and temper verification.** Heat treatment changes a precipitation-hardened alloy's microstructure, and conductivity follows. 7075 in the **T6** temper runs near **32% IACS**; overaged to **T73**, it climbs to roughly **40%**. The parts look identical \u2014 the conductivity reading tells them apart, which is why aerospace verifies aluminum heat treatment by eddy current conductivity (MIL-STD-1537 governs exactly this test).\n- **Heat-damage screening.** An aluminum skin overheated by fire, a lightning strike, or a botched repair shifts in conductivity even when it looks normal. A conductivity survey checked against the part's documented range flags the damage.\n- **Dedicated conductivity meters** automate this lab: they operate near 60 kHz, resolve fractions of a %IACS, and are standardized on certified samples exactly like yours. The measurement discipline behind those numbers is **ASTM E1004**.\n\nKnow your level. A Level I generates the data \u2014 standardize the instrument, measure, record. Deciding whether 36.5% IACS on a 7075 part means acceptable or rejectable is evaluation, and that signature belongs to a Level II or III working to the governing procedure."
  },
  {
   "type": "callout",
   "variant": "key",
   "title": "Lab discipline that keeps the curve honest",
   "body": "**Temperature** \u2014 conductivity drops as metal warms. Keep standards, parts, and probe at the same stable room temperature; never measure a sample straight from your hand or a heater vent. **Thickness** \u2014 the sample must be at least about **three standard depths of penetration (3\u03b4)** thick, so the reading reflects bulk conductivity rather than thickness and backing. At 60 kHz that is under 1 mm for copper (\u03b4 \u2248 0.27 mm) but roughly **8 mm for Ti-6Al-4V** (\u03b4 \u2248 2.7 mm). **Edges** \u2014 keep the probe at least its own diameter away from sample edges; the edge effect bends the reading. **Contact** \u2014 flat and still: tilt is lift-off, and lift-off moves the dot. Break any of these and the curve still draws \u2014 it just lies."
  }
 ],
 "figures": [
  {
   "id": "et1-4-1-fig-a",
   "title": "The conductivity locus (Z-curve) at 60 kHz",
   "file": "et1-4-1-fig-a.svg"
  },
  {
   "id": "et1-4-1-fig-b",
   "title": "Frequency slides every dot along the same curve",
   "file": "et1-4-1-fig-b.svg"
  },
  {
   "id": "et1-4-1-fig-c",
   "title": "Z-curve anatomy: where will the dot land?",
   "file": "et1-4-1-fig-c.svg"
  }
 ],
 "interactive": {
  "type": "hotspot",
  "title": "Park the Dot: Copper at 60 kHz",
  "intro": "Your instrument is balanced in air at 60 kHz, the same setup you used to build the Z-curve. You now place the probe flat on the certified copper standard \u2014 100% IACS, the highest conductivity in the kit. Tap the zone where the dot will land.",
  "figureId": "et1-4-1-fig-c",
  "regions": [
   {
    "x": 110,
    "y": 42,
    "w": 120,
    "h": 110,
    "label": "Zone A \u2014 balance point",
    "isTarget": false,
    "feedback": "That is the balance point \u2014 the dot sits here only with the probe in air, lifted clear of any conductor. Copper under the coil pulls the operating point far away from it."
   },
   {
    "x": 330,
    "y": 100,
    "w": 150,
    "h": 110,
    "label": "Zone B \u2014 upper curve",
    "isTarget": false,
    "feedback": "Zone B is low f\u00d7\u03c3 territory \u2014 titanium and austenitic stainless park here at 60 kHz. Copper's conductivity is forty to a hundred times higher, which drives the dot much farther along the locus."
   },
   {
    "x": 515,
    "y": 245,
    "w": 150,
    "h": 115,
    "label": "Zone C \u2014 the knee",
    "isTarget": false,
    "feedback": "Close \u2014 the knee is where the mid-conductivity metals land at 60 kHz: brass and the aerospace aluminum alloys. Copper, at 100% IACS, travels well past the knee."
   },
   {
    "x": 265,
    "y": 365,
    "w": 160,
    "h": 105,
    "label": "Zone D \u2014 down the tail",
    "isTarget": true,
    "feedback": "Correct. The highest f\u00d7\u03c3 in the kit plots farthest along the comma \u2014 copper runs down the tail, with low normalized resistance and strongly reduced reactance. That ordering \u2014 titanium high, aluminum at the knee, copper deep in the tail \u2014 never changes."
   }
  ],
  "coordH": 500
 },
 "checkQuestions": [
  {
   "question": "On the normalized impedance plane, the Z-curve you generated in this lab represents:",
   "options": [
    "The path the dot follows when the probe is lifted off a single sample",
    "The locus of coil operating points traced as test-material conductivity increases, sample by sample",
    "The change in standard depth of penetration as frequency increases",
    "The instrument's filter response at 60 kHz"
   ],
   "correct": 1,
   "explanation": "Each certified standard parks the operating point at one location; connected in conductivity order, those points trace the conductivity locus \u2014 the Z-curve. The lift-off path is a different line: it runs from an operating point back to the air point."
  },
  {
   "question": "At 60 kHz, the Ti-6Al-4V standard (about 1% IACS) plots:",
   "options": [
    "High on the curve, near \u2014 but not at \u2014 the air balance point",
    "Farther along the curve than copper",
    "Exactly at the knee, among the aluminum alloys",
    "On the air point itself, because titanium is effectively nonconductive"
   ],
   "correct": 0,
   "explanation": "Titanium alloy has the lowest f\u00d7\u03c3 in the kit, so its operating point moves least from the air point \u2014 but it is still a conductor, so it does move. Copper, at 100% IACS, plots farthest along the locus; the aluminum alloys hold the knee."
  },
  {
   "question": "You rebuild the curve at double the original test frequency. The standards' dots:",
   "options": [
    "Stay where they were \u2014 frequency affects only gain",
    "Move off the conductivity locus at right angles",
    "Each advance farther along the same normalized curve, keeping their conductivity order",
    "Reverse order, with copper now nearest the air point"
   ],
   "correct": 2,
   "explanation": "For a fixed probe on nonmagnetic material, frequency and conductivity move the operating point together as the product f\u00d7\u03c3. Raising frequency slides every dot farther along the same comma \u2014 order preserved, spacing changed \u2014 which is why frequency selection controls where your alloys of interest sit."
  },
  {
   "question": "Conductivity samples for this lab must be at least about three standard depths of penetration (3\u03b4) thick because:",
   "options": [
    "Thinner samples cannot be balanced against in air",
    "Eddy currents only form once the part is thicker than the coil diameter",
    "Thin samples overheat and change conductivity during the test",
    "Below about 3\u03b4, eddy currents still flowing at the far surface make the dot position depend on thickness and backing \u2014 not just conductivity"
   ],
   "correct": 3,
   "explanation": "Eddy current density falls to about 37% of its surface value at one standard depth and only about 5% at three \u2014 the effective depth of penetration. A thinner sample is partly transparent to the test, so its reading mixes conductivity with thickness and whatever sits behind it. At 60 kHz that minimum is under 1 mm for copper but roughly 8 mm for Ti-6Al-4V."
  },
  {
   "question": "A shop uses a 60 kHz conductivity check to confirm that 7075 aluminum parts were properly overaged to the T73 temper. This works because:",
   "options": [
    "T73 parts are slightly ferromagnetic, which raises the coil's reactance",
    "Overaging changes the alloy's microstructure, raising conductivity from about 32% IACS (T6) to roughly 40% (T73) \u2014 a measurable move along the Z-curve",
    "T73 parts are machined thinner, which shifts the dot along the lift-off line",
    "The Z-curve applies only to the T73 temper"
   ],
   "correct": 1,
   "explanation": "Aluminum alloys are nonmagnetic, so the dot's position on the conductivity locus reads microstructure through conductivity. The T6 and T73 tempers sit several %IACS apart, and that separation is exactly the verification MIL-STD-1537 formalizes for aluminum heat treatment."
  }
 ],
 "references": [
  "ANSI/ASNT CP-105-2024, ECT Level I Theory Course \u00a73.0\u20133.1 (lab demonstration: generation of Z-curves with conductivity samples)",
  "ASNT SNT-TC-1A (2024), Recommended Practice \u2014 basis for ET Level I training outlines",
  "ASTM E1004, Standard Test Method for Determining Electrical Conductivity Using the Electromagnetic (Eddy Current) Method",
  "MIL-STD-1537, Electrical Conductivity Test for Verification of Heat Treatment of Aluminum Alloys, Eddy Current Method"
 ]
}

File: web/src/data/content/et/et1-4-2.json
{
 "lessonId": "et1-4-2",
 "title": "Lab: Generating Liftoff Curves",
 "narrationScript": "In the last lab you traced the conductivity curve by touching one sample after another. This lab varies the other great variable: the gap between the coil and the part. Lift-off is the impedance change that gap produces, and it is the strongest, fastest signal a surface probe ever generates. You will balance in air, touch down on five samples from titanium to copper, and watch the dot land on the conductivity curve, then fly back to the air point as you lift away. Those return paths are lift-off curves. They fan out from the air point, one direction per material, nearly straight close to the surface, and the first tenth of a millimetre does most of the moving. Then you will set up the way working inspectors do: null on the part, wobble the probe, and rotate the display until lift-off runs flat, so handling noise stays horizontal and crack signals break upward into the vertical channel. Change material and the angle changes too — re-null and re-rotate.",
 "sections": [
  {
   "type": "text",
   "heading": "This Lab: Sweep the Gap, Not the Sample",
   "body": "In the last lab you traced the conductivity curve — the Z-curve — by holding lift-off at zero and changing the metal: probe down on titanium, then stainless, then aluminum, then copper, one dot landing per sample. This lab flips the experiment. The sample stays put, and you vary the **gap between the coil and the surface**.\n\n**Lift-off** is the impedance change produced when coil-to-surface spacing changes. It is the strongest, fastest signal most surface probes ever generate — a few hundredths of a millimetre of hand wobble can swamp the response from a real crack. That makes this lab double duty:\n\n- **Exercise 1:** generate complete lift-off curves on five samples of different conductivity and watch them fan across the impedance plane.\n- **Exercise 2:** use a small lift-off excursion to set the instrument's **phase rotation** so lift-off runs horizontally — the standard setup written into nearly every impedance-plane surface-scan procedure.\n\nNinety minutes at this bench buys you the most-used display setup in surface eddy current work."
  },
  {
   "type": "text",
   "heading": "Why Pulling Away Moves the Dot",
   "body": "At contact, the coil's alternating magnetic field couples strongly into the part: eddy currents are at their strongest, and their opposing secondary field pulls the coil's **inductive reactance down** and pushes its **effective resistance up**. That is what put each material's operating point where it sits on the conductivity curve.\n\nOpen a gap and the coupling weakens. Less field reaches the surface, the induced eddy currents shrink, and the coil's impedance retraces toward its empty-coil values — **reactance climbs back toward the air value while resistance falls away**. On the impedance plane, the dot travels from the operating point along a **lift-off curve** that ends at the **air point**. Three facts to verify at the bench:\n\n- **Every lift-off curve heads for the same air point**, whatever the sample. Even a ferromagnetic part obeys this — its operating point sits *above* the air point because permeability raises reactance, so its lift-off response moves *down*. Your nonmagnetic samples all approach from below.\n- **The response is brutally nonlinear.** The first tenth of a millimetre produces the biggest dot movement, and each equal step after it adds less. By the time the gap approaches the coil diameter, the part has effectively vanished from the measurement.\n- **Close to the surface the curve is nearly straight** — which is exactly what lets one phase-rotation setting flatten the working portion of it."
  },
  {
   "type": "figure",
   "figureId": "et1-4-2-fig-a",
   "caption": "Five conductivity samples, one absolute probe, one frequency: each operating point launches its own lift-off curve, and every curve ends at the same air point."
  },
  {
   "type": "text",
   "heading": "Bench Exercise 1: Trace the Fan",
   "body": "Set up an impedance-plane display instrument with an **absolute surface probe** at the frequency on your setup sheet — 100 kHz is typical for this demonstration. The sample set spans the conductivity range: **Ti-6Al-4V (about 1% IACS), 304 stainless (about 2.5%), 7075-T6 (about 32%), 6061-T6 (about 43%), and copper (about 100%)**. Samples must be clean, flat, and dry, and keep the coil **at least a probe diameter away from every edge** — edge effect will bend your curves.\n\n- **Balance in air** and park the null where the air point belongs — upper left of the screen works well.\n- **Set gain on copper first.** Copper sits farthest down the curve and makes the longest excursion; if copper stays on screen, every other sample will.\n- **Touch down on each sample.** The dot lands on the conductivity curve at that material's operating point — you are re-creating last lab's Z-curve one landing at a time.\n- **Lift away slowly and smoothly**, straight up. The trace the dot draws back to the null *is* the lift-off curve. Use display persistence or freeze to capture it.\n- **Repeat with shims.** Stack 0.1 mm plastic shims under the probe one at a time for repeatable, stepped lift-off, and mark the dot position at each step.\n\nSketch all five curves on one impedance-plane diagram in your lab record: a short stub for titanium, a long sweep for copper, every one converging on the air point."
  },
  {
   "type": "figure",
   "figureId": "et1-4-2-fig-c",
   "caption": "Equal 0.1 mm shims produce shrinking steps: a typical small absolute probe gives up roughly 40% of its full lift-off excursion in the first tenth of a millimetre."
  },
  {
   "type": "callout",
   "variant": "key",
   "title": "The angle is the information",
   "body": "Every test variable moves the dot in its own direction — lift-off toward the air point, conductivity along the comma curve, a crack along a path of its own. The fan you just traced proves the lift-off direction **depends on where the operating point sits**: near the top of the curve, lift-off runs almost parallel to the conductivity locus and the two are hard to tell apart; toward the knee, the angle between them opens wide. **Phase discrimination — the whole reason impedance-plane instruments exist — is nothing more than exploiting these angles.** Choosing a test frequency is choosing where your material sits on the curve, which sets the angles you have to work with."
  },
  {
   "type": "text",
   "heading": "Bench Exercise 2: Rotate Lift-Off Flat",
   "body": "Working inspections do not display the whole fan — they null **on the part** and care only about the first fraction of a millimetre of gap. The phase (rotation) control spins the entire display without changing any underlying impedance relationship, and you will use it the way every surface-scan procedure does:\n\n- **Null on the 7075 sample** with the probe seated flat, away from edges.\n- **Generate a clean, repeatable lift-off excursion** — lift and re-seat the probe, or slide a 0.1 mm shim in and out under the coil.\n- **Rotate until the excursion runs horizontal.** The common convention sends the dot left from the null; your written procedure governs.\n- **Verify.** The shim trace must hug the baseline. A full lift to air should leave horizontally before bending away — only the near-surface working portion of the curve can be made flat, because the full curve is curved. Set rotation on the first 0.1 to 0.2 mm, the range your hand wobble actually occupies.\n- **Prove the payoff.** On an aluminum notch standard at surface-scan frequency, the EDM-notch signal now breaks **upward**, cleanly separated from the flat lift-off band.\n- **Change material, redo the setup.** Lift-off direction depends on the operating point, so moving from 7075 to titanium means re-nulling *and* re-checking rotation.\n\nRecord frequency, gain, rotation setting, probe ID, and sample IDs in your lab sheet — the documentation habit matters as much as the curves."
  },
  {
   "type": "figure",
   "figureId": "et1-4-2-fig-b",
   "caption": "Rotation preserves the angle between signals and only changes their orientation: once lift-off lies flat, probe wobble stays horizontal and the crack signal develops vertically, where a gate can alarm on it."
  },
  {
   "type": "table",
   "caption": "Lift-off in the field — the same physics shows up as noise on one job and as the measurement itself on the next.",
   "headers": ["Situation", "What lift-off is doing", "Your move"],
   "rows": [
    ["Hand-scanning for surface cracks", "Probe wobble makes random excursions along the lift-off direction", "Rotate lift-off horizontal; watch or gate the vertical channel; use spring-loaded probes or guides"],
    ["Scanning over paint of varying thickness", "Baseline wanders along the lift-off line as the gap changes", "Keep lift-off flat so the wander stays out of the vertical channel; confirm the coating is within procedure limits"],
    ["Measuring a nonconductive coating", "Lift-off is the measurement — dot position along the curve reads thickness", "Calibrate with shims or foils of known thickness on bare substrate (ASTM B244)"],
    ["Measuring conductivity with a meter", "Small gaps would corrupt the %IACS reading", "Use a meter with lift-off compensation and stay inside its rated gap (ASTM E1004)"],
    ["Probe rocking on a curved surface", "Coupling changes mimic lift-off signals", "Hold the probe square to the surface; use fitted guides or fixtures"]
   ]
  }
 ],
 "figures": [
  {
   "id": "et1-4-2-fig-a",
   "title": "Lift-off curves fan out from the air point",
   "file": "et1-4-2-fig-a.svg"
  },
  {
   "id": "et1-4-2-fig-b",
   "title": "Phase rotation: put lift-off on the horizontal",
   "file": "et1-4-2-fig-b.svg"
  },
  {
   "id": "et1-4-2-fig-c",
   "title": "Lift-off decay: equal shims, shrinking steps",
   "file": "et1-4-2-fig-c.svg"
  }
 ],
 "interactive": {
  "type": "scenario",
  "title": "Run the Lift-Off Bench",
  "intro": "You have an impedance-plane instrument, a 100 kHz absolute pencil probe, 0.1 mm plastic shims, and the five-sample conductivity set: Ti-6Al-4V, 304 stainless, 7075-T6, 6061-T6, and copper. Work each decision before you click.",
  "steps": [
   {
    "prompt": "Balanced in air with the null parked at the upper left of the screen, you plan to touch down on copper first to set the gain. Why copper?",
    "options": [
     "Copper's operating point sits just below the air point, so it gives the safest small signal",
     "Copper is ferromagnetic, so it produces the only visible response",
     "Copper sits farthest down the conductivity curve, so it makes the longest excursion — if copper stays on screen, every other sample will",
     "Copper has the shortest lift-off curve of the set"
    ],
    "correct": 2,
    "feedback": "At a given frequency, higher conductivity pushes the operating point farther down the comma curve, so copper (about 100% IACS) lands farthest from the air point and defines the biggest excursion. Gain that keeps copper on screen keeps the whole fan on screen. The point just below the air point belongs to titanium, the lowest conductivity in the set."
   },
   {
    "prompt": "On the 7075 sample you lift the probe in 0.1 mm shim steps. After the first three shims the dot has already covered most of its path to the air point. What does that tell you about hand scanning?",
    "options": [
     "Tiny gap changes near contact create the biggest signals, so probe wobble is a first-order noise source",
     "The instrument is over-gained and must be recalibrated",
     "7075 is unusually conductive, so its lift-off response is abnormal",
     "The plastic shims are conductive and corrupting the measurement"
    ],
    "correct": 0,
    "feedback": "Electromagnetic coupling decays steeply with distance: the first 0.1 mm produces by far the largest step, and the increments shrink from there. That is normal physics, not a fault — and it is exactly why a slightly rocking probe generates large lift-off noise during real scans."
   },
   {
    "prompt": "You null on 7075, rotate until a shim slide runs flat, then swap to the 304 stainless sample, re-null, and lift — the trace climbs at a steep angle instead of running flat. What happened?",
    "options": [
     "The probe failed mid-lab and must be replaced",
     "Lift-off direction depends on the operating point — stainless sits near the top of the curve, so its lift-off angle differs and rotation must be reset",
     "304 stainless is strongly ferromagnetic, so the lift-off response reversed",
     "Re-nulling on the new sample cancelled the phase rotation setting"
    ],
    "correct": 1,
    "feedback": "Each material launches its lift-off curve from its own spot on the conductivity curve, so the screen angle set on aluminum is wrong for stainless. Re-null and re-rotate on every material change. Annealed 304 is essentially nonmagnetic, and balancing only re-centers the dot — it never touches the rotation setting."
   },
   {
    "prompt": "Final check: with lift-off flat on 7075, you scan the aluminum standard's EDM notch at surface-scan frequency. You expect the notch signal to appear as:",
    "options": [
     "A horizontal excursion identical to probe wobble",
     "No signal — notches respond only to differential probes",
     "A predominantly vertical, upward excursion, clearly separated from the flat wobble band",
     "A jump of the dot all the way to the air point"
    ],
    "correct": 2,
    "feedback": "That separation is the payoff of the whole setup. At a suitable surface-scan frequency on aluminum, the crack response is rotated well away from lift-off, so with lift-off horizontal the notch breaks upward into the vertical channel where a gate can alarm on it. Absolute probes detect notches fine — the display setup is what makes the signal easy to see."
   }
  ]
 },
 "checkQuestions": [
  {
   "question": "With an absolute surface probe balanced in air, you touch down on a copper sample and then lift away slowly. On the impedance-plane display, the lift-off trace:",
   "options": [
    "Runs from the copper operating point back to the air point — reactance rising toward the empty-coil value while resistance falls",
    "Continues farther down the conductivity curve past copper",
    "Moves toward the titanium operating point",
    "Circles the air point at a constant radius"
   ],
   "correct": 0,
   "explanation": "Opening the gap weakens coupling, so the eddy currents shrink and the coil impedance retraces toward its empty-coil values: reactance climbs back toward the air value, resistance falls away, and the dot lands on the air point. Conductivity changes — not lift-off — move the dot along the comma curve."
  },
  {
   "question": "You stack identical 0.1 mm plastic shims under the probe, one at a time. The dot deflection produced by each added shim:",
   "options": [
    "Is the same for every shim in the stack",
    "Grows with each shim as the magnetic field expands",
    "Shrinks with each shim — the first one produces by far the largest step",
    "Is zero until the stack exceeds the coil diameter"
   ],
   "correct": 2,
   "explanation": "Coupling between coil and part decays steeply and nonlinearly with distance. The first tenth of a millimetre claims the largest share of the full excursion, each later shim adds less, and by roughly a coil diameter of gap the part has effectively vanished from the measurement."
  },
  {
   "question": "The working reason for rotating the display so lift-off runs horizontal is that:",
   "options": [
    "It makes the coil impedance independent of probe spacing",
    "Probe-handling wobble then stays in the horizontal channel while crack signals develop vertically, where they can be gated and alarmed",
    "It removes the need to balance the instrument before scanning",
    "It shortens the lift-off curve so the dot stays on screen"
   ],
   "correct": 1,
   "explanation": "Rotation changes only the orientation of the display, not the physics: wobble noise still happens, but it is confined to the horizontal channel. Crack responses, separated from lift-off by a healthy phase angle at the right frequency, then break upward where a vertical gate sees them cleanly."
  },
  {
   "question": "You set the rotation so lift-off is flat on the 7075-T6 sample, then move to the titanium sample. To keep lift-off horizontal you must:",
   "options": [
    "Do nothing — rotation is a property of the probe and never changes",
    "Re-balance only; the rotation set on aluminum still applies to every material",
    "Increase the frequency until titanium reads the same as aluminum",
    "Re-balance on titanium and re-check the rotation — lift-off direction depends on where the material's operating point sits"
   ],
   "correct": 3,
   "explanation": "Each material's lift-off curve leaves from its own operating point on the conductivity curve, so the lift-off angle on screen changes with material. A rotation set on 7075 will not be flat on titanium: re-null on the new material and reset the rotation with a fresh shim check."
  },
  {
   "question": "In the fan demonstration, lift-off on the titanium sample is the hardest to tell from a small conductivity change because:",
   "options": [
    "Titanium is ferromagnetic, which reverses the lift-off direction",
    "Near the top of the conductivity curve the lift-off line runs nearly parallel to the curve itself, so both variables move the dot in almost the same direction",
    "Titanium produces no eddy currents at all",
    "The air point shifts whenever a low-conductivity sample is tested"
   ],
   "correct": 1,
   "explanation": "Discrimination comes from the angle between signal directions. High on the curve — low conductivity-frequency product — the lift-off line and the conductivity locus run nearly parallel, so the angle is small. Toward the knee the angle opens, which is why frequency selection (which sets the operating point) decides how well variables separate."
  }
 ],
 "references": [
  "ANSI/ASNT CP-105 (2024), ET Level I Topical Outline — Theory Lab Demonstrations, Topic 3.2: Generation of liftoff curves",
  "ASNT SNT-TC-1A (2024), Recommended Practice for Personnel Qualification and Certification in Nondestructive Testing",
  "ASTM E1004, Standard Test Method for Determining Electrical Conductivity Using the Electromagnetic (Eddy Current) Method",
  "ASTM B244, Standard Test Method for Measurement of Thickness of Anodic Coatings on Aluminum and of Other Nonconductive Coatings on Nonmagnetic Basis Metals with Eddy-Current Instruments"
 ]
}
