Repository: benson8708/NDTAcademy

# NDTAcademy.com

Repo: https://github.com/benson8708/NDTAcademy · Online NDT training platform — Next.js (App Router) + Supabase. Competes with WorldSpec by pairing
self-paced, CP-105-traceable method training with **audit-ready formal training records**
(active-engagement hour tracking, SNT-TC-1A 2024 / NAS410 hour mapping, exportable company records).

## Repo layout

| Path | What it is |
|---|---|
| `web/` | The production Next.js app (TypeScript, no CSS framework — ported design system) |
| `supabase/migrations/` | Schema + RLS + seed migrations (catalog, 5,011-question bank) |
| `site/` | Original static prototype — now the design/content reference only |

File: web/src/data/content/et/et1-4-4.json
{
 "lessonId": "et1-4-4",
 "title": "Lab: Crack Response and the Combined Impedance-Plane Picture",
 "narrationScript": "This lab completes your impedance-plane picture. You have already generated conductivity curves and liftoff lines. Now you watch what a crack does. Eddy currents flow in closed loops that mirror the coil. A surface crack cuts those loops, forcing current to crowd around its ends and dive beneath it. The opposing field weakens, the coil's impedance shifts, and the spot on the screen traces a signal in a direction all its own. With liftoff rotated horizontal, the instructor scans a three-notch aluminum standard. Amplitude climbs with notch depth \u2014 strongly from half a millimeter to one millimeter, less from one to two, because current density is nearly spent a few standard depths down. You will also see thinning curl the signal toward the air point once the wall is inside the effective depth of penetration, and a touch of steel send the spot above the air point as permeability raises reactance. Direction identifies the variable. Amplitude scores its size. That is impedance-plane reading.",
 "sections": [
  {
   "type": "text",
   "heading": "The Last Curve You Need",
   "body": "The first two demonstrations in this module built your map of the impedance plane one variable at a time. With the conductivity samples you traced the **conductivity locus** \u2014 the comma-shaped curve where every nonmagnetic alloy has its place. With the shims you traced **liftoff lines** and learned to rotate the display so liftoff runs horizontal.\n\nThis final demonstration adds the responses those curves exist to support: the **defect signal**. The instructor will scan a notched aluminum standard, thin a sample past the effective depth of penetration, and touch a ferromagnetic part \u2014 and you will watch each variable move the operating point in its **own characteristic direction**.\n\nThat is the entire logic of eddy current testing on the impedance plane: **direction tells you what changed; amplitude tells you how much.** As a Level I, you perform standardized tests to written instructions \u2014 but recognizing these signatures is what lets you follow those instructions intelligently, and it is the foundation for the interpretation work you will do at Level II."
  },
  {
   "type": "figure",
   "figureId": "et1-4-4-fig-a",
   "caption": "Eddy currents flow in closed circular loops mirroring the coil. A surface crack interrupts the loops, forcing current to crowd around the crack ends and dive beneath it \u2014 the weakened secondary field shifts the coil's impedance."
  },
  {
   "type": "text",
   "heading": "What a Crack Does to the Current",
   "body": "Eddy currents induced by a surface probe flow in **closed circular loops** parallel to the coil windings, strongest at the surface directly under the coil. A surface-breaking crack is a break in that racetrack. Current cannot cross the gap, so it **crowds around the crack ends and dives underneath** \u2014 a longer, more resistive path. The eddy currents' opposing (secondary) magnetic field weakens, and the coil's impedance moves.\n\nThe key point: a crack changes the **distribution of current in the metal**, while liftoff changes the **coupling between coil and metal**. Different causes move the operating point in **different directions** on the impedance plane \u2014 that is why a crack signal can be separated from probe wobble at all.\n\nDepth matters because eddy current density falls off exponentially. At one **standard depth of penetration** (\u03b4 = 1/\u221a(\u03c0f\u03bc\u03c3)) the density is down to about **37%** of its surface value; by **3\u03b4 \u2014 the effective depth of penetration \u2014 only about 5% remains**. The currents also lag in phase by roughly **57\u00b0 (one radian) per standard depth**. At 200 kHz on 7075-T6 aluminum (\u224832% IACS), \u03b4 is about **0.26 mm**, so the test you are about to watch lives in the first millimeter of metal."
  },
  {
   "type": "callout",
   "variant": "key",
   "title": "Every variable has a direction",
   "body": "With the display rotated so liftoff runs horizontal: **probe rock and lift** trace the horizontal; a **surface crack** rises at a clearly separated phase angle; a **conductivity change** drifts the null along the locus; **wall thinning** (once thickness drops inside ~3\u03b4) curls the point toward the air point; a **ferromagnetic touch** drives the point above the air point as permeability raises inductive reactance. Direction identifies the variable \u2014 amplitude scores its size."
  },
  {
   "type": "figure",
   "figureId": "et1-4-4-fig-b",
   "caption": "The instrument display after phase rotation: liftoff runs horizontal, and the three EDM notches (0.5, 1.0, 2.0 mm) produce rising signals of increasing amplitude at a phase angle separated from liftoff. The three passes are drawn offset along the baseline for clarity."
  },
  {
   "type": "text",
   "heading": "Lab Walkthrough: the Three-Notch Standard",
   "body": "The instructor uses a pencil probe at **200 kHz** on a 7075-T6 block carrying three EDM notches \u2014 **0.5, 1.0, and 2.0 mm deep** (slot widths around 0.1\u20130.2 mm, far narrower than any coil). Watch the sequence; you will repeat it under supervision:\n\n1. **Null** the probe on sound metal, well away from edges \u2014 the field wraps beyond the coil, so an approaching edge reads like a massive defect (edge effect).\n2. **Rock and lift** the probe to display liftoff, then **rotate the phase** until that trace runs horizontally toward screen left.\n3. **Set gain** per the written instruction \u2014 this demo sizes the 1.0 mm notch signal to about 80% of screen height.\n4. **Scan** across each notch at constant speed and constant probe pressure. A probe guide keeps liftoff steady so the only variable is the notch.\n\nThe signals rise off the horizontal at a separated phase angle, and **amplitude climbs with notch depth \u2014 but not linearly**. The step from 0.5 to 1.0 mm grows the signal strongly; the step from 1.0 to 2.0 mm adds much less. At 200 kHz, 3\u03b4 is roughly 0.8 mm \u2014 below that, eddy current density is nearly spent, so extra crack depth has little remaining current to interrupt. When the instructor switches to 500 kHz, current concentrates even tighter at the surface: the shallow notch gains relative to the deep ones. Choosing that frequency trade-off is a Level II decision \u2014 this demo is your preview of why it matters."
  },
  {
   "type": "text",
   "heading": "Thinning, Steel, and Depth: Three More Demonstrations",
   "body": "Three short demonstrations finish the picture:\n\n- **Wall thinning.** On a stack of aluminum foils, peeling layers away does nothing at first \u2014 until the remaining thickness drops inside about **3\u03b4**. Then the operating point leaves its thick-part position and traces the **thinning curve**, curling toward the air point as metal runs out. Less metal carrying current looks, eventually, like no metal at all. This response is the basis of eddy current **thickness measurement**.\n- **A touch of steel.** Against a ferromagnetic sample the spot leaps to a region **above the air point**: relative permeability (\u03bcr > 1) multiplies the coil's inductive reactance, the opposite of what induced currents do. Tiny, uncontrolled permeability variations produce signals that can bury conductivity and crack responses \u2014 the reason ferromagnetic parts get different probes, techniques, or magnetic saturation, covered later in the course.\n- **A subsurface target.** At 200 kHz, a flat-bottom hole 1 mm below the surface barely registers \u2014 it sits beyond 3\u03b4. Dropping to **10 kHz** stretches \u03b4 to about 1.2 mm in the same alloy and the hole reappears, its signal **rotated relative to a surface notch by roughly an additional radian of phase lag**. Deeper currents flow later in phase, and the display shows it."
  },
  {
   "type": "figure",
   "figureId": "et1-4-4-fig-c",
   "caption": "The combined normalized impedance-plane map: conductivity locus with alloy positions, liftoff paths back to the air point, the crack response off the 7075 operating point, the thinning curl, and the ferromagnetic region above the air point."
  },
  {
   "type": "table",
   "caption": "Signature directions observed in this lab (display rotated so liftoff is horizontal; aluminum surface scan).",
   "headers": [
    "Variable",
    "Screen behavior",
    "Lab demonstration"
   ],
   "rows": [
    [
     "Liftoff / probe rock",
     "Trace runs along the horizontal",
     "Rock and lift the probe on sound metal"
    ],
    [
     "Surface crack",
     "Rises at a separated phase angle; amplitude grows with depth, flattening past ~3\u03b4",
     "Scan the 0.5 / 1.0 / 2.0 mm EDM notch standard"
    ],
    [
     "Conductivity change",
     "Null drifts along the conductivity locus",
     "Swap between 7075 and 6061 samples"
    ],
    [
     "Wall thinning (t < ~3\u03b4)",
     "Point curls along the thinning curve toward the air point",
     "Peel layers from the foil stack"
    ],
    [
     "Ferromagnetic material",
     "Large deflection to a region above the air point",
     "Touch the probe to a steel sample"
    ],
    [
     "Subsurface flaw",
     "Signal rotated by added phase lag (~57\u00b0 per \u03b4)",
     "Flat-bottom hole at 10 kHz vs 200 kHz"
    ]
   ]
  }
 ],
 "figures": [
  {
   "id": "et1-4-4-fig-a",
   "title": "A surface crack forces eddy currents off course",
   "file": "et1-4-4-fig-a.svg"
  },
  {
   "id": "et1-4-4-fig-b",
   "title": "Display after phase rotation: liftoff horizontal, three notch signals",
   "file": "et1-4-4-fig-b.svg"
  },
  {
   "id": "et1-4-4-fig-c",
   "title": "Combined normalized impedance-plane map",
   "file": "et1-4-4-fig-c.svg"
  }
 ],
 "interactive": {
  "type": "hotspot",
  "title": "Read the Screen: Find the Deepest Notch",
  "intro": "Liftoff has been rotated horizontal and the probe scanned across the three EDM notches at constant speed and pressure. Click the indication produced by the deepest (2.0 mm) notch.",
  "figureId": "et1-4-4-fig-b",
  "regions": [
   {
    "x": 95,
    "y": 330,
    "w": 130,
    "h": 45,
    "label": "Horizontal trace along the baseline",
    "isTarget": false,
    "feedback": "That is liftoff \u2014 probe rock and lift, deliberately rotated to run horizontal exactly so it cannot be mistaken for a defect signal."
   },
   {
    "x": 560,
    "y": 245,
    "w": 85,
    "h": 95,
    "label": "Smallest rising signal",
    "isTarget": false,
    "feedback": "This is the shallowest notch \u2014 0.5 mm. It interrupts the least current, so it produces the smallest deflection of the three."
   },
   {
    "x": 405,
    "y": 180,
    "w": 90,
    "h": 125,
    "label": "Mid-height rising signal",
    "isTarget": false,
    "feedback": "This is the 1.0 mm reference notch \u2014 the one the written instruction sized to about 80% screen height. One signal stands taller."
   },
   {
    "x": 235,
    "y": 85,
    "w": 95,
    "h": 185,
    "label": "Tallest rising signal",
    "isTarget": true,
    "feedback": "Correct. At fixed frequency and gain, the 2.0 mm notch interrupts the most current and gives the largest deflection \u2014 though past about 3\u03b4 each extra bit of depth adds less, which is why it does not tower twice as high as the 1.0 mm signal."
   }
  ],
  "coordH": 500
 },
 "checkQuestions": [
  {
   "question": "Why does a surface-breaking crack produce an eddy current signal?",
   "options": [
    "It locally increases the part's conductivity, strengthening the eddy currents",
    "It physically lifts the probe away from the surface as the coil passes over it",
    "It interrupts the closed eddy current loops, forcing current around its ends and beneath it, which weakens the opposing secondary field and shifts coil impedance",
    "It magnetizes the aluminum, raising the coil's inductive reactance"
   ],
   "correct": 2,
   "explanation": "Eddy currents flow in closed loops mirroring the coil. A crack breaks those loops; the diverted, longer current path weakens the secondary field, and the coil's impedance moves \u2014 in a direction different from liftoff, because the current distribution (not the coupling) changed."
  },
  {
   "question": "With the display rotated so liftoff runs horizontal, an inspector recognizes a crack because its signal:",
   "options": [
    "rises at a phase angle clearly separated from the horizontal liftoff trace",
    "moves exactly along the horizontal axis, like probe rock",
    "appears only when the probe is lifted completely off the part",
    "drives the operating point above the air point"
   ],
   "correct": 0,
   "explanation": "Phase rotation puts liftoff on the horizontal precisely so that defect responses \u2014 which move the operating point in a different direction \u2014 rise off that line at a separated angle. Horizontal means probe handling; rising means something in the metal."
  },
  {
   "question": "In the notch demonstration at 200 kHz, the signal grew strongly from the 0.5 mm to the 1.0 mm notch but much less from 1.0 mm to 2.0 mm. Why?",
   "options": [
    "The instrument's gain compresses all large signals automatically",
    "Deeper notches increase the local conductivity of the block",
    "The probe was scanned faster over the deeper notch",
    "Eddy current density is nearly spent a few standard depths below the surface, so depth beyond about 3\u03b4 has little remaining current to interrupt"
   ],
   "correct": 3,
   "explanation": "Current density falls to about 37% at 1\u03b4 and about 5% at 3\u03b4. At 200 kHz on 7075-T6, 3\u03b4 is roughly 0.8 mm \u2014 so the portion of a notch deeper than that interrupts very little current, and amplitude growth flattens."
  },
  {
   "question": "The thinning curve appears \u2014 the operating point leaves its thick-part position and curls toward the air point \u2014 only when the remaining wall thickness is:",
   "options": [
    "greater than about ten standard depths of penetration",
    "less than about three standard depths of penetration (the effective depth)",
    "greater than the diameter of the probe coil",
    "less than the width of the EDM notch"
   ],
   "correct": 1,
   "explanation": "As long as the wall is thicker than ~3\u03b4, the eddy currents never sense the far side and the part looks infinitely thick. Once thickness drops inside the effective depth of penetration, less metal carries current and the point migrates toward the air point \u2014 the basis of eddy current thickness measurement."
  },
  {
   "question": "During the demonstration the instructor touches the probe to a ferromagnetic steel sample. On the impedance plane, the operating point:",
   "options": [
    "moves along the nonmagnetic conductivity locus toward the copper position",
    "does not move, because permeability has no effect on coil impedance",
    "moves to a region above the air point, because relative permeability raises the coil's inductive reactance",
    "traces the same horizontal liftoff line observed on aluminum"
   ],
   "correct": 2,
   "explanation": "Permeability (\u03bcr > 1) concentrates flux and multiplies inductive reactance \u2014 the opposite of the reactance-lowering effect of induced eddy currents in nonmagnetic alloys. Ferromagnetic materials therefore plot above the air point, and small permeability variations can bury other signals."
  }
 ],
 "references": [
  "ANSI/ASNT CP-105-2024, ET Topical Outlines \u2014 ECT Level I Theory Course \u00a73.0, laboratory demonstration of impedance-plane responses",
  "ASNT SNT-TC-1A (2024) \u2014 recommended practice governing ET Level I training and qualification",
  "ASTM E1316 \u2014 Standard Terminology for Nondestructive Examinations (electromagnetic testing terms: lift-off, edge effect, standard depth of penetration, IACS)",
  "ASTM E1004 \u2014 Standard Test Method for Determining Electrical Conductivity Using the Electromagnetic (Eddy Current) Method (conductivity reference standards used in these demonstrations)"
 ]
}

File: web/src/data/content/et/et1-5-1.json
{
 "lessonId": "et1-5-1",
 "title": "Probe Coil Arrangements",
 "narrationScript": "Every eddy current test begins with a coil carrying alternating current, and the shape of the part decides how that coil is arranged. This lesson covers the three classic arrangements. Probe coils, also called surface coils, press against the surface with the coil axis perpendicular to it. They induce small circular eddy currents directly beneath the winding, which makes them highly sensitive to short surface cracks, but each pass covers only a small footprint, so complete coverage means overlapping scans. Encircling coils wrap around the outside of bars, rods, wire, and tubing. The part feeds through the coil at production speed, the currents flow around the circumference, and a full three hundred sixty degree slice is inspected at once, although the coil cannot tell you where around the circumference a flaw sits. Inside coils, usually bobbin wound, travel through tubing from the bore, carrying the test to installed heat exchangers and condensers. And remember the orientation rule that governs every choice: a discontinuity is detected only when it interrupts the induced current paths.",
 "sections": [
  {
   "type": "text",
   "heading": "The Coil Is the Sensor",
   "body": "Strip an eddy current instrument to its essentials and you are left with one working part: a **coil of wire carrying alternating current**. The coil builds the primary magnetic field, the field induces eddy currents in the conductive part, and the secondary field from those eddy currents loads the coil and shifts its impedance. Every indication you will ever evaluate starts in that loop.\n\nWhat changes from job to job is not the physics — it is **how the coil is arranged around the part**. CP-105 groups the sensing elements into three classic arrangements:\n\n- **Probe (surface) coils** — placed against the part's surface and scanned across it.\n- **Encircling coils** — ring-shaped coils that surround the part from the outside; the part passes through.\n- **Inside coils** — bobbin-wound coils that travel through a tube or bore, testing from within.\n\nThe part's geometry makes the choice for you. A flat fuselage skin or a weld toe cannot pass through a ring; a tube buried in an installed heat exchanger offers nothing but its bore. Learn what each arrangement does well, where its currents flow, and what it covers in one pass — that is this lesson's whole job."
  },
  {
   "type": "figure",
   "figureId": "et1-5-1-fig-a",
   "caption": "The three coil arrangements: a surface probe inducing circular currents beneath its winding, an encircling coil the part feeds through, and a bobbin coil testing a tube from the bore."
  },
  {
   "type": "text",
   "heading": "Probe (Surface) Coils: Small Footprint, High Sensitivity",
   "body": "A **probe coil** — surface coil, in many specifications — is held against the test surface with its **axis perpendicular (normal) to the surface**. The winding may live in a pencil probe for tight geometry, a flat pancake housing for skins, or a spring-loaded spot probe that holds contact pressure; housings can be shaped to match radii and contours so the spacing to the part stays constant.\n\nThe alternating field induces eddy currents that flow in **closed circular loops directly beneath the winding, parallel to the surface** — a mirror image of the coil itself. Current density is highest at the surface and falls off with depth according to the skin effect you studied earlier, so the surface probe is first and foremost a **surface and near-surface inspector**.\n\nThree working consequences:\n\n- **Sensitivity tracks coil size.** A small-diameter coil concentrates the field into a small spot and resolves short, tight cracks — the reason fastener-row and blade-root probes are tiny.\n- **A crack that crosses the circular loops interrupts them and signals strongly** — in practice, a surface-breaking crack at almost any orientation under the coil. A laminar flaw lying parallel to the surface runs parallel to the current loops and responds poorly.\n- **Coverage is only the footprint.** Inspecting an area means scanning in overlapping passes — sensitivity bought at the price of speed.\n\n**Lift-off** — the coil-to-surface spacing — is the coupling variable for this arrangement, and near a part edge the field distorts (edge effect), which is why many surface probes carry ferrite shielding. Typical work: aerospace skins and lap joints, fastener rows, weld toes, machined radii, and conductivity checks. One precision worth keeping: a small surface coil spun inside a fastener hole on a rotating scanner is still a *surface-coil* application — it examines the bore wall one small spot at a time."
  },
  {
   "type": "callout",
   "variant": "key",
   "title": "The orientation rule",
   "body": "Eddy currents reveal only what disturbs them. A discontinuity gives its strongest signal when it **cuts across the induced current paths**; lying parallel to them, it is nearly invisible. Surface probes drive circular loops — they catch surface cracks that cross those loops. Encircling and inside coils drive circumferential currents — they catch **longitudinal** flaws and struggle with purely **circumferential** cracks. Before selecting any coil arrangement, ask: which way will the currents flow, and will the flaw I am hunting interrupt them?"
  },
  {
   "type": "text",
   "heading": "Encircling Coils: The Part Feeds Through",
   "body": "An **encircling coil** — also called a feed-through or OD coil — surrounds the part, and the part travels through the coil's bore. This is the production-line arrangement for **bar, rod, wire, and tubing**: stock feeds through at line speed while the instrument watches for impedance changes, with guides and conveyors doing the scanning for you. ASTM E309 (steel tubular products, examined under magnetic saturation) and ASTM E243 (copper and copper-alloy tubes) are built around exactly this arrangement.\n\nThe induced currents flow **circumferentially around the part**, mirroring the winding. That geometry sets everything else:\n\n- **Longitudinal discontinuities — seams, laps, longitudinal cracks — cut squarely across the circumferential currents** and are this arrangement's natural prey. A purely circumferential crack lies parallel to the currents and may pass with little or no signal.\n- **A full 360° slice of the part is inspected at every instant.** Length coverage comes free with the feed — but the signal integrates around the entire circumference, so an indication tells you *where along the length*, never *where around it*. And because the whole cross-section contributes to the signal, a small flaw competes against the response of the entire slice — sensitivity falls as product diameter grows.\n- **On solid bar, eddy current density falls to zero at the center.** The core of a solid product is blind to an encircling coil at any frequency — this is a surface and near-surface test.\n\nCoupling here is **fill factor**: the square of the ratio of part diameter to effective coil diameter, η = (d/D)². A snug coil (fill factor near 1) couples strongly; a loose one trades signal for clearance. Centering matters too — a bar wobbling off the coil axis modulates the signal and manufactures false indications. Ends are a known weakness: as a bar's end enters or leaves the coil, the field distorts (end effect), so the extreme ends are not reliably tested."
  },
  {
   "type": "figure",
   "figureId": "et1-5-1-fig-b",
   "caption": "Fill factor for encircling and inside coils (end views), and the orientation rule on round stock: longitudinal flaws cut the circumferential currents and signal strongly; purely circumferential cracks run parallel and respond weakly."
  },
  {
   "type": "text",
   "heading": "Inside (Bobbin) Coils: Testing from the Bore",
   "body": "Turn the encircling geometry inside-out and you have the **inside coil** — also called an ID coil, internal coil, or, from its construction, a **bobbin coil**. The winding sits on a small bobbin that travels through the tube or bore on a cable or shaft, and the currents it induces flow **circumferentially in the surrounding wall**.\n\nThis arrangement owns one of eddy current's biggest franchises: **in-service tubing inspection**. Condensers, feedwater heaters, chillers, and steam generators hold thousands of tubes whose outside surfaces are buried in the bundle — the bore is the only access. A bobbin probe is pushed in and drawn back at controlled speed from the waterbox or header, testing the **full 360° of wall at every instant of the pull**, full length, tube after tube. ASTM E690 governs this in-situ examination of nonmagnetic heat-exchanger tubes. With the test frequency chosen for the wall thickness — your skin-depth lesson at work — the signal responds to wall loss, pitting, and cracking of both ID and OD origin.\n\nThe encircling coil's rules carry over almost unchanged:\n\n- **Coupling is fill factor again** — here the square of the ratio of probe diameter to tube inside diameter. An undersized probe loses sensitivity, and centering features keep the probe from riding the bottom of the tube.\n- **Circumferential currents favor longitudinal flaws.** A standard bobbin responds weakly to purely circumferential cracks — a documented limitation in heat-exchanger work, and one reason rotating and array probes were later developed.\n- **No circumferential resolution.** The bobbin reports where along the tube a flaw sits, not where around the wall.\n\nInside coils also examine drilled holes and bores in manufactured parts — anywhere the inside surface is the accessible one."
  },
  {
   "type": "table",
   "caption": "The three coil arrangements at a glance.",
   "headers": ["Arrangement", "Geometry it suits", "Eddy current flow", "Strongest on", "Coupling term"],
   "rows": [
    ["Probe (surface) coil", "Flat and contoured surfaces — skins, welds, fastener rows", "Circular loops beneath the winding, parallel to the surface", "Short surface cracks that cross the loops", "Lift-off"],
    ["Encircling (OD) coil", "Bar, rod, wire, tubing moving on a line", "Circumferential, around the outside of the part", "Longitudinal seams, laps, and cracks", "Fill factor (d/D)²"],
    ["Inside (ID/bobbin) coil", "Installed tubing and bores — ID is the only access", "Circumferential in the wall, driven from the bore", "Longitudinal cracks, pitting, wall loss", "Fill factor (d/D)²"]
   ]
  },
  {
   "type": "text",
   "heading": "Coverage: Building a Complete Test",
   "body": "Each arrangement covers the part differently, and a Level I is expected to know what complete coverage means for each.\n\n- **Surface probes cover a footprint, not an area.** The written technique specifies the scan pattern, the index — the step between adjacent passes — and the required overlap; the index must be smaller than the coil's effective width or you are leaving untested stripes. Slow, deliberate, repeatable — and any skip, probe lift, or speed change is a reason to rescan.\n- **Encircling coils cover by feed.** Every cross-section passes through the coil, so length coverage is automatic at line speed — except the distorted ends (end effect), which the procedure must address by cropping or supplementary inspection.\n- **Bobbin coils cover by pull.** One pass per tube at the procedure's pull speed covers full length and full circumference, and each tube's record stands on its own.\n\nTwo reminders frame what comes next. First, any of these arrangements can be wound and connected **absolute or differential** — that is the next lesson, and it changes what the signal looks like, not where the currents flow. Second, under SNT-TC-1A and your employer's written practice, a Level I sets up and performs these tests **per a written technique, under Level II or Level III supervision** — the arrangement, frequency, and scan plan arrive on the technique sheet. Your job is to execute the coverage exactly and to recognize when it was not achieved."
  }
 ],
 "figures": [
  {
   "id": "et1-5-1-fig-a",
   "title": "Coil arrangements: surface, encircling, and inside",
   "file": "et1-5-1-fig-a.svg"
  },
  {
   "id": "et1-5-1-fig-b",
   "title": "Fill factor and the orientation rule on round stock",
   "file": "et1-5-1-fig-b.svg"
  }
 ],
 "interactive": {
  "type": "sort",
  "title": "Match the Coil to the Job",
  "intro": "For each inspection job, pick the coil arrangement the geometry demands. Think access first — then where the currents must flow.",
  "buckets": ["Probe (surface) coil", "Encircling (OD) coil", "Inside (ID/bobbin) coil"],
  "items": [
   {
    "label": "Fuselage lap joint scanned along a fastener row",
    "bucket": 0,
    "why": "Flat, accessible sheet — a surface probe scanned in overlapping passes is the only arrangement that fits skin geometry."
   },
   {
    "label": "Steel bar stock screened for seams at the mill",
    "bucket": 1,
    "why": "Round product moving at line speed feeds through an encircling coil, and longitudinal seams cut squarely across its circumferential currents."
   },
   {
    "label": "Condenser tubes inspected in place from the waterbox",
    "bucket": 2,
    "why": "The tube OD is buried in the bundle — the bore is the only access, so a bobbin probe is pulled through each tube."
   },
   {
    "label": "Copper wire checked continuously during drawing",
    "bucket": 1,
    "why": "Continuous round product at production speed is classic feed-through territory — the wire passes through the coil and every slice is tested."
   },
   {
    "label": "Crack check at the toe of a ground weld on flat plate",
    "bucket": 0,
    "why": "A small local area on an accessible surface calls for a surface probe — high sensitivity over a small, scanned footprint."
   },
   {
    "label": "Heat-exchanger U-tubes in an installed bundle",
    "bucket": 2,
    "why": "Installed bundles offer ID access only; a flexible bobbin probe travels the tube and covers 360° of wall at every instant of the pull."
   },
   {
    "label": "Machined radius on an engine disk checked with a pencil probe",
    "bucket": 0,
    "why": "A contoured local feature with open access is surface-probe work — the small coil follows the radius while lift-off is held constant."
   }
  ]
 },
 "checkQuestions": [
  {
   "question": "In a probe (surface) coil arrangement, the coil axis is oriented:",
   "options": [
    "Parallel to the test surface",
    "Along the longitudinal axis of the part",
    "Perpendicular (normal) to the test surface",
    "At 45° to the expected crack direction"
   ],
   "correct": 2,
   "explanation": "A surface probe is held with its axis normal to the surface, so the induced eddy currents flow in circular loops parallel to the surface, directly beneath the winding."
  },
  {
   "question": "Steel bar stock must be screened for longitudinal seams at production line speed. The best coil arrangement is:",
   "options": [
    "An encircling coil that the bar feeds through",
    "A pencil-type surface probe scanned by hand",
    "A bobbin coil pulled along the bar",
    "Any coil, provided the frequency is raised"
   ],
   "correct": 0,
   "explanation": "An encircling coil inspects a full 360° slice at once while the bar feeds through at line speed, and its circumferential currents are cut squarely by longitudinal seams. A bobbin coil needs a bore, and hand scanning cannot keep pace with mill throughput."
  },
  {
   "question": "A standard bobbin coil pulled through a heat-exchanger tube induces eddy currents that flow:",
   "options": [
    "Axially, along the length of the tube",
    "Radially, straight through the wall thickness",
    "Only on the outside surface of the tube",
    "Circumferentially, around the tube wall"
   ],
   "correct": 3,
   "explanation": "The induced currents mirror the bobbin winding and circle the tube wall circumferentially. With frequency chosen for the wall thickness, both ID- and OD-origin damage can influence the signal — but the flow direction is circumferential."
  },
  {
   "question": "An encircling coil tends to miss a purely circumferential crack because the crack:",
   "options": [
    "Is located too far from the coil winding",
    "Lies parallel to the induced current paths and barely interrupts them",
    "Reflects the magnetic field back into the coil",
    "Increases the fill factor"
   ],
   "correct": 1,
   "explanation": "Encircling coils drive circumferential currents. A discontinuity signals in proportion to how strongly it cuts across the current paths; a circumferential crack runs parallel to them, so little current is interrupted and the response is weak."
  },
  {
   "question": "Which statement correctly describes inspection coverage from a standard (non-rotating) encircling or bobbin coil?",
   "options": [
    "It resolves both the axial and the circumferential position of a flaw",
    "It inspects only the thin strip of circumference nearest the winding",
    "It inspects the full circumference at once but cannot resolve a flaw's circumferential position",
    "It inspects the center of a solid bar more effectively than the surface"
   ],
   "correct": 2,
   "explanation": "The signal integrates around the entire 360° slice inside the coil: axial location comes from position along the feed or pull, but circumferential position is not resolved — that takes rotating or array probes. On solid bar, current density is zero at the center, so the core is blind, not favored."
  }
 ],
 "references": [
  "ANSI/ASNT CP-105-2024, ECT Level I Basic Technique Course §1.0–1.1.1 (types of sensing elements: probe, encircling, and inside coil arrangements)",
  "ASNT SNT-TC-1A (2024), Recommended Practice — Level I performs tests per written instructions under Level II/III supervision",
  "ASTM E309, Standard Practice for Eddy-Current Examination of Steel Tubular Products Using Magnetic Saturation (encircling-coil practice)",
  "ASTM E690, Standard Practice for In Situ Electromagnetic (Eddy Current) Examination of Nonmagnetic Heat Exchanger Tubes (bobbin-coil practice)"
 ]
}

File: web/src/data/content/et/et1-5-2.json
{
 "lessonId": "et1-5-2",
 "title": "Modes of Operation: Absolute, Differential, and Hybrid",
 "narrationScript": "Last lesson you picked a coil arrangement. This lesson wires it, because the mode of operation decides what your instrument can and cannot see. An absolute coil measures its own impedance against a fixed internal reference, so it responds to everything — conductivity, dimensions, lift-off, gradual wall thinning, and sharp pits alike — but its baseline also drifts with temperature. A differential pair is wound in opposition and compares two adjacent spots on the part. Whatever both coils see cancels. Gradual changes and thermal drift disappear, while a small pit sweeping past produces the crisp two-lobed signal that makes differential tube inspection so sensitive at speed. The price is a blind spot: a flaw longer than the coil spacing shows only its ends. Hybrid configurations split the work — a driver coil excites the part and separate pickup coils sense the response — giving reflection probes their wide frequency range and thermal stability. Learn what each mode hides as well as what it shows. That is the skill this lesson builds.",
 "sections": [
  {
   "type": "text",
   "heading": "A Wiring Question, Not a Shape Question",
   "body": "Last lesson sorted coils by **arrangement** — surface probes, encircling coils, bobbin coils riding inside a tube. Arrangement is geometry: how the coil faces the part. The **mode of operation** is a different decision entirely: how the coil or coils are **electrically connected and referenced** inside the measuring circuit. The same bobbin probe body can be wired absolute or differential, and the two versions will show you completely different pictures of the same tube.\n\nThe Level I body of knowledge names three modes:\n\n- **Absolute** — one sensing coil, measured against a fixed reference inside the instrument.\n- **Differential** — two sensing coils connected in opposition, so the instrument reports only the *difference* between them.\n- **Hybrid** — configurations that split excitation and sensing between separate elements or combine modes in one assembly; reflection (driver–pickup) and through-transmission probes are the classic examples.\n\nThe mode you choose decides what the instrument can perceive at all. One mode tracks a slow wall taper faithfully; another cancels it to dead silence. Predicting that behavior — gradual versus abrupt, mode by mode — is the core skill of this lesson."
  },
  {
   "type": "text",
   "heading": "Absolute Mode: One Coil Against a Fixed Reference",
   "body": "An **absolute coil** is a single sensing element whose impedance is measured directly. The instrument compares it against a **fixed internal reference** — a balancing impedance network, or a matched **reference coil** mounted so it never sees the test material (many designs use that dummy coil purely for temperature compensation). Either way, only one coil senses the part, and the output represents the coil's **total impedance** relative to the null you set on known-good material.\n\nBecause nothing is subtracted, an absolute coil responds to **every variable** that moves coil impedance: electrical conductivity, magnetic permeability, part dimensions, lift-off, and discontinuities — whether they change abruptly or over half a meter. A slow wall taper produces a slow, faithful baseline shift; a sharp pit produces a sharp deflection. The signal's *position* carries meaning, not just its motion.\n\nThat completeness is the mode's strength and its burden:\n\n- **Strengths** — conductivity measurement and alloy sorting, nonconductive coating thickness by lift-off, heat-treatment verification, and **gradual wall thinning** that no self-comparing probe will ever report.\n- **Burdens** — the baseline **drifts with temperature** as coil resistance and material conductivity change, and probe wobble or lift-off variation rides directly on the signal. Absolute channels demand frequent re-nulling and steady probe handling."
  },
  {
   "type": "text",
   "heading": "Differential Mode: Two Coils That Vote Against Each Other",
   "body": "A **differential** configuration uses two sensing coils **wound in series opposition**, closely spaced, examining adjacent regions of the same part. When both coils see identical material, their outputs are equal and opposite — the net signal is **null**. The instrument reports only *differences* between the two locations. This is **self-comparison**: the part acts as its own reference standard.\n\nSweep a small pit past a self-comparing bobbin probe and the signature is unmistakable. The leading coil meets the pit first and swings the signal one way; an instant later the trailing coil meets it and swings the signal the other way. The result is a sharp **two-lobed, bipolar deflection** — on an impedance-plane display, the familiar **figure-eight** loop that tube analysts read all day.\n\nBecause gradual changes and ambient effects appear under both coils at nearly the same value, they cancel: slow dimensional variation, gradual conductivity change, and **temperature drift vanish from the signal**. The baseline stays planted, gain can run high, and small localized flaws stand out even at production scanning speeds.\n\nOne variant moves the second coil off the part entirely: an **external-reference differential** places it on a separate, known-good reference standard, so the output is any difference between the test article and that standard — the basis of the comparator bridges used for metal sorting."
  },
  {
   "type": "figure",
   "figureId": "et1-5-2-fig-a",
   "caption": "One scan, two channels: the absolute trace follows the gradual taper and spikes at the pit; the differential trace cancels the taper completely and marks the pit with a sharp two-lobed signal."
  },
  {
   "type": "callout",
   "variant": "key",
   "title": "The Cancellation Rule — and Its Blind Spot",
   "body": "Differential output equals what coil 1 sees **minus** what coil 2 sees. Anything identical under both coils cancels — temperature drift, a slow taper, uniform wall loss. And a defect **longer than the coil spacing** announces only its **entry and exit**: in the middle, both coils sit in the same flawed material and the signal returns to null. This is why tubing examinations run an absolute channel alongside the differential one — and why 'no differential signal' must never be reported as 'no metal loss.'"
  },
  {
   "type": "text",
   "heading": "Hybrid Configurations: Splitting Drive from Sense",
   "body": "Absolute and differential probes use the **same coil or coils** to energize the part and to sense it. **Hybrid** configurations break that coupling: one element **drives**, a separate element **senses**, and the instrument measures the **voltage induced in the pickup** rather than the impedance of the excitation coil.\n\n- **Reflection probes** (also called **driver–pickup** or **send–receive**) nest small pickup coils inside a larger driver coil. The driver can be built large for a strong, uniform field while the pickups stay small for resolution — each element optimized for its own job. The payoff is a **wide usable frequency range**, which is why reflection probes anchor multifrequency work, and **greatly reduced thermal drift**, because slow resistance changes in the windings barely disturb an induced-voltage measurement.\n- **Through-transmission** places the driver on one face of a thin sheet and the pickup on the opposite face. Eddy currents induced in the wall attenuate the field crossing it, so the received signal reads the material between the coils. It demands **two-side access** and works only on sections thin enough for the field to penetrate.\n\nNote the layering: the pickups themselves can be wound absolute or differential, so a 'differential reflection probe' is a hybrid in both senses. Hybrids can even pair a coil driver with an entirely different detector type — the Hall-effect element, next lesson's subject."
  },
  {
   "type": "text",
   "heading": "Theory of Operation: From Impedance Change to Screen Signal",
   "body": "Every mode runs on the same chain of physics. The instrument's oscillator drives the coil with **alternating current**, generating an alternating **primary magnetic field**. That field induces **eddy currents** in the conductive part (Faraday's law of induction), and those eddy currents generate a **secondary field that opposes** the primary (Lenz's law). The opposition reduces the net flux through the coil and dissipates energy in the part — so the coil's **inductive reactance falls and its effective resistance rises**. Anything that changes the eddy currents — a crack, a thinner wall, different conductivity, more lift-off — moves the coil's impedance.\n\nThe instrument turns that movement into a signal with an **AC bridge circuit**. The sensing coil forms one arm; pressing **balance (null)** on good material adjusts the bridge so the output is zero. From then on, any impedance change **unbalances the bridge**, and the small output voltage is amplified and resolved by **phase-sensitive detection** into two components — resistive and reactive — that drive the dot on the impedance-plane display.\n\nThe three modes are simply three ways of filling that bridge: **absolute** puts the test coil against a fixed balancing impedance; **differential** puts the two opposed coils in adjacent arms, so the bridge nulls itself whenever they agree; **driver–pickup hybrids** bypass bridge measurement of the drive coil and read the pickup's induced voltage — amplitude and phase — directly."
  },
  {
   "type": "figure",
   "figureId": "et1-5-2-fig-b",
   "caption": "Three ways to fill the measuring circuit: an absolute coil balanced against a fixed reference, a differential pair in opposing bridge arms, and a driver–pickup hybrid whose pickup voltage is read directly."
  },
  {
   "type": "table",
   "caption": "Mode-by-mode behavior — what each configuration shows, hides, and is used for.",
   "headers": ["Mode", "Abrupt local flaw", "Gradual change / drift", "Typical applications"],
   "rows": [
    ["Absolute", "Sharp deflection", "Follows gradual changes faithfully — but baseline also drifts with temperature", "Conductivity, alloy sorting, coating thickness, gradual wall loss"],
    ["Differential — self-comparison", "Sharp two-lobed (bipolar) signal", "Cancels gradual change and thermal drift; long flaws show ends only", "High-speed inspection of tubing, bar, and wire for pits and cracks"],
    ["Differential — external reference", "Shows any difference from a known-good standard", "Reports gradual deviation from the standard", "Comparator bridges, metal sorting"],
    ["Hybrid — reflection (driver–pickup)", "Detects; pickups may be wound absolute or differential", "Greatly reduced thermal drift; wide frequency range", "Aerospace surface scanning, multifrequency examinations"],
    ["Hybrid — through-transmission", "Detects within thin sections", "Requires two-side access; limited by penetration", "Thin sheet and foil"]
   ]
  }
 ],
 "figures": [
  {
   "id": "et1-5-2-fig-a",
   "title": "Absolute vs. differential response: gradual taper and sharp pit",
   "file": "et1-5-2-fig-a.svg"
  },
  {
   "id": "et1-5-2-fig-b",
   "title": "How each mode is wired: bridge circuits and driver–pickup",
   "file": "et1-5-2-fig-b.svg"
  }
 ],
 "interactive": {
  "type": "scenario",
  "title": "Two Channels, One Tube: Predict Every Signal",
  "intro": "You are pulling a bobbin probe through nonmagnetic condenser tubing. The instrument records an absolute channel and a self-comparison differential channel simultaneously. Predict what each condition does to each channel before you click.",
  "steps": [
   {
    "prompt": "Erosion has thinned the tube wall gradually over half a meter. What do the channels show as the probe traverses it?",
    "options": [
     "Both channels show the thinning equally",
     "The absolute channel shifts slowly through the thinned region; the differential channel stays near null",
     "The differential channel gives a strong two-lobed signal; the absolute channel shows nothing",
     "Neither channel responds to wall thinning"
    ],
    "correct": 1,
    "feedback": "The taper changes so slowly that both differential coils always see nearly identical wall — their outputs cancel. The absolute coil is measured against a fixed reference, so it tracks the thinning faithfully along its full length."
   },
   {
    "prompt": "The probe passes a small, sharp pit. What is the classic differential-channel signature?",
    "options": [
     "A sharp bipolar deflection — one lobe as the leading coil passes the pit, the opposite lobe as the trailing coil does",
     "A slow, sustained baseline shift that lasts for the rest of the pull",
     "A single lobe with no polarity reversal",
     "No response — differential coils cannot see localized flaws"
    ],
    "correct": 0,
    "feedback": "Each coil meets the pit in turn, unbalancing the pair first one way and then the other. On the impedance-plane display this draws the familiar figure-eight loop — the signature tube analysts evaluate."
   },
   {
    "prompt": "Mid-shift, with the probe stationary in clean tube, the absolute channel wanders slowly off null while the differential channel sits rock-steady. Most likely cause?",
    "options": [
     "A through-wall crack is opening in real time",
     "The differential channel has failed",
     "Thermal drift — temperature change affects both differential coils equally and cancels, but moves the absolute coil's baseline",
     "Lift-off — impossible inside a tube"
    ],
    "correct": 2,
    "feedback": "Temperature slowly changes coil resistance and material conductivity. The differential pair rejects whatever is common to both coils; the absolute coil, measured against a fixed reference, drifts. Re-null the absolute channel and log the condition."
   },
   {
    "prompt": "A corrosion groove runs uniformly for 300 mm — far longer than the differential coil spacing. How do you make sure it is detected and evaluated?",
    "options": [
     "Trust the differential channel and raise its gain",
     "Use the absolute channel, which responds along the groove's full length — the differential channel will only mark the entry and exit",
     "Pull the probe faster so the groove looks shorter",
     "Switch to through-transmission inside the tube"
    ],
    "correct": 1,
    "feedback": "Once both differential coils are inside the groove they see identical material and the signal returns to null — only the ends show. This blind spot is exactly why tubing examinations record an absolute channel alongside the differential one."
   }
  ]
 },
 "checkQuestions": [
  {
   "question": "A bobbin probe can be supplied in absolute or differential versions of the same body. What actually determines a probe's mode of operation?",
   "options": [
    "The physical shape of the coil and how it faces the part",
    "How the coil or coils are electrically connected and referenced in the measuring circuit",
    "The test frequency selected on the instrument",
    "Whether the test material is ferromagnetic or nonferromagnetic"
   ],
   "correct": 1,
   "explanation": "Arrangement (surface, encircling, bobbin) is geometry; mode is wiring. The same coil body becomes absolute or differential depending on how its windings are connected and what they are referenced against."
  },
  {
   "question": "An examination must detect and follow gradual wall thinning along the full length of a heat-exchanger tube. Which mode is required?",
   "options": [
    "Absolute — it responds to gradual changes as well as abrupt ones",
    "Self-comparison differential — its high sensitivity catches everything",
    "Differential with both coils on the test part, run at higher gain",
    "None — eddy current testing cannot respond to gradual wall loss"
   ],
   "correct": 0,
   "explanation": "Self-comparing differential coils cancel any change that appears under both coils at once, so a gradual taper reads as null no matter the gain. The absolute coil is measured against a fixed reference and tracks the thinning along its entire length."
  },
  {
   "question": "As a small through-wall pit passes a self-comparison differential bobbin probe, the typical signal is:",
   "options": [
    "A slow baseline shift that persists after the pit is passed",
    "No signal, because differential coils do not respond to localized flaws",
    "A sharp two-lobed, bipolar deflection — the figure-eight loop on an impedance-plane display",
    "A steady amplitude increase proportional to coil temperature"
   ],
   "correct": 2,
   "explanation": "The leading coil sees the pit first and unbalances the pair one way; the trailing coil then sees it and unbalances the pair the opposite way — two lobes of opposite polarity, drawn as a figure-eight on the impedance plane."
  },
  {
   "question": "What distinguishes a hybrid driver–pickup (reflection) probe from simple absolute or differential probes?",
   "options": [
    "It needs no alternating-current excitation",
    "It can only be used on ferromagnetic materials",
    "Its single coil both drives and senses through a bridge circuit",
    "Excitation and sensing are handled by separate elements, and the instrument measures the pickup's induced voltage"
   ],
   "correct": 3,
   "explanation": "In a reflection probe a driver coil excites the part while separate pickup coils sense the response. Measuring induced voltage instead of drive-coil impedance lets each element be optimized independently — the source of the wide frequency range and low thermal drift."
  },
  {
   "question": "A uniform corrosion groove is much longer than a self-comparison differential probe's coil spacing. Along the groove, the differential channel will typically show:",
   "options": [
    "A continuous, strong signal for the groove's entire length",
    "Signals only at the groove's beginning and end, where the two coils see different material",
    "A stronger response than the absolute channel for the full length",
    "Pure lift-off signals with no flaw content"
   ],
   "correct": 1,
   "explanation": "Once both coils ride inside the groove they see identical material and cancel back to null. Only the entry and exit — where one coil is in the groove and the other is not — produce signals. The absolute channel reports the full length."
  }
 ],
 "references": [
  "ANSI/ASNT CP-105 (2024), ET Level I Theory Course — eddy current sensing elements: modes of operation (absolute, differential, hybrids) and theory of operation",
  "ASNT SNT-TC-1A (2024) — recommended practice governing ET Level I training and qualification",
  "ASTM E690 — Standard Practice for In Situ Electromagnetic (Eddy Current) Examination of Nonmagnetic Heat Exchanger Tubes (absolute and differential bobbin practice)",
  "ASTM E1004 — Standard Test Method for Determining Electrical Conductivity Using the Electromagnetic (Eddy Current) Method (absolute-mode application)"
 ]
}
