Repository: benson8708/NDTAcademy

# NDTAcademy.com

Repo: https://github.com/benson8708/NDTAcademy · Online NDT training platform — Next.js (App Router) + Supabase. Competes with WorldSpec by pairing
self-paced, CP-105-traceable method training with **audit-ready formal training records**
(active-engagement hour tracking, SNT-TC-1A 2024 / NAS410 hour mapping, exportable company records).

## Repo layout

| Path | What it is |
|---|---|
| `web/` | The production Next.js app (TypeScript, no CSS framework — ported design system) |
| `supabase/migrations/` | Schema + RLS + seed migrations (catalog, 5,011-question bank) |
| `site/` | Original static prototype — now the design/content reference only |

File: web/src/data/content/et/et1-5-3.json
{
 "lessonId": "et1-5-3",
 "title": "Hall Effect Sensors",
 "narrationScript": "Every coil you have studied so far senses a magnetic field the same way — by induction, which means it responds only while the flux is changing. This lesson adds the second major sensing element: the Hall effect sensor. Pass a steady drive current through a thin semiconductor chip, place it in a magnetic field, and the moving charge carriers are pushed sideways by the Lorentz force. Charge piles up on one edge until the element develops a small transverse voltage — the Hall voltage — directly proportional to flux density. That one difference drives everything else. A Hall element reads the field itself, from DC up to roughly one hundred kilohertz, while a coil's output collapses as frequency drops and disappears entirely at DC. So Hall detection shines in low-frequency, deep-penetration eddy current work, in flux leakage scanning where the signal must not depend on scan speed, and in measuring static fields. Remember the one-line summary: a coil measures the rate of change of flux; a Hall element measures the flux itself.",
 "sections": [
  {
   "type": "text",
   "heading": "Two Ways to Listen to a Magnetic Field",
   "body": "Every sensing element you have met so far in this module — surface probes, encircling coils, inside coils, in absolute and differential arrangements — detects the test field the same way: by **induction**. A coil develops a voltage only while the magnetic flux through it is **changing**. That single fact is written into Faraday's law, and it sets hard limits on what coil detection can do.\n\nThe **Hall effect sensor** is the second major family of sensing elements in electromagnetic testing, and it plays by a different rule. A Hall element is a small semiconductor chip that outputs a voltage proportional to the **magnetic flux density B itself** — whether that field is alternating at 100 kHz, drifting slowly, or perfectly static. Nothing has to change for a Hall element to respond.\n\nKeep one distinction straight from the start: in eddy current work the **excitation** must still be an alternating (or moving) field, because eddy currents exist only while the flux in the part is changing. A Hall element does not replace the excitation coil. It replaces the **detector** — and that swap is what unlocks the low-frequency, deep-penetration testing that coils handle poorly."
  },
  {
   "type": "text",
   "heading": "Theory of Operation: A Sideways Push on Moving Charge",
   "body": "Edwin Hall discovered the effect in 1879 — eighteen years before the electron itself was identified. Build the picture in three steps:\n\n- **Drive current.** A constant current I is passed along the length of a thin rectangular element of thickness t.\n- **Perpendicular field.** A magnetic flux density **B** acts at right angles to the element face. Every moving charge carrier then feels the **Lorentz force, F = qv × B**, pushing it sideways toward one edge of the element.\n- **Charge separation.** Carriers crowd that edge, leaving the opposite edge with the opposite charge. The separation builds an electric field across the width, and it grows until the electric force exactly balances the magnetic push. The steady voltage between the edges at that equilibrium is the **Hall voltage**:\n\n**Vₕ = I·B / (n·q·t)**\n\nwhere n is the charge-carrier density, q the carrier charge, and t the element thickness. For a fixed drive current, **Vₕ is directly proportional to B** — the element is a linear magnetic field meter.\n\nThe formula also explains the material choice. Carrier density n sits in the denominator, and metals have an enormous n — a copper strip yields microvolts at best. **Semiconductors** such as indium antimonide (InSb), indium arsenide (InAs), and gallium arsenide (GaAs) carry the current with orders of magnitude fewer, faster-moving carriers, so the same I and B produce a usable millivolt-level signal. Made thin (small t) and physically small — active areas a fraction of a millimeter across are available — the element reads flux density essentially at a point."
  },
  {
   "type": "figure",
   "figureId": "et1-5-3-fig-a",
   "caption": "Theory of operation: drive current I, perpendicular flux density B, and the Lorentz force separating charge until the Hall voltage Vₕ appears across the element width."
  },
  {
   "type": "callout",
   "variant": "key",
   "title": "What a Hall element gives you",
   "body": "A voltage **directly proportional to the flux density component perpendicular to its face** — at any frequency from **DC (0 Hz)** up to roughly **100 kHz** for common elements. Polarity follows field direction, so a Hall element can tell a north pole from a south pole in a completely static field — something no coil can ever do. Remember it as one line: **a coil measures the rate of change of flux; a Hall element measures the flux itself.**"
  },
  {
   "type": "text",
   "heading": "Coil Detection: Faraday's Rule and Its Price",
   "body": "A sensing coil obeys **Faraday's law**: V = −N·dΦ/dt. The induced voltage depends on the number of turns N and on how fast the flux changes — not on the flux's actual value. Three consequences follow, and they define where coils struggle:\n\n- **No DC response.** A static field induces nothing. A coil sitting motionless in the strongest steady field in the world reads zero.\n- **Output falls with frequency.** For the same field amplitude, the induced voltage is proportional to frequency. Halve the test frequency and you halve the signal; drop from 100 kHz to 100 Hz and the coil's output falls a thousandfold.\n- **Sensitivity is bought with turns and area.** Shrink a coil to improve spatial resolution and you strip away the very turns and cross-section that produce its signal.\n\nNow recall why low frequencies matter: **standard depth of penetration grows as frequency drops** (δ = 1/√(πfμσ)). The deep-flaw tests you most want to run sit exactly where coil output is weakest. A Hall element's sensitivity is flat across that whole region — so for detectors of comparable size there is a **crossover frequency**: below it, the Hall element delivers the better signal-to-noise ratio; above it, the rising coil output wins. That crossover is the single most useful idea for choosing between the two systems."
  },
  {
   "type": "figure",
   "figureId": "et1-5-3-fig-b",
   "caption": "For the same field amplitude, coil output rises in proportion to frequency while the Hall element stays flat from DC to its bandwidth limit — the two trade places at the crossover."
  },
  {
   "type": "table",
   "caption": "Coil and Hall element sensing systems compared — the differences that drive selection.",
   "headers": ["Characteristic", "Induction coil", "Hall element"],
   "rows": [
    ["Quantity sensed", "Rate of change of flux (dΦ/dt)", "Flux density B itself"],
    ["Static (DC) field response", "None — zero output", "Full output, with polarity"],
    ["Output vs frequency (same field)", "Proportional to f — falls at low f", "Flat from DC to ≈100 kHz"],
    ["Excitation required", "None — passive, signal is induced", "Constant drive current through the chip"],
    ["Typical output level", "Large — grows with turns and area", "Millivolts — needs amplification"],
    ["Shrinking the sensor", "Fewer turns and area → lost sensitivity", "Sub-millimeter elements keep sensitivity"],
    ["Temperature behavior", "Comparatively stable", "Drifts — compensation required"],
    ["Scan-speed dependence (flux leakage)", "Signal amplitude varies with speed", "Independent of speed"]
   ]
  },
  {
   "type": "text",
   "heading": "Where Hall Elements Earn Their Place",
   "body": "Match the element's strengths to the job:\n\n- **Low-frequency, deep-penetration eddy current testing.** Thick or layered aluminum structure — the classic case is hunting **second- and third-layer cracks at fastener holes in aircraft lap joints**. At 500 Hz the standard depth of penetration in 30 %IACS aluminum is about 5.4 mm, so the eddy currents genuinely reach the lower layers — and a Hall detector still hears them at full sensitivity, where a sensing coil would be nearly deaf.\n- **Magnetic flux leakage (MFL) examination.** Steel tubing, wire rope, and tank floors are magnetized and scanned for leakage fields. A coil responds only while it moves through the leakage field, so its signal amplitude varies with scanning speed; a **Hall element reads the leakage flux density regardless of speed**, which is why many MFL instruments carry Hall detectors.\n- **Static and slowly varying field measurement.** Hall elements are the heart of **gaussmeters and teslameters** used to verify magnetizing field strength and to check residual magnetism.\n- **Arrays and tight geometry.** Because a tiny element keeps its sensitivity, Hall sensors pack into high-resolution detector arrays and into probes for confined areas.\n\nLike coils, Hall elements can be wired **absolute or differential** — the operating modes from the previous lesson carry over unchanged. The honest limits: a Hall element needs a regulated drive current and amplification, its output **drifts with temperature** unless compensated, the semiconductor die is less rugged than a wound coil, and above the crossover frequency a coil simply produces more signal. That is why conventional mid- and high-frequency eddy current probes remain coil-based."
  },
  {
   "type": "figure",
   "figureId": "et1-5-3-fig-c",
   "caption": "A low-frequency probe with Hall detection over a riveted lap joint: the excitation coils still drive the field, eddy currents reach the second layer, and the Hall element reads the small field change from the hidden crack at full sensitivity."
  }
 ],
 "figures": [
  {
   "id": "et1-5-3-fig-a",
   "title": "The Hall effect — theory of operation",
   "file": "et1-5-3-fig-a.svg"
  },
  {
   "id": "et1-5-3-fig-b",
   "title": "Coil vs Hall element — detector output vs frequency",
   "file": "et1-5-3-fig-b.svg"
  },
  {
   "id": "et1-5-3-fig-c",
   "title": "Hall-element probe on a multilayer lap joint",
   "file": "et1-5-3-fig-c.svg"
  }
 ],
 "interactive": {
  "type": "sort",
  "title": "Coil or Hall? Sort the Sensing Element",
  "intro": "Each statement below describes one of the two detector families. Sort it into the bucket it belongs to — and be ready to defend the choice with Faraday's law or the Hall voltage equation.",
  "buckets": [
   "Induction coil",
   "Hall element"
  ],
  "items": [
   {
    "label": "Output voltage is proportional to the rate of change of flux (dΦ/dt)",
    "bucket": 0,
    "why": "Faraday's law governs a coil: V = −N·dΦ/dt. No change in flux, no voltage — the coil never reads the field itself, only its rate of change."
   },
   {
    "label": "Reads magnetic flux density directly, even when nothing is changing",
    "bucket": 1,
    "why": "The Hall voltage Vₕ = I·B/(n·q·t) exists whenever drive current and a perpendicular field are present — including a perfectly static field."
   },
   {
    "label": "Requires a constant drive current through a semiconductor chip",
    "bucket": 1,
    "why": "Without the drive current there are no moving carriers for the field to push, and no Hall voltage. The element is an active device."
   },
   {
    "label": "Sensitivity falls in proportion as the test frequency drops",
    "bucket": 0,
    "why": "Induced voltage scales with how fast the flux changes, so for the same field amplitude a coil's output falls directly with frequency — and reaches zero at DC."
   },
   {
    "label": "Flux leakage response does not depend on scanning speed",
    "bucket": 1,
    "why": "A Hall element reports the leakage flux density wherever it sits, fast or slow — a coil's MFL signal amplitude rides up and down with scan speed."
   },
   {
    "label": "Completely passive — the magnetic field itself generates the signal",
    "bucket": 0,
    "why": "A coil needs no power supply on the sensing side: the changing flux induces the voltage. That simplicity is one reason coils dominate conventional probes."
   },
   {
    "label": "Preferred detector for very low-frequency, deep-penetration tests",
    "bucket": 1,
    "why": "Below the crossover frequency the flat Hall response beats the collapsing coil output — exactly the region where skin depth is large enough to reach deep flaws."
   },
   {
    "label": "Output grows with more turns of wire and a larger cross-section",
    "bucket": 0,
    "why": "N and coil area multiply the induced voltage — which is also why shrinking a coil for resolution costs sensitivity."
   }
  ]
 },
 "checkQuestions": [
  {
   "question": "Which condition is required for a Hall element to produce an output voltage?",
   "options": [
    "The magnetic flux through the element must be changing with time",
    "The element must be moving relative to the part",
    "A drive current must flow through the element while a field component perpendicular to its face is present",
    "The part being examined must be ferromagnetic"
   ],
   "correct": 2,
   "explanation": "Vₕ = I·B/(n·q·t): the output needs both the drive current and a perpendicular flux density component. No change and no motion are required — needing a changing flux is the coil's limitation, not the Hall element's."
  },
  {
   "question": "The fundamental difference between coil and Hall element sensing systems is that:",
   "options": [
    "a coil responds to the rate of change of flux, while a Hall element responds to the flux density itself",
    "a coil measures electric fields, while a Hall element measures magnetic fields",
    "a Hall element needs no power supply, while a coil requires a drive current",
    "a coil works only on ferromagnetic parts, while a Hall element works on any conductor"
   ],
   "correct": 0,
   "explanation": "Faraday's law makes the coil a dΦ/dt detector; the Hall effect makes the element a B detector. The drive-current statement is backwards — the coil is the passive device — and both detectors sense magnetic fields on any material."
  },
  {
   "question": "Hall elements are made from semiconductors such as indium antimonide rather than from metals like copper because:",
   "options": [
    "semiconductors are unaffected by temperature changes",
    "semiconductors safely carry much larger drive currents",
    "metals cannot conduct current while inside a magnetic field",
    "their far lower charge-carrier density produces a much larger Hall voltage for the same current and field"
   ],
   "correct": 3,
   "explanation": "Carrier density n is in the denominator of Vₕ = I·B/(n·q·t). Metals have enormous n, so their Hall voltage is buried in the microvolts; semiconductors, with orders of magnitude fewer carriers, deliver usable millivolt signals. They are actually more temperature-sensitive, not less."
  },
  {
   "question": "An inspection calls for a 400 Hz test frequency to reach deep subsurface flaws in thick aluminum structure. A Hall-element detector is attractive here because:",
   "options": [
    "it generates stronger eddy currents than a coil can at low frequency",
    "its sensitivity is flat down to DC, whereas a sensing coil's output falls in proportion to frequency",
    "it eliminates the skin effect in the part",
    "it requires no excitation field at low frequencies"
   ],
   "correct": 1,
   "explanation": "The Hall element only detects — an excitation coil still drives the field, and skin depth is set by the part and frequency regardless of detector. The advantage is in detection: at 400 Hz a coil's induced voltage is tiny, while the Hall element's response to B is undiminished."
  },
  {
   "question": "During magnetic flux leakage scanning of a steel tank floor, what advantage does a Hall element offer over a sensing coil?",
   "options": [
    "It works without magnetizing the part",
    "It produces a larger raw output voltage than any coil",
    "Its response to a leakage field does not depend on scanning speed",
    "It detects only surface-breaking flaws, reducing false calls"
   ],
   "correct": 2,
   "explanation": "A coil generates voltage only from dΦ/dt, so its MFL signal amplitude changes with how fast the scanner moves; the Hall element reads the leakage flux density itself at any speed. MFL still requires magnetization, and raw Hall outputs are small millivolt-level signals."
  }
 ],
 "references": [
  "ANSI/ASNT CP-105-2024, ET Level I Topical Outline §1.1.4 (Hall effect sensors: theory of operation; differences between coil and Hall element systems)",
  "ASNT SNT-TC-1A (2024), employer-based qualification and certification framework (Level I ET training topic coverage)",
  "ASTM E1316, Standard Terminology for Nondestructive Examinations (electromagnetic testing terminology)",
  "ASTM E570, Standard Practice for Flux Leakage Examination of Ferromagnetic Steel Tubular Products (sensor practice in flux leakage examination)"
 ]
}

File: web/src/data/content/et/et1-5-4.json
{
 "lessonId": "et1-5-4",
 "title": "Applications, Advantages, and Limitations",
 "narrationScript": "Everything an eddy current system can ever report arrives as one quantity — a change in coil impedance. This lesson maps the three families of work that single measurement supports, then weighs the method honestly. First, material properties: conductivity tracks alloy and temper, so a meter reading in percent IACS sorts mixed stock, verifies heat treatment, and exposes fire damage in aluminum structure, while the lift-off effect gauges paint thickness without a single flake removed. Second, flaw detection: fatigue cracks at fastener holes, corrosion hidden in lap joints, and seams in production bar and tubing, found wherever a discontinuity interrupts the induced currents. Third, geometrical features: thin-wall thickness, coating and cladding thickness, and product diameter. The advantages explain the method's reach — no couplant, no required contact, inspection through paint, immediate results, and easy automation. The limitations draw its boundary: the part must conduct electricity, the skin effect confines the test to the surface and near surface, laminar flaws lying parallel to the currents hide, and because so many variables move the signal, reference standards and qualified operators are not optional.",
 "sections": [
  {
   "type": "text",
   "heading": "Three Jobs for One Impedance Change",
   "body": "This module has handed you the sensing elements — surface probes, encircling and inside coils, absolute and differential wiring, and the Hall element. All of them funnel into the same output: a **change in coil impedance** (or pickup voltage) whenever something about the part changes the induced eddy currents. The question this lesson answers is what that one measurement is *for*.\n\nCP-105 sorts the applications of eddy current sensing elements into three families:\n\n- **Measurement of material properties** — conductivity and permeability, and everything they reveal: alloy, temper, heat treatment, heat damage, coating thickness.\n- **Flaw detection** — cracks, corrosion, seams, and laps: discontinuities that interrupt the induced current paths.\n- **Geometrical features** — thickness, diameter, and spacing: dimensions that change how the field couples to the part.\n\nHold one idea while you read: the coil cannot tell you *which* of these moved the signal. The same impedance change might be a crack, a soft spot, or a thin wall. Every successful application works because the technique **controls or separates the variables you are not measuring** — by frequency choice, phase rotation, and reference standards — so the one you care about stands alone. That is also why this lesson ends with limitations. Knowing what eddy current *cannot* do is working knowledge that NAS 410 and SNT-TC-1A programs expect of every certificate holder — it is how you recognize a misapplied test before it misses something."
  },
  {
   "type": "text",
   "heading": "Measuring Material Properties",
   "body": "**Electrical conductivity** is the workhorse property. It is reported in **%IACS** — percent of the International Annealed Copper Standard, where 100 %IACS is the conductivity of annealed copper (58.0 MS/m). An eddy current conductivity meter, standardized on two reference blocks that bracket the expected value, reads it in seconds from one side of the part; ASTM E1004 governs the measurement.\n\nWhat makes a number that easy to get so valuable is everything that rides on it:\n\n- **Alloy sorting.** Different alloys conduct differently, so mixed or unmarked stock is separated at the bench without cutting a single coupon.\n- **Temper and heat-treatment verification.** Aging changes conductivity. The classic aerospace case is 7075 aluminum: the T6 temper reads about 30.5–36 %IACS, while the overaged, stress-corrosion-resistant T73 temper reads about 38–42.5 %IACS — AMS 2658 pairs those conductivity ranges with hardness limits, and the meter separates the tempers cleanly.\n- **Heat-damage surveys.** Fire or overheat exposure overages the structure: conductivity climbs above the normal range as hardness falls. Structural repair manuals call out conductivity surveys to map the boundary of the damaged zone after a fire event.\n\n**Coating thickness** comes straight from the lift-off effect you have already studied: a nonconductive layer — paint, primer, anodize — holds the coil away from the conductive base by exactly its own thickness, and a calibrated instrument reads that spacing as thickness (ASTM B244). Conductive layers can be measured too — the pure-aluminum cladding on Alclad 2024 sheet is the familiar example — because the layer's different conductivity shifts the signal as the field penetrates it.\n\n**Permeability-based sorting** rounds out the family: in ferromagnetic parts, magnetic properties track hardness and microstructure closely enough to sort for heat-treat condition — though permeability will reappear later in this lesson as a liability."
  },
  {
   "type": "figure",
   "figureId": "et1-5-4-fig-a",
   "caption": "The three application families: material properties read through conductivity and permeability, discontinuities that interrupt the induced current paths, and dimensions read through field coupling."
  },
  {
   "type": "text",
   "heading": "Flaw Detection: The Franchise Application",
   "body": "Flaw detection is what most people mean by 'eddy current,' and it runs on the orientation rule from the first lesson of this module: **a discontinuity signals in proportion to how strongly it interrupts the induced currents**. A tight fatigue crack that cuts across the current loops diverts them and registers clearly; a laminar separation lying parallel to them barely disturbs the flow.\n\nThe aviation franchise applications:\n\n- **Fastener holes.** Bolt-hole inspection with a small rotating surface coil finds fatigue cracks in the hole bore at sizes well below visual or penetrant detection — a staple of airframe structural inspection programs.\n- **Surface scans.** Pencil and spot probes work the stress risers: skin around fastener heads (often right through the paint), machined radii, weld toes, wheel bead-seat areas on aircraft wheels, and blade roots and disk features in engine overhaul.\n- **Subsurface and second layer.** Low-frequency techniques — often using reflection probes or the Hall detection from the previous lesson — find corrosion thinning and second-layer cracking in lap joints without disassembly.\n- **In-service tubing.** Bobbin probes examine nonmagnetic heat-exchanger tubing from the bore (ASTM E690).\n- **Production screening.** Encircling-coil systems test bar, rod, wire, and tubing at line speed for seams, laps, and cracks — ASTM E243 for copper-alloy tube, E309 for steel tube under magnetic saturation.\n\nKeep the Level I scope straight: the indication gives you **detection and location**. Amplitude relates to how much current the flaw interrupted, and phase carries depth information — but turning those into sizing and accept/reject decisions against a procedure's reference notches is Level II work."
  },
  {
   "type": "text",
   "heading": "Geometrical Features: Measuring with the Field",
   "body": "The third family measures **dimensions** — using the very coupling effects that elsewhere count as noise.\n\n- **Thickness of thin conductive sections.** When sheet, foil, or tube wall is thin enough that the field reaches the far side — within the effective depth of penetration, roughly three standard depths — coil impedance responds to how much metal is present. One-side-access thickness measurement of thin skins, and mapping of corrosion thinning, follow directly.\n- **Coating and cladding thickness.** Nonconductive coatings read as lift-off; conductive cladding reads as a layered-conductivity signal. Both were introduced under material properties, and both are equally geometric measurements.\n- **Diameter and fill factor.** In an encircling-coil test the signal moves with fill factor, (d/D)², so diameter variation in bar, wire, and tube is monitored continuously during production — the same physics that makes centering wobble a noise source makes the coil a gauge.\n- **Proximity and spacing.** Because lift-off response is steep at small spacings, eddy current sensors serve as non-contact position and proximity gauges on rotating machinery.\n\nThe flip side: geometry the technique did *not* intend to measure — edges, thickness steps, an adjacent fastener — produces signals of its own. You met these in the geometry-effects lesson; here, simply note that one technique's measurement is another's interference, and the written technique decides which is which."
  },
  {
   "type": "callout",
   "variant": "key",
   "title": "The Two Gate Questions",
   "body": "Before eddy current is proposed for any job, ask: **(1) Is the material electrically conductive?** No conduction means no eddy currents and no test — plastics, ceramics, and glass-fiber composite are out. **(2) Is the target within reach of the currents?** The skin effect concentrates current at the surface and density decays exponentially with depth; detection beyond roughly **three standard depths of penetration** is unrealistic. If either answer is no, the method is wrong no matter how attractive its other advantages — the inspection belongs to UT, RT, or another method."
  },
  {
   "type": "text",
   "heading": "Advantages: Why ET Is Everywhere in Aviation",
   "body": "The advantages below are why eddy current appears on so many task cards in a Part 145 repair station:\n\n- **No couplant and no required contact.** Coupling is electromagnetic — mutual induction — so there is no liquid bridge to apply and clean off, and the probe can work across a thin wear cap or standoff.\n- **Inspection through nonconductive coatings.** Skins are examined through paint and primer, with no strip-and-repaint cycle just to look. (Thick coatings cost sensitivity as lift-off grows — the technique states the allowable coating thickness.)\n- **Immediate results.** The impedance change is read in real time — no film, no developer dwell, no waiting. Indications are evaluated on the spot.\n- **Speed and automation.** Real-time response is what makes encircling-coil production lines and automated tube pullers possible; eddy current is among the easiest NDT methods to automate.\n- **Sensitivity where fatigue lives.** Eddy current density is maximum at the surface — exactly where fatigue cracks start — so very small, tight surface cracks produce clear signals.\n- **Portability and minimal preparation.** Hand-held battery instruments work on the hangar floor and the ramp, and most surfaces need only loose debris removed. No radiation hazard, no consumables.\n- **Versatility.** One method measures conductivity, sorts alloys, gauges coatings, and finds cracks — often with the same instrument on the same shift."
  },
  {
   "type": "text",
   "heading": "Limitations: Where the Method Stops",
   "body": "Now the boundary lines — the items written exams and auditors expect you to state, because each one has caused a missed defect somewhere:\n\n- **Conductive materials only.** The method needs charge carriers to push. Nonconductive materials cannot be examined at all.\n- **Surface and near-surface only.** The skin effect limits depth. At common crack-detection frequencies in aluminum, the standard depth of penetration is a fraction of a millimeter; even deliberate low-frequency techniques reach only a few millimeters. Steel is harsher still — high magnetic permeability shrinks penetration to hundredths of a millimeter unless the part is magnetically saturated. Deep volumetric inspection belongs to UT and RT.\n- **Orientation blindness.** Flaws lying parallel to the induced current paths — laminar separations under a surface coil, purely circumferential cracks under a bobbin — produce weak signals or none.\n- **Many variables, one signal.** Lift-off, edge effect, wall steps, conductivity shifts, and permeability all move the same dot on the display. Spurious signals can mimic or mask flaws, which is why **standardization on reference standards** before, during, and after examination — and a qualified operator interpreting the result — are mandatory, not optional.\n- **Ferromagnetic noise.** Permeability variation in steels can swamp small flaw signals unless suppressed by magnetic saturation.\n- **Small coverage per pass.** A surface probe inspects only its own footprint; scanning large areas is slow compared with penetrant's whole-surface coverage. That is why ET is usually aimed at known critical locations rather than used for broad-area search.\n- **Surface condition matters.** Rough machining marks raise noise, and conductive debris or smeared metal can produce false indications."
  },
  {
   "type": "figure",
   "figureId": "et1-5-4-fig-b",
   "caption": "The boundary of the method: current density decays exponentially with depth, so detection ends near three standard depths of penetration — and where there is no conductivity, there are no eddy currents at all."
  },
  {
   "type": "table",
   "caption": "ET applications, advantages, and limitations — the summary table.",
   "headers": ["Area", "Core principle", "Representative examples"],
   "rows": [
    ["Material properties", "Conductivity and permeability shift coil impedance", "Alloy and temper sorting, 7075-T6 vs. T73 verification, heat-damage surveys (ASTM E1004, AMS 2658), coating thickness (ASTM B244)"],
    ["Flaw detection", "A discontinuity interrupts the induced current paths", "Fastener-hole and surface fatigue cracks, lap-joint corrosion, in-service tubing (E690), production bar and tube screening (E243, E309)"],
    ["Geometrical features", "Thickness and dimensions change field coupling", "Thin-wall and sheet thickness, cladding thickness, diameter via fill factor, non-contact proximity gauging"],
    ["Advantages", "Dry, fast, surface-sensitive, automatable", "No couplant or contact, inspection through paint, immediate results, portable instruments, high-speed automation"],
    ["Limitations", "Conductive materials, surface and near-surface only", "No nonconductors, skin-effect depth limit (~3δ), parallel laminar flaws missed, many variables demand standards and skill, ferromagnetic noise"]
   ]
  }
 ],
 "figures": [
  {
   "id": "et1-5-4-fig-a",
   "title": "The three application families of eddy current sensing",
   "file": "et1-5-4-fig-a.svg"
  },
  {
   "id": "et1-5-4-fig-b",
   "title": "What eddy current reaches — and what it cannot",
   "file": "et1-5-4-fig-b.svg"
  }
 ],
 "interactive": {
  "type": "sort",
  "title": "Advantage or Limitation?",
  "intro": "Sort each statement into the column it belongs to. Be ready to defend every placement with the physics — conduction, skin effect, orientation, or the many-variables problem.",
  "buckets": ["Advantage of eddy current testing", "Limitation of eddy current testing"],
  "items": [
   {
    "label": "Requires no couplant and can operate without touching the part",
    "bucket": 0,
    "why": "Coupling is electromagnetic — mutual induction across the air gap — so no liquid bridge is needed and the probe can work across a small standoff."
   },
   {
    "label": "Inspects through paint and other thin nonconductive coatings",
    "bucket": 0,
    "why": "The magnetic field passes through nonconductors; the coating simply adds a known lift-off. Aircraft skins are examined without stripping, within the coating thickness the technique allows."
   },
   {
    "label": "Works only on electrically conductive materials",
    "bucket": 1,
    "why": "Eddy currents are conduction currents. With no charge carriers — plastics, ceramics, glass-fiber composite — nothing is induced and there is nothing to test."
   },
   {
    "label": "The skin effect confines examination to the surface and near surface",
    "bucket": 1,
    "why": "Current density decays exponentially with depth; beyond roughly three standard depths of penetration there is too little current left to disturb. Deep flaws belong to UT or RT."
   },
   {
    "label": "Results are immediate, so the method automates readily for production lines",
    "bucket": 0,
    "why": "The impedance change is read in real time — the basis of encircling-coil bar and tube lines running at full production speed with automatic marking and sorting."
   },
   {
    "label": "Laminar discontinuities lying parallel to the current paths are poorly detected",
    "bucket": 1,
    "why": "The orientation rule: a flaw signals only in proportion to the current it interrupts. A separation parallel to the circular loops diverts almost none."
   },
   {
    "label": "Lift-off, geometry, and permeability changes can mimic or mask flaw signals",
    "bucket": 1,
    "why": "Many variables move the same signal, so spurious responses are a constant risk — the reason standardization on reference standards and qualified interpretation are mandatory."
   },
   {
    "label": "Maximum sensitivity sits at the surface, exactly where fatigue cracks start",
    "bucket": 0,
    "why": "Eddy current density is highest at the surface, so small, tight surface-breaking cracks — the dominant aviation fatigue concern — produce strong, clean signals."
   }
  ]
 },
 "checkQuestions": [
  {
   "question": "Which of the following is NOT one of the three principal application families of eddy current sensing elements?",
   "options": [
    "Measurement of material properties such as conductivity",
    "Detection of discontinuities that interrupt the induced currents",
    "Measurement of geometrical features such as thickness and diameter",
    "Full-volume examination of thick sections at any depth"
   ],
   "correct": 3,
   "explanation": "CP-105 lists material property measurement, flaw detection, and geometrical features. Full-volume deep examination is excluded by the skin effect — current density decays exponentially with depth, so the method is confined to the surface and near surface."
  },
  {
   "question": "A 7075 aluminum fitting must be confirmed as the overaged T73 temper rather than T6. Eddy current conductivity testing can make this call because:",
   "options": [
    "the T73 temper is ferromagnetic while T6 is not",
    "the instrument measures hardness directly through the coil",
    "heat-treat condition changes electrical conductivity — T73 reads about 38–42.5 %IACS versus about 30.5–36 %IACS for T6",
    "eddy currents penetrate much deeper into T6 material"
   ],
   "correct": 2,
   "explanation": "Aging state alters conductivity, and the AMS 2658 acceptance ranges for the two tempers do not overlap, so a %IACS reading separates them cleanly. Hardness is verified with a separate hardness test, and neither temper is ferromagnetic."
  },
  {
   "question": "Paint thickness over an aluminum skin is measured with an eddy current instrument by exploiting:",
   "options": [
    "eddy currents induced directly in the paint layer",
    "the lift-off effect — the nonconductive coating spaces the coil away from the conductive base by exactly its own thickness",
    "the magnetic permeability of the paint",
    "a change in the skin depth of the aluminum caused by the coating"
   ],
   "correct": 1,
   "explanation": "Paint is nonconductive, so no eddy currents form in it and it has no significant permeability. The coating simply holds the coil off the metal, and a calibrated instrument (per ASTM B244) reads that lift-off distance as coating thickness."
  },
  {
   "question": "Compared with ultrasonic testing of the same aluminum part, which statement describes a genuine advantage of the eddy current method?",
   "options": [
    "It requires no couplant, and the probe need not contact the surface",
    "It examines the full thickness of the part regardless of depth",
    "It works equally well on nonconductive composite structure",
    "It needs no reference standards for instrument setup"
   ],
   "correct": 0,
   "explanation": "Eddy current coupling is electromagnetic, so no liquid couplant or contact is required — and inspection can proceed through paint. The other options are the opposite of the truth: depth is skin-effect limited, nonconductors cannot be tested, and standardization on reference standards is mandatory."
  },
  {
   "question": "A planner proposes eddy current testing to find a suspected flaw 20 mm deep inside a thick steel forging. The proposal fails primarily because:",
   "options": [
    "steel is not electrically conductive",
    "the flaw would be longer than the differential coil spacing",
    "eddy current density decays exponentially with depth, and steel's high permeability makes the penetration depth smaller still",
    "eddy current instruments cannot operate at frequencies below 1 MHz"
   ],
   "correct": 2,
   "explanation": "The skin effect confines eddy currents to the surface and near surface, and in ferromagnetic steel the high permeability shrinks the standard depth of penetration to hundredths of a millimeter unless the part is saturated. A flaw 20 mm deep is a volumetric job for UT or RT. Steel is conductive, and instruments routinely operate far below 1 MHz."
  }
 ],
 "references": [
  "ANSI/ASNT CP-105-2024, ECT Level I Basic Technique Course §1.1.5–1.1.7 (applications: measurement of material properties, flaw detection, geometrical features; advantages; limitations)",
  "ASNT SNT-TC-1A (2024), Recommended Practice — ET training topic coverage under an employer's written practice",
  "ASTM E1004, Standard Test Method for Determining Electrical Conductivity Using the Electromagnetic (Eddy Current) Method",
  "ASTM B244, Standard Test Method for Measurement of Thickness of Anodic Coatings on Aluminum and of Other Nonconductive Coatings on Nonmagnetic Basis Metals with Eddy-Current Instruments",
  "AMS 2658, Hardness and Conductivity Inspection of Wrought Aluminum Alloy Parts (temper-verification conductivity ranges)"
 ]
}
