Repository: benson8708/NDTAcademy

# NDTAcademy.com

Repo: https://github.com/benson8708/NDTAcademy · Online NDT training platform — Next.js (App Router) + Supabase. Competes with WorldSpec by pairing
self-paced, CP-105-traceable method training with **audit-ready formal training records**
(active-engagement hour tracking, SNT-TC-1A 2024 / NAS410 hour mapping, exportable company records).

## Repo layout

| Path | What it is |
|---|---|
| `web/` | The production Next.js app (TypeScript, no CSS framework — ported design system) |
| `supabase/migrations/` | Schema + RLS + seed migrations (catalog, 5,011-question bank) |
| `site/` | Original static prototype — now the design/content reference only |

File: web/src/data/content/et/et1-7-1.json
{
 "lessonId": "et1-7-1",
 "title": "Meters and Impedance Plane Displays",
 "narrationScript": "Every eddy current instrument ends in a readout, the place where an impedance change becomes a decision. Meters give you one number. A calibrated meter reads directly in engineering units, like percent IACS for conductivity or mils of coating thickness, and it is verified against reference standards of known value. An uncalibrated meter reads in arbitrary divisions that mean nothing until you anchor them to a reference standard response. It is a comparator, built for go, no-go decisions. The impedance plane display adds a second dimension. The direction the dot moves, its phase angle, tells you which variable changed. The distance it moves, its amplitude, tells you how much. Lift-off is rotated horizontal during setup, so defect signals break away at their own angles and stand out. Analog instruments drew this with a flying dot on a cathode-ray tube. Digital instruments sample the same signal and add freeze, storage, recall, on-screen alarm gates, and recording. They also sample at a finite rate, so respect the scan speed in your written instruction.",
 "sections": [
  {
   "type": "text",
   "heading": "The Readout Is Where the Test Becomes a Decision",
   "body": "An eddy current test is a chain: the coil senses an impedance change, the instrument amplifies and processes that change, and the **readout mechanism** presents the result so a person \u2014 or a machine \u2014 can act on it. Everything upstream can be perfect, but if the display cannot show the difference between a crack and a wobbling probe, or the operator cannot read what it shows, the test fails at the last step.\n\nThis module covers the readout families you will meet:\n\n- **Meters** \u2014 a single number, on a needle or a digital display.\n- **Impedance plane displays** \u2014 a two-dimensional picture of the signal, analog or digital.\n- **Production hardware** \u2014 recorders, alarms and lights, numerical readouts, markers, sorting gates, and cutoff systems, covered in the next two lessons.\n\nThis lesson takes the first two. One Level I point before we start: your written instruction specifies which readout to use and how to set it up. Your job is to standardize it on the reference standard and recognize valid responses \u2014 selecting or changing the display format is a technique decision made above your certification level."
  },
  {
   "type": "text",
   "heading": "Meter Readouts: Calibrated or Uncalibrated",
   "body": "A meter collapses the eddy current signal to **one number** \u2014 needle deflection on an analog movement, or digits on a small display. To make that single number trustworthy, meter instruments use internal phase discrimination: circuitry set up so the reading responds strongly to the variable of interest and only weakly to nuisance variables such as lift-off.\n\nThat number comes in two grades:\n\n- **Calibrated meters** read directly in **engineering units**. A conductivity meter reads **% IACS**; a coating-thickness meter reads **mils or micrometers**. The scale is established and verified against **reference standards of known value** \u2014 conductivity checks commonly use two standards that bracket the expected reading. The number itself is reportable: 38 % IACS means 38 % IACS.\n- **Uncalibrated meters** read in **arbitrary divisions** \u2014 typically 0 to 100, with no units. The reading means nothing by itself; it gains meaning only by **comparison**. Setup fixes the response from artificial discontinuities in a reference standard, usually with an alarm threshold, and every part is then judged against that response. This is a comparator \u2014 a go/no-go tool.\n\nBoth grades demand standardization before use and at the intervals your written instruction requires. The difference is what the number means afterward: a measurement, or a comparison."
  },
  {
   "type": "figure",
   "figureId": "et1-7-1-fig-a",
   "caption": "Two meter faces. The calibrated conductivity meter's reading is a measurement in % IACS; the uncalibrated comparator's 78 divisions mean nothing until anchored to a reference-standard response and its alarm threshold."
  },
  {
   "type": "text",
   "heading": "The Impedance Plane: Amplitude and Phase Together",
   "body": "A meter tells you *how much* the signal changed. The **impedance plane display** also tells you *which way* \u2014 and that second dimension is what separates a defect from a nuisance variable.\n\nThe screen is an X-Y plot of the coil's impedance. The **dot** marks the operating point: the horizontal axis carries the **resistive (R) component** of the signal, the vertical axis the **reactive (XL) component**. When anything under the probe changes \u2014 lift-off, conductivity, a crack \u2014 the dot moves and draws a trace:\n\n- **Direction (phase angle)** identifies the variable. Each test variable drives the dot along its own characteristic path.\n- **Distance (amplitude)** scales with the size of the change.\n\nSetup makes that readable. You **balance (null)** the probe on defect-free reference material, placing the dot at a chosen spot, then **rotate** the display so the lift-off response runs **horizontally**. From then on, probe wobble and paint thickness slide the dot along the horizontal, while a crack breaks away at a visibly different angle. How well lift-off and defect signals separate in phase depends on the test frequency \u2014 that choice belongs to the qualified procedure, and you verify the separation on the reference standard at every standardization."
  },
  {
   "type": "figure",
   "figureId": "et1-7-1-fig-b",
   "caption": "A surface-probe presentation on aluminum skin with lift-off rotated horizontal: the crack signal departs the null at a distinct phase angle and rises into the alarm gate positioned in its path."
  },
  {
   "type": "callout",
   "variant": "key",
   "title": "Read the plane in two questions",
   "body": "**Which direction did the dot move?** Phase angle names the variable \u2014 lift-off runs along its set direction, and defects break away at their own angles. **How far did it move?** Amplitude scales with severity. Every signal you report is judged on both, by comparison with the responses your reference standard produced at standardization."
  },
  {
   "type": "text",
   "heading": "Analog Displays: The Flying Dot",
   "body": "The original impedance plane instruments drew the dot with a **cathode-ray tube (CRT)**. The two signal components drive the tube's deflection plates \u2014 one horizontal, one vertical \u2014 so the electron beam becomes a **flying dot** that moves in real time as the probe scans. The glowing phosphor holds a brief trail behind the dot, and that **persistence** is what turns motion into a visible trace; storage CRTs could hold a pattern on screen for study.\n\nWhat analog gives you: a continuous, live presentation \u2014 nothing sampled, nothing left out \u2014 with the smooth response experienced operators learn to read at a glance. What it costs you:\n\n- **No memory.** Recording a signal meant photographing the screen.\n- **Drift.** Tube circuits wander with warm-up and temperature, so frequent re-balancing and re-standardization are routine.\n- **Knobs only.** Rotation and per-axis gain are set with analog controls \u2014 easy to bump, hard to reproduce exactly.\n- **Bulk.** CRTs are heavy and fragile for field work.\n\nYou will still meet analog instruments in service, and every digital screen you use deliberately imitates one."
  },
  {
   "type": "text",
   "heading": "Digital Displays: Freeze, Store, Gate, and Record",
   "body": "A digital instrument **samples** the same two signal components with an analog-to-digital converter and draws the dot on an LCD. The presentation is the same impedance plane \u2014 what changes is what you can do with it:\n\n- **Freeze and hold** a signal on screen for evaluation or a second opinion.\n- **Store and recall** signals and complete instrument setups, so a standardized technique returns at the press of a button.\n- **Adjustable persistence** \u2014 choose how long the trace lingers.\n- **On-screen alarm gates** \u2014 box or sector regions you position where defect signals will travel; a signal entering the gate trips a light or horn.\n- **Recording** \u2014 signal data can be saved for later review, an auditable record that meters and CRTs never offered.\n\nOne caution comes with sampling: a digital instrument captures the signal at a finite rate. Scan faster than your written instruction allows and the instrument may catch only a fragment of a defect's trace \u2014 lower displayed amplitude, possibly missing the alarm gate entirely. The scan-speed limit in the instruction is part of the technique. Respect it."
  },
  {
   "type": "table",
   "caption": "Display format comparison \u2014 the qualified procedure selects the readout; this is the reasoning behind the choice.",
   "headers": [
    "Readout",
    "What you see",
    "Strong fit",
    "Key limitation"
   ],
   "rows": [
    [
     "Uncalibrated meter",
     "Deflection in arbitrary 0\u2013100 divisions",
     "Go/no-go crack and sorting checks against a set threshold",
     "Reading is meaningless without its reference-standard setup"
    ],
    [
     "Calibrated meter",
     "Direct engineering units (% IACS, mils)",
     "Conductivity verification; coating-thickness surveys",
     "One number \u2014 phase information is discarded"
    ],
    [
     "Analog impedance plane (CRT)",
     "Live flying dot with phosphor persistence",
     "Manual surface scanning; legacy installed instruments",
     "No storage or recall; drift demands frequent re-balancing"
    ],
    [
     "Digital impedance plane",
     "Sampled dot and trace with gates, freeze, storage",
     "Aerospace surface work; tubing exams needing records",
     "Finite sample rate caps allowable scan speed"
    ]
   ]
  }
 ],
 "figures": [
  {
   "id": "et1-7-1-fig-a",
   "title": "Calibrated and uncalibrated meter readouts",
   "file": "et1-7-1-fig-a.svg"
  },
  {
   "id": "et1-7-1-fig-b",
   "title": "Reading an impedance plane display",
   "file": "et1-7-1-fig-b.svg"
  }
 ],
 "interactive": {
  "type": "hotspot",
  "title": "Which Trace Is the Crack?",
  "intro": "You are inspecting a wing-skin fastener row with a surface probe at 200 kHz. During standardization you nulled the probe on the reference standard and rotated lift-off horizontal. Mid-scan, the screen shows the pattern in the figure. Click the indication you must report as a possible crack.",
  "figureId": "et1-7-1-fig-b",
  "regions": [
   {
    "x": 95,
    "y": 302,
    "w": 130,
    "h": 56,
    "label": "Horizontal trace running left from the null",
    "isTarget": false,
    "feedback": "That is lift-off \u2014 the response you rotated horizontal during standardization. Probe wobble, paint thickness, and slight tilt all drive the dot along this line. It is a nuisance variable, not a defect."
   },
   {
    "x": 230,
    "y": 302,
    "w": 62,
    "h": 56,
    "label": "Bright stationary dot",
    "isTarget": false,
    "feedback": "That is the balance (null) point \u2014 the coil's operating point on defect-free material. The dot resting here means nothing has changed under the probe."
   },
   {
    "x": 325,
    "y": 130,
    "w": 125,
    "h": 125,
    "label": "Trace breaking upward at a distinct angle",
    "isTarget": true,
    "feedback": "Correct. The signal departs the lift-off direction at a clearly different phase angle, and its amplitude stands well clear of the noise \u2014 the classic surface-crack response. Re-scan to confirm it repeats, then mark the location and report it per your written instruction."
   },
   {
    "x": 455,
    "y": 95,
    "w": 95,
    "h": 62,
    "label": "Dashed box on the screen",
    "isTarget": false,
    "feedback": "That dashed box is the alarm gate \u2014 an instrument feature you position where defect signals will travel, so a signal entering it trips a light or horn. It is part of the display setup, not a signal."
   }
  ],
  "coordH": 500
 },
 "checkQuestions": [
  {
   "question": "A conductivity meter reads directly in % IACS and is verified against conductivity standards of known value before use. This readout is best described as:",
   "options": [
    "an uncalibrated comparator",
    "an impedance plane display",
    "a calibrated meter",
    "an alarm gate"
   ],
   "correct": 2,
   "explanation": "A calibrated meter's scale is in engineering units and is established against reference standards of known value, so the reading itself is a reportable measurement. An uncalibrated meter's divisions carry no units and mean nothing without a comparison setup."
  },
  {
   "question": "The 0\u2013100 division reading on an uncalibrated crack-detector meter becomes meaningful only when:",
   "options": [
    "it is compared with the response set on artificial discontinuities in a reference standard",
    "the divisions are converted mathematically to ohms",
    "the instrument has warmed up for thirty minutes",
    "the test frequency is raised above 1 MHz"
   ],
   "correct": 0,
   "explanation": "Uncalibrated readouts are comparators: setup fixes the response from known artificial discontinuities, usually with an alarm threshold, and every part is judged against that response. Without the reference setup, the number carries no information."
  },
  {
   "question": "During setup, the lift-off response is rotated to run horizontally across the impedance plane display because:",
   "options": [
    "the horizontal axis is the only axis the instrument calibrates",
    "defect signals then break away from the lift-off direction at distinct phase angles, making them easy to recognize",
    "rotation suppresses electrical noise generated in the coil",
    "vertical deflection is reserved for conductivity readings"
   ],
   "correct": 1,
   "explanation": "Rotation does not change the signal content \u2014 it orients the display so the dominant nuisance variable (lift-off and probe wobble) runs flat. Crack and thinning signals then stand out at their own characteristic angles instead of hiding in probe-handling motion."
  },
  {
   "question": "Which capability distinguishes a digital impedance plane instrument from a classic analog CRT display?",
   "options": [
    "it presents both the amplitude and the phase angle of a signal",
    "its dot position responds to changes in coil impedance",
    "it must be standardized on a reference standard before use",
    "it can freeze, store, and recall signals and trip on-screen alarm gates"
   ],
   "correct": 3,
   "explanation": "Both display types plot the same two-dimensional signal, and both require standardization. Freeze, storage, recall, recording, and software alarm gates are what digitizing the signal adds \u2014 an analog CRT held nothing but its brief phosphor trail."
  },
  {
   "question": "A paint ridge produces a meter deflection equal to the deflection from a known crack. An inspector using an impedance plane display on the same spot avoids the false call because:",
   "options": [
    "adding gain separates paint signals from crack signals",
    "the signal's phase direction matches the lift-off response rather than a crack response",
    "lift-off variations produce no signal on an impedance plane display",
    "the display automatically deletes lift-off signals"
   ],
   "correct": 1,
   "explanation": "The meter shows only amplitude, so equal-size changes look identical. The impedance plane also shows direction: a lift-off change runs along the horizontal lift-off line, while a crack departs at a distinctly different phase angle. The lift-off signal is still displayed \u2014 the inspector reads the difference."
  }
 ],
 "references": [
  "ANSI/ASNT CP-105-2024, ECT Level I Basic Technique Course \u00a73.0\u20133.2 (readout mechanisms: calibrated/uncalibrated meters; analog and digital impedance plane displays)",
  "ASNT SNT-TC-1A (2024), Recommended Practice \u2014 Level I functions: perform tests and record results per written instructions",
  "ASTM E1004, Standard Test Method for Determining Electrical Conductivity Using the Electromagnetic (Eddy Current) Method (calibrated conductivity meter practice)",
  "ASTM E376, Standard Practice for Measuring Coating Thickness by Magnetic-Field or Eddy Current (Electromagnetic) Testing Methods (lift-off-based meter readings)"
 ]
}

File: web/src/data/content/et/et1-7-2.json
{
 "lessonId": "et1-7-2",
 "title": "Data Recording, Alarms, and Numerical Readouts",
 "narrationScript": "A meter or an impedance-plane display works only while someone is watching it. This lesson covers what the signal does next. First, recording. A strip-chart recorder draws amplitude against distance, and its chart drive must stay synchronized with probe speed so the trace can locate an indication back on the part. Digital acquisition replaced paper: both signal components are sampled and stored with position, and the digitizing rate divided by probe speed must meet the procedure's samples-per-inch minimum. Every record is bracketed by calibrations, and if the closing check fails, everything since the last good one gets re-examined. Second, alarms. Box and sector gates on the impedance plane fire lights, horns, and downstream markers, with phase rotated so lift-off stays out of the gate. Prove every alarm on the reference standard. Third, numerical readouts. Conductivity in percent IACS, coating thickness from calibrated lift-off, and thin-wall thickness — direct numbers that are only as trustworthy as the two-standard calibration, the part thickness, and the matched temperatures behind them.",
 "sections": [
  {
   "type": "text",
   "heading": "After the Display: Record, Alarm, Number",
   "body": "The last lesson put the signal in front of your eyes — meter needles and impedance-plane traces, live readouts that exist only while you watch them. Three practical problems remain, and they define this lesson.\n\n- **The signal vanishes.** The instant the probe moves on, the indication is gone. Inspection reports, acceptance decisions, and next outage's comparison all need the signal **captured** — that is data recording.\n- **Nobody can watch fast enough.** Product feeds through an encircling coil at production speed, and a hand scanner's eyes belong on the probe, not the screen. The instrument must make the call itself — alarms, lights, and audible indicators.\n- **Some jobs want a number, not a signature.** Conductivity in %IACS, coating thickness in mils, remaining wall in thousandths — direct numerical readouts.\n\nAs a Level I you will set up all three exactly as the written technique directs — recorder settings, gate positions, verification intervals — and you are the first person positioned to notice when one of them stops telling the truth."
  },
  {
   "type": "text",
   "heading": "Strip Charts and X-Y Recorders: The Paper Record",
   "body": "The classic permanent record is the **strip-chart recorder**: paper feeds at a set speed under one or two pens, and pen deflection tracks signal amplitude. Two-pen units capture two channels at once — the vertical and horizontal impedance-plane components, or an absolute channel beside a differential one — so the record preserves far more of the signal than any single meter reading could.\n\nThe discipline that makes a strip chart usable is **synchronization**: the chart drive must be locked to probe travel — a constant pull or feed speed, or a direct drive linkage — so that distance along the chart maps to **position along the part**. That mapping is how an indication on paper gets located back to tube 41 of a condenser bundle, and why an unexplained speed change voids the record.\n\nTwo relatives complete the paper era:\n\n- The **X-Y recorder** drives one pen with both signal components, drawing the actual impedance-plane signature on paper — ideal for documenting calibration responses, far too slow to record a moving test.\n- **Magnetic tape** recorders captured the raw signals themselves for later replay and re-analysis — the archive medium of early in-service tubing programs.\n\nThe hard limit of paper is the pen: its mechanical response — on the order of 100 Hz at best — caps how fast product can move past the coil while the trace stays faithful. Production lines outran pens long ago, which is exactly where digital acquisition and hard-wired alarms come in."
  },
  {
   "type": "figure",
   "figureId": "et1-7-2-fig-a",
   "caption": "Recording the test: a strip chart locked to the bobbin pull, so chart distance maps to tube position — and the digital acquisition that replaced it, sampling both components and storing them with position."
  },
  {
   "type": "text",
   "heading": "Digital Data Acquisition: The Record That Replays",
   "body": "Modern instruments digitize both impedance-plane components continuously and store them with **position** — from an encoder on the probe pusher or cable, or from a clock when speed is held constant. The paper limits disappear, and three new disciplines take their place.\n\n- **Sample density.** Digitizing rate ÷ probe speed = samples per unit length. Run 800 samples per second at 20 in/s of pull and you record 40 samples per inch; double the speed and the density halves. The written procedure sets a minimum — commonly on the order of 30 samples per inch in tubing work — so a short pit cannot slip between samples. Probe speed is now limited by arithmetic, not pen inertia.\n- **Traceability.** Each record is stored against the tube or part ID, the probe and cable identity, the instrument settings, and the calibrations that bracket it. A record nobody can trace is not a record.\n- **Bracketing calibrations.** Data are valid only between successful calibration checks — one before the data, one after. If the closing check fails, every tube since the last good check is suspect and gets re-examined.\n\nThe payoff is **replay**: stored data can be re-displayed, re-rotated, re-filtered, and re-measured offline, so an analyst sees exactly what the coil saw. And archives compound — in-service tubing programs (ASTM E690 work) compare this outage's record against the last one, turning two snapshots into a wall-loss trend."
  },
  {
   "type": "text",
   "heading": "Alarms, Lights, and Audible Indicators",
   "body": "An alarm is a readout that acts: when the signal crosses a boundary, a relay closes. Three forms dominate.\n\n- **Amplitude threshold.** The simplest alarm fires when signal voltage exceeds a set level. It is also the crudest — a lift-off jolt and a crack can both cross a pure amplitude line.\n- **Gates on the impedance plane.** A **box gate** is a rectangular window on the display; a **sector (phase) gate** is a wedge bounded by two phase angles and an amplitude floor. The standard setup: rotate the display phase so lift-off and wobble lie **horizontal**, then place the gate over the flaw direction. Probe rock skates along the horizontal axis and stays out of the gate, while crack signals climb into it — the alarm now discriminates by phase, exactly the way your eye does on the impedance plane.\n- **Lights and horns.** The **audible alarm** is the hand scanner's tool: on a fastener row your eyes belong on probe placement and coverage, and the horn frees them from the screen. On production lines, **alarm lights latch** — a defect passing an encircling coil at production speed produces a signal lasting only milliseconds, so the latch holds the light until reset and a counter tallies events.\n\nThe alarm relay is also the trigger for everything downstream: it can fire a paint marker after a delay equal to the coil-to-marker distance divided by line speed, or drive a sorter or cutoff — the systems of the next lesson."
  },
  {
   "type": "figure",
   "figureId": "et1-7-2-fig-b",
   "caption": "Left: with phase rotated so lift-off lies horizontal, a sector or box gate alarms on crack-direction signals and ignores wobble. Right: the production alarm chain — coil, threshold and latch, light and horn, and a delayed relay firing the paint marker downstream."
  },
  {
   "type": "callout",
   "variant": "standard",
   "title": "Prove the alarm, bracket the run",
   "body": "An alarm setting is a claim — *anything like the reference discontinuities will be caught* — and claims get proven. Verify on the **reference standard** before product runs: every artificial discontinuity must trip the alarm, with margin. Re-verify at the intervals the procedure sets and again at the end of the run. **If a verification fails, everything tested since the last successful check is re-examined** once calibration is restored — the same bracketing rule that governs recorded data (the practice built into standards such as ASTM E309). And never widen a gate, drop the gain, or silence a horn to quiet nuisance alarms without Level II/III direction: an alarm you have detuned is a test you are no longer performing."
  },
  {
   "type": "text",
   "heading": "Numerical Readouts: Conductivity, Coating, and Wall",
   "body": "A numerical readout performs the impedance analysis internally and hands you the answer as a number. Three numbers carry most of the workload.\n\n**Conductivity in %IACS.** The scale is the International Annealed Copper Standard: 100 %IACS is the conductivity of annealed copper — 58.0 MS/m at 20 °C. Dedicated meters, typically operating near **60 kHz** (with a 480 kHz mode for thin stock), read directly in %IACS. ASTM E1004 sets the discipline: calibrate on **two certified standards that bracket the expected value** — one below, one above — and recheck during use. The number is valid only when the part is **thicker than the effective depth of penetration** (about three standard depths, 3δ, where eddy current density has fallen to roughly 5% of its surface value), the reading area is flat and clear of edges, and **part, probe, and standards are at the same temperature** — aluminum's conductivity falls as it warms, so a sun-heated part reads low. Thin paint is tolerated only within the meter's rated lift-off allowance.\n\nWhy it matters: heat treatment moves conductivity. Typical published bands put **7075-T6 near 30.5–36 %IACS** and the overaged **T73 temper near 38–43 %IACS** — cleanly separable on the meter, with the exact acceptance limits taken from the governing specification (AMS 2658 or the drawing). The same readout screens for **heat and fire damage**, usually paired with hardness testing.\n\n**Coating thickness.** Calibrated lift-off becomes a thickness gauge for nonconductive coatings on conductive bases (ASTM E376): zero on the **bare base metal of the same alloy and shape**, span with certified shims, then read paint or anodize in mils or micrometers.\n\n**Material thickness.** With the frequency low enough that the skin depth spans the wall, the reading tracks remaining thickness of thin skins and walls — valid only on the calibrated alloy and range. In every case the rule is the same: a digital number removes display interpretation, not setup discipline. Wrong standard, wrong temperature, or too-thin part produces a confident, wrong number."
  },
  {
   "type": "table",
   "caption": "Recording and readout options at a glance — what each gives you and what to watch.",
   "headers": ["Option", "What it gives you", "Where it earns its keep", "Watch out for"],
   "rows": [
    ["Strip-chart recorder", "One or two analog channels plotted against distance", "Legacy tube and production records", "Chart drive must stay locked to probe speed; pen response limits speed"],
    ["X-Y recorder", "The impedance-plane signature drawn on paper", "Documenting calibration responses", "Far too slow for a moving test — snapshots only"],
    ["Digital data acquisition", "Both components sampled and stored with position", "Tubing exams, automated lines, archives", "Sample rate ÷ speed must meet the samples-per-inch minimum"],
    ["Alarms, lights, horns", "Instant go/no-go action at line speed", "Feed-through production, hand scanning", "Gates catch only what they are set for — prove them on the reference standard"],
    ["Conductivity readout (%IACS)", "Direct material conductivity number", "Alloy and temper verification, heat-damage screening", "Two bracketing standards; thickness ≥ ~3δ; equal temperatures"],
    ["Coating-thickness readout", "Nonconductive coating thickness from lift-off", "Paint and anodize over aluminum", "Calibrate on the same bare base metal with certified shims"]
   ]
  }
 ],
 "figures": [
  {
   "id": "et1-7-2-fig-a",
   "title": "Recording systems: strip chart to digital acquisition",
   "file": "et1-7-2-fig-a.svg"
  },
  {
   "id": "et1-7-2-fig-b",
   "title": "Alarm gates and the production alarm chain",
   "file": "et1-7-2-fig-b.svg"
  }
 ],
 "interactive": {
  "type": "scenario",
  "title": "Run the Readout Chain",
  "intro": "One shift, four readout decisions — recording, alarming, verifying, and reading a number. Work each one before you click.",
  "steps": [
   {
    "prompt": "Bobbin-testing condenser tubes: the system digitizes 600 samples per second and the procedure requires at least 30 samples per inch of tube. The fastest pull speed you may use is:",
    "options": ["20 in/s", "30 in/s", "60 in/s", "5 in/s"],
    "correct": 0,
    "feedback": "Samples per inch = digitizing rate ÷ speed: 600 ÷ 20 = 30, exactly the minimum. Pull faster and the samples spread out — a short pit could fall between them and never appear in the record."
   },
   {
    "prompt": "Hand-scanning a fastener row, the horn chirps every time the probe rocks on a paint ridge. Lift-off is correctly rotated horizontal on the display. The right fix is to:",
    "options": [
     "Widen the alarm gate so small signals stop triggering it",
     "Turn off the horn and watch the screen instead",
     "Move the alarm to a sector gate set off the horizontal lift-off direction",
     "Lower the gain until the chirping stops"
    ],
    "correct": 2,
    "feedback": "Probe rock is lift-off, and lift-off lives on the horizontal axis. A sector gate clear of that axis alarms on flaw-direction signals and ignores the rocking. Widening gates or cutting gain detunes the test, and abandoning the horn pulls your eyes off the probe."
   },
   {
    "prompt": "End of the production run: the reference standard's through-wall notch — which alarmed at setup — passes the coil without a peep. You must:",
    "options": [
     "Record the failure and ship; the notch worked at setup",
     "Re-test the last ten bars only",
     "Increase the gain until the notch alarms again, then ship",
     "Restore calibration, then re-examine everything tested since the last successful verification"
    ],
    "correct": 3,
    "feedback": "Verifications bracket the product between them. A failed closing check means the alarm cannot be shown to have worked since the last good check — so all product in that window goes back through the test after calibration is restored."
   },
   {
    "prompt": "Verifying 7075-T73 temper (the procedure's acceptance band is 38–43 %IACS), your meter reads 37.4 on parts just carried in from a sun-baked flatbed. The standards have been on the bench all morning. Best move:",
    "options": [
     "Reject the lot as under-aged 7075-T6",
     "Let parts, probe, and standards reach the same temperature, recheck both calibration standards, then re-measure",
     "Switch the meter to 480 kHz",
     "Slip a plastic shim under the probe"
    ],
    "correct": 1,
    "feedback": "Aluminum's conductivity falls as it warms, so a hot part reads low against room-temperature standards. Equalize temperatures, confirm the two-standard calibration, then measure. Rejecting first would condemn parts with a known measurement error in play."
   }
  ]
 },
 "checkQuestions": [
  {
   "question": "A strip-chart recording is made while a bobbin probe is pulled through a heat-exchanger tube. The chart drive is synchronized with the pull speed so that:",
   "options": [
    "the pens can respond to higher signal frequencies",
    "distance along the chart corresponds to position along the tube",
    "signal amplitude is automatically calibrated in volts",
    "the phase angle of each indication is preserved on paper"
   ],
   "correct": 1,
   "explanation": "Synchronization makes the chart a map: with the chart drive locked to probe travel, an indication's location on paper locates the flaw on the part. It does nothing for pen response, amplitude calibration, or phase."
  },
  {
   "question": "A digital acquisition system digitizes at 800 samples per second and the procedure requires at least 40 samples per inch. The maximum allowable probe speed is:",
   "options": ["10 in/s", "32 in/s", "20 in/s", "5 in/s"],
   "correct": 2,
   "explanation": "Samples per inch = digitizing rate ÷ probe speed, so the maximum speed = 800 ÷ 40 = 20 in/s. Any faster and the sample density drops below the minimum, and a short indication could fall between samples."
  },
  {
   "question": "On a production line, the display phase is set so lift-off and wobble signals move horizontally. To alarm on cracks while ignoring probe wobble, the gate should be placed:",
   "options": [
    "over the vertical, flaw-direction component — a sector gate clear of the horizontal axis",
    "along the horizontal axis, where signals occur most often",
    "around the display origin, so every signal is captured",
    "on total amplitude, regardless of phase angle"
   ],
   "correct": 0,
   "explanation": "With lift-off rotated horizontal, wobble skates along the horizontal axis while crack signals climb away from it. A gate set off the horizontal axis alarms by phase — catching cracks and ignoring wobble. An amplitude-only alarm fires on both."
  },
  {
   "question": "During the end-of-run verification, a reference-standard discontinuity that alarmed at setup no longer triggers the alarm. The correct response is to:",
   "options": [
    "note the discrepancy in the report and release the product",
    "raise the gain until the discontinuity alarms, then release the product",
    "re-verify on the last few parts tested and release if they look clean",
    "restore calibration and re-examine all product tested since the last successful verification"
   ],
   "correct": 3,
   "explanation": "Verifications bracket the product. A failed check means the test was not demonstrably working since the last good check, so everything tested in that window is re-examined. Adjusting the gain after the fact proves nothing about parts already passed."
  },
  {
   "question": "A conductivity readout of 52 %IACS means the material's conductivity is 52 percent of:",
   "options": [
    "the conductivity of pure aluminum",
    "the conductivity of the annealed copper standard — 58.0 MS/m at 20 °C",
    "the maximum conductivity the meter can display",
    "the conductivity of silver, the best conductor"
   ],
   "correct": 1,
   "explanation": "The IACS scale is anchored to the International Annealed Copper Standard: 100 %IACS equals 58.0 MS/m at 20 °C. Silver actually exceeds copper (about 105 %IACS) and pure aluminum sits near 61 %IACS — neither one defines the scale."
  }
 ],
 "references": [
  "ANSI/ASNT CP-105-2024, ECT Level I Basic Technique Course §3.3–3.5 (data recording systems; alarms, lights; numerical readouts)",
  "ASTM E1004, Standard Test Method for Determining Electrical Conductivity Using the Electromagnetic (Eddy Current) Method",
  "ASTM E376, Standard Practice for Measuring Coating Thickness by Magnetic-Field or Eddy Current (Electromagnetic) Testing Methods",
  "ASTM E309, Standard Practice for Eddy-Current Examination of Steel Tubular Products Using Magnetic Saturation (automatic production examination practice)"
 ]
}

File: web/src/data/content/et/et1-7-3.json
{
 "lessonId": "et1-7-3",
 "title": "Marking, Sorting, and Cutoff Systems",
 "narrationScript": "On a production line, nobody reads a screen. Tube, bar, and wire move through the test coil at meters per second, and the alarm gate has milliseconds to act. This lesson covers the hardware that turns an alarm into a visible decision on the product. Marking systems spray paint or ink onto the section that alarmed, so it can be cropped, repaired, or reviewed later. Sorting gates and tables divert discrete pieces into accept, reject, or regrade paths, and a proper sorter fails safe, so losing air or power never sends parts to the accept bin. Cutoff saws and shears serve continuous product, cutting the defective section out of the line. Everything hangs on transport delay. The device sits downstream of the coil, so the output is delayed by distance divided by line speed, and an encoder keeps that timing honest when speed changes. Prove the whole chain dynamically with a reference standard at line speed. One failed check sends every piece back to the last good check for retest.",
 "sections": [
  {
   "type": "text",
   "heading": "From Alarm Gate to Action",
   "body": "The readout devices you have met so far — meters, impedance-plane displays, recorders, alarm lights — all report to a person. A production eddy current line cannot wait for one. Welded tube, bar, rod, and wire feed through encircling coils at a meter or more per second — wire lines run far faster — and at that pace a discontinuity is detected, judged against the alarm threshold, and gone from the coil in milliseconds.\n\nSo on an automated line the alarm gate does more than light a lamp: it closes a relay, and that relay drives hardware that acts on the product itself. The Level I outline groups these output systems into three families:\n\n- **Marking systems** — put a visible, durable mark on the exact section that alarmed.\n- **Sorting gates and tables** — physically divert each discrete piece to an accept, reject, or regrade path.\n- **Cutoff saws and shears** — cut the defective section out of continuous product.\n\nYour role as a Level I is operational: set up per the written instruction, verify each output device works — dynamically, at line speed — keep it supplied and aimed, and leave the alarm threshold alone; setting it is Level II or III work. On an automated line the deliverable is not a clean screen. It is correct disposition — every rejectable section marked, diverted, or removed, and every acceptable piece untouched."
  },
  {
   "type": "text",
   "heading": "Transport Delay: Acting on a Flaw That Keeps Moving",
   "body": "The alarm fires while the discontinuity is still inside the coil — but the marker, gate, or saw sits downstream, because hardware needs room. That gap creates the one piece of arithmetic this lesson runs on:\n\n**output delay = coil-to-device distance ÷ line speed**\n\nA marker 2.4 m downstream on a line running 1.2 m/s must fire **2.0 seconds** after the alarm. Fire on time and the paint lands on the flaw. Fire early or late and you have marked good product while the defect ships clean.\n\nThe simple implementation is a fixed timer — and it is correct at exactly one speed. Mills accelerate, decelerate, and creep during startup, slowdowns, and stock changes. Suppose the delay was timed for 1.0 m/s with the device 3.0 m downstream — a 3.0-second delay — and the line moves up to 1.5 m/s: the flaw now reaches the device in 2.0 seconds and is **1.5 m past it** when the output finally fires. The robust implementation is **distance-based tracking**: a shaft encoder or tachometer wheel rides the product and emits a pulse per increment of travel, and the system fires the output after the product has actually moved the coil-to-device distance — correct at any speed.\n\nReal systems also pad the action window. Filter response, relay pickup, and paint flight time each add positional uncertainty, so the mark or crop window is widened to guarantee the flaw sits inside it."
  },
  {
   "type": "figure",
   "figureId": "et1-7-3-fig-a",
   "caption": "One automated line, end to end: the alarm fires at the encircling coil, the encoder tracks actual product travel, and the marker and cutoff each act exactly one coil-to-device travel distance later."
  },
  {
   "type": "text",
   "heading": "Marking Systems: Paint on the Problem",
   "body": "Marking is the lightest-touch disposition: the product keeps moving, and the mark tells everyone downstream exactly where the problem is. The common hardware:\n\n- **Solenoid-actuated paint spray guns** — the workhorse on tube and bar lines; fast response, non-contact, effective at full line speed.\n- **Ink-jet heads** — fine, fast marks on small product such as wire and redraw rod.\n- **Paint wheels and daubers** — contact markers suited to slower lines and heavy sections.\n\nA useful mark has to survive its mission. It must contrast with the product surface, dry before the next roll touches it, and withstand handling until the marked section is cropped, reworked, or reviewed. On stainless steel and titanium for critical service, use only marking fluids the material specification permits — many restrict halogen-bearing inks. Systems with more than one alarm level or channel often mark in **multiple colors** — one color for a rejectable indication, another for a regrade or investigate level — so the crew at the cutoff knows what each mark means without a printout.\n\nVerification is blunt and physical: run the **reference standard**, with its EDM notches or drilled holes, through at production speed — every artificial discontinuity must come out wearing a mark, centered on it. If one passes unmarked, or the mark lands off the notch, the system failed — and **every piece tested since the last acceptable check must be re-examined**. That rule has no exceptions, and it applies to every device in this lesson."
  },
  {
   "type": "text",
   "heading": "Sorting Gates and Tables: Every Piece Gets a Verdict",
   "body": "Once product exists as discrete pieces — cut-to-length tubes, bars, bearing rings, fasteners — the system can disposition each piece whole. Sorting hardware scales with the part:\n\n- **Air-blast nozzles** flick small parts off a track into bins.\n- **Solenoid or pneumatic gate flippers** swing a diverter so each piece travels the accept or the reject chute.\n- **Kick-out arms** push tubes and bars sideways off the runout line onto separate **accept and reject tables**.\n\nTwo-way accept/reject is the baseline. Comparative tests — alloy sort, hardness sort, mixed-stock screening — often run **three-way**: two identified classes plus a retest bin for pieces the instrument could not classify cleanly.\n\nTiming is everything. The system must track each piece from coil to gate — usually with a part-presence sensor — so the gate moves for the piece that alarmed, not its neighbor. Feed spacing keeps one piece in the decision window at a time; a jam or a missed trigger means those pieces are simply **untested**, and untested goes to reject or retest, never to accept.\n\nThat is the larger principle: a properly designed sorter **fails to reject**. The de-energized gate position feeds the reject path, so a power loss, air loss, or instrument fault stops good-bin flow instead of contaminating it. Verification needs both masters: a seeded **known-defective** piece must land in reject, and a **known-good** piece must land in accept — a sorter that rejects everything has also failed."
  },
  {
   "type": "figure",
   "figureId": "et1-7-3-fig-b",
   "caption": "Sorting gate seen from above: the gate arm's de-energized position feeds the reject path, so a lost trigger, air failure, or power failure can never wave a part onto the accept table."
  },
  {
   "type": "text",
   "heading": "Cutoff Saws and Shears: Making the Defect Leave the Line",
   "body": "Wire, rod, and welded tube come off the mill as effectively endless product. There is no piece to divert — until you make one. Cutoff devices give the alarm gate a way to physically remove a defective section from continuous product:\n\n- **Shears** — rotary or guillotine — crop small-section product such as wire and redraw rod, often actuated directly by the delayed alarm so the flawed section drops out of the line.\n- **Cutoff saws** handle tube and heavier sections. On a welded-tube mill, a **flying cutoff** clamps onto the moving product and travels with it while cutting, so the mill never stops.\n\nTwo arrangements dominate. In the **direct-crop** arrangement, the delayed alarm actuates the cutter and the flawed section is removed between two cuts placed with margin on both sides of the predicted flaw position. In the **tagging** arrangement, common on tube mills, the test system flags the cut length that contains the alarm; the flying cutoff makes its normal cut-to-length cuts, and the flagged length is kicked out at the runout table instead of joining accepted stock.\n\nOne limitation feeds the cutoff naturally: **end effect**. As a product end enters or leaves an encircling coil, the field distortion swamps the signal, so a short length at each end of every cut piece is never truly examined. Mills handle it honestly — end suppression gates out the false signal, and the untested ends are cropped or examined separately before the piece is accepted."
  },
  {
   "type": "callout",
   "variant": "safety",
   "title": "The cutoff zone is a machine-guarding zone",
   "body": "A saw or shear on an automated line actuates on the alarm signal — without warning, on no schedule a human can anticipate. Guards and interlocks stay in place whenever the line can move. Clearing a jam, changing a blade, or re-aiming a marker inside the guarded envelope is maintenance work: stop the line and apply your plant's lockout/tagout procedure before reaching in. No test result is worth a hand."
  },
  {
   "type": "table",
   "caption": "The three disposition systems and the dynamic check that proves each one. The retest rule backs them all: a failed check makes everything since the last acceptable check untested, and it must be re-examined.",
   "headers": ["Output system", "Product form", "Action on the product", "Typical hardware", "Dynamic check"],
   "rows": [
    ["Marking system", "Continuous or cut lengths, moving at speed", "Flags the rejectable section for later crop, rework, or review", "Solenoid paint spray, ink-jet head, paint wheel", "Every reference notch receives a centered mark at line speed"],
    ["Sorting gate and table", "Discrete pieces — cut tubes, bars, small parts", "Diverts each piece to accept, reject, or regrade", "Air blast, gate flipper, kick-out arms onto tables", "Seeded defective and good masters land in the correct bins"],
    ["Cutoff saw or shear", "Continuous product — wire, rod, welded tube", "Crops the defective section out of the line", "Rotary or guillotine shear, flying cutoff saw", "Crop window brackets the reference flaw with margin on both sides"]
   ]
  }
 ],
 "figures": [
  {
   "id": "et1-7-3-fig-a",
   "title": "Automated ET line: coil to disposition",
   "file": "et1-7-3-fig-a.svg"
  },
  {
   "id": "et1-7-3-fig-b",
   "title": "Sorting gate fail-safe logic",
   "file": "et1-7-3-fig-b.svg"
  }
 ],
 "interactive": {
  "type": "scenario",
  "title": "Shift on the Tube Mill",
  "intro": "You are the Level I operator on an automated eddy current station at a welded-tube mill: encircling coil, paint marker 3.0 m downstream, flying cutoff, and accept/reject kick-outs. Make each call the written instruction would demand.",
  "steps": [
   {
    "prompt": "Start of run. Before any production ships, your first required action is to:",
    "options": [
     "Raise the gain until baseline noise just trips the alarm, proving the alarm circuit works",
     "Run the reference standard through at production speed and confirm every artificial discontinuity is marked and rejected",
     "Visually inspect the first ten tubes off the line for paint marks",
     "Zero the encoder counter and log the line speed"
    ],
    "correct": 1,
    "feedback": "Only a dynamic check proves the whole chain — coil, alarm gate, transport delay, marker, kick-out — under real line conditions. A static bench check or a noise-tripped alarm proves almost none of it."
   },
   {
    "prompt": "Mid-shift, line speed rises from 1.0 to 1.5 m/s. On a check standard, marks now land about 1.5 m away from the notches. The cause is:",
    "options": [
     "Paint viscosity changed as the gun warmed up",
     "Coil sensitivity dropped at the higher speed",
     "The alarm delay is a fixed timer set for 1.0 m/s — at 1.5 m/s the flaw passes the marker before the timer fires",
     "The encoder is double-counting pulses"
    ],
    "correct": 2,
    "feedback": "The timer holds 3.0 s (3.0 m ÷ 1.0 m/s). At 1.5 m/s the flaw reaches the marker in 2.0 s, and by 3.0 s it is 1.5 m past it. Distance-based encoder tracking — or resetting the delay for the new speed — puts the mark back on the flaw."
   },
   {
    "prompt": "The plant air supply to the reject kick-out drops out mid-run. In a properly designed system, what happens?",
    "options": [
     "Pieces keep flowing to the accept table until air returns",
     "The instrument raises its alarm threshold to compensate",
     "The line stops, or every piece routes to reject, until air is restored",
     "The operator hand-sorts pieces at line speed"
    ],
    "correct": 2,
    "feedback": "Fail-safe means fail-to-reject: the de-energized state must never feed the accept path. With no working reject mechanism, nothing is allowed to reach the good bin — the line stops or everything diverts to reject/retest."
   },
   {
    "prompt": "At the end-of-run check, one notch on the reference standard passes through unmarked. The product run since the last successful check:",
    "options": [
     "Ships, because the start-of-run check passed",
     "Is re-examined after the fault is corrected and the system passes verification again",
     "Is scrapped without further examination",
     "Ships with a note attached to the test report"
    ],
    "correct": 1,
    "feedback": "A failed check means the system may have been missing real flaws, so everything back to the last acceptable check is untested. The governing ASTM practices require re-examination — not automatic scrap, and never acceptance."
   }
  ]
 },
 "checkQuestions": [
  {
   "question": "On an automated tube line, the primary purpose of a marking system is to:",
   "options": [
    "record the amplitude of each indication for the permanent test record",
    "place a visible mark on the product at the rejectable indication so the section can be located and dispositioned later",
    "increase the sensitivity of the test coil at high line speed",
    "demagnetize the tube before it reaches the cutoff"
   ],
   "correct": 1,
   "explanation": "The marker is the alarm gate's physical output: it flags exactly where the alarm occurred so the section can be cropped, reworked, or reviewed downstream. Recording amplitudes is the job of the data-recording readouts covered earlier in this module."
  },
  {
   "question": "A paint marker is mounted 2.4 m downstream of the test coil and the product travels at 1.2 m/s. The alarm output must be delayed approximately:",
   "options": ["2.0 s", "2.9 s", "0.5 s", "1.2 s"],
   "correct": 0,
   "explanation": "Delay equals coil-to-device distance divided by line speed: 2.4 m ÷ 1.2 m/s = 2.0 s. Multiplying instead of dividing gives the 2.9 s distractor — a classic setup error."
  },
  {
   "question": "Production systems use encoder (distance-based) delay tracking rather than a fixed timer because:",
   "options": [
    "encoders also measure the product's conductivity",
    "fixed timers cannot switch a relay quickly enough",
    "encoders filter lift-off noise out of the coil signal",
    "a fixed time delay is correct at only one line speed, while distance tracking puts the action on the flaw at any speed"
   ],
   "correct": 3,
   "explanation": "The flaw arrives at the device after traveling a fixed distance, not after a fixed time. An encoder counts actual product travel, so speed changes during startup, slowdown, and creep no longer displace the mark or the crop."
  },
  {
   "question": "On a continuous wire line, rejectable sections are removed with a shear rather than diverted by a sorting gate because:",
   "options": [
    "wire moves too fast for paint to adhere",
    "sorting gates work only on ferromagnetic product",
    "the product is continuous — no discrete piece exists to divert until a cut is made",
    "shears also strip surface oxide from the wire"
   ],
   "correct": 2,
   "explanation": "Sorting requires discrete pieces. Continuous product must first be cut, so the cutoff shear is the disposition device — it crops the defective section out of the line."
  },
  {
   "question": "During a mid-run dynamic check, one notch on the reference standard passes through unmarked. The product tested since the last successful check must be:",
   "options": [
    "accepted, because the start-of-run verification passed",
    "accepted, if the paint reservoir simply ran dry",
    "treated as untested and re-examined after the system again passes verification",
    "scrapped without further examination"
   ],
   "correct": 2,
   "explanation": "A failed functional check means the system may have missed real discontinuities, so everything back to the last acceptable check is unproven. The governing ASTM practices require re-examination — not automatic scrap, and never acceptance on the strength of an earlier check."
  }
 ],
 "references": [
  "ANSI/ASNT CP-105-2024, ECT Level I Basic Technique Course §3.6–3.8 (readout mechanisms: marking systems, sorting gates and tables, cutoff saw or shears)",
  "ASNT SNT-TC-1A (2024), Recommended Practice — Level I duties: perform tests and record results per written instructions under Level II/III supervision",
  "ASTM E309, Standard Practice for Eddy-Current Examination of Steel Tubular Products Using Magnetic Saturation (automated production examination; re-examination of product tested since the last acceptable standardization check)",
  "ASTM E426, Standard Practice for Electromagnetic (Eddy Current) Examination of Seamless and Welded Tubular Products, Titanium, Austenitic Stainless Steel and Similar Alloys (periodic standardization verification during production runs)"
 ]
}
