Repository: benson8708/NDTAcademy

# NDTAcademy.com

Repo: https://github.com/benson8708/NDTAcademy · Online NDT training platform — Next.js (App Router) + Supabase. Competes with WorldSpec by pairing
self-paced, CP-105-traceable method training with **audit-ready formal training records**
(active-engagement hour tracking, SNT-TC-1A 2024 / NAS410 hour mapping, exportable company records).

## Repo layout

| Path | What it is |
|---|---|
| `web/` | The production Next.js app (TypeScript, no CSS framework — ported design system) |
| `supabase/migrations/` | Schema + RLS + seed migrations (catalog, 5,011-question bank) |
| `site/` | Original static prototype — now the design/content reference only |

File: web/src/data/content/et/et1-7-4.json
{
 "lessonId": "et1-7-4",
 "title": "Automation and Feedback",
 "narrationScript": "The rest of this module gave the alarm gate hands — recorders, lights, markers, gates, and saws. This final lesson closes the loop. An automated eddy current system feeds the product, runs the test, and dispositions every piece without a person in the loop. Feedback keeps that machinery honest at speed. An open-loop setting is correct at one operating condition. A closed-loop system measures what is actually happening, compares it with the intended value, and corrects the difference. A shaft encoder reports true product travel, so output delays and the filter passband track every speed change instead of drifting off the flaw. Automatic balance re-nulls each channel between pieces, and self-monitoring watches coil excitation and the noise floor, because a dead channel looks exactly like clean product. On schedule, the system proves itself by running the reference standard through at line speed, and a failed check sends everything back to the last good check. Your job remains: verify on schedule, watch the counters and consumables, and stop the line when any loop hits its limit.",
 "sections": [
  {
   "type": "text",
   "heading": "Automation: The Operator Steps Out of the Per-Piece Loop",
   "body": "This module has walked the signal outward from the coil: meters and impedance-plane displays for your eyes, recorders and alarms for the record, markers, gates, and saws for the product. **Automation** is what happens when those pieces are assembled into a system that no longer needs a person in the loop for each piece: material handling feeds and centers the product through the coil, the instrument judges every signal against its alarm gates, and the disposition hardware marks, sorts, or crops — at line speed, all shift, every piece.\n\nEddy current automates more readily than any other major NDT method, and the reasons are built into its physics:\n\n- **Non-contact.** An encircling coil needs no couplant and never touches the product — nothing wears or drags at speed.\n- **Electrical from end to end.** The raw result is already a voltage, so judging it, recording it, and acting on it all happen at electronic speed.\n- **Fast.** Detection, gating, and the alarm decision finish in milliseconds, which is why 100% testing of tube, bar, and wire is routine where slower methods must sample.\n\nWhat automation does not do is run itself. Every automated system stands on **feedback loops** that hold it on its standardized setup, and on an operator who proves those loops are working. That pair — the feedback and the operator — is this lesson."
  },
  {
   "type": "text",
   "heading": "Feedback: Measure, Compare, Correct",
   "body": "An **open-loop** control applies a preset action and hopes conditions have not changed. The fixed-timer marker delay from the last lesson is the textbook case: timed for 1.0 m/s, it is exactly right at 1.0 m/s and wrong at every other speed. A **closed-loop** (feedback) control measures the actual operating condition, **compares** it with the intended value, and **corrects** the difference automatically — the encoder-tracked delay that replaced the fixed timer.\n\nThat one idea — *measure, compare, correct* — appears all over an automated test line:\n\n- **Speed feedback.** An encoder or tachometer wheel reports true product travel, and the system slaves its output delays and filter settings to it.\n- **Baseline feedback.** Automatic balance re-nulls each channel between pieces, holding the standardized operating point against drift.\n- **Health feedback.** The instrument monitors its own coil excitation and channel noise floor, so a hardware failure announces itself instead of hiding.\n- **Verification feedback.** Scheduled checks on the reference standard confirm the whole chain still detects what it was standardized to detect — and stop the line when it does not.\n- **Process feedback.** Test results flow back upstream: a rising reject rate tells the mill its manufacturing process is drifting.\n\nThe sections that follow take these loops in turn, because each one has a failure mode the operator is expected to catch."
  },
  {
   "type": "figure",
   "figureId": "et1-7-4-fig-a",
   "caption": "The automated line as a set of nested loops: the coil feeds the instrument, the encoder feeds true line speed to the delay and filter corrections, the alarm gate drives the marker and sorting gate, and reject-rate trends flow back to the upstream process."
  },
  {
   "type": "text",
   "heading": "Speed Feedback: Delays and Filters That Track the Line",
   "body": "Two parts of the test depend directly on line speed, and feedback keeps both honest.\n\n**Output timing.** Every downstream device fires after the product travels the coil-to-device distance — the transport-delay rule from the last lesson. The encoder closes this loop by counting actual travel, so the mark stays centered on the flaw through every acceleration, deceleration, and creep.\n\n**Filtering.** The subtler dependency. A discontinuity produces a signal only while it is inside the coil's sensing zone, so the signal's duration is sensing-zone width ÷ line speed — and its **frequency content is proportional to speed**. Double the speed and the same notch produces a signal half as long with twice the frequency content. The bandpass filter that cleaned up the signal at standardization speed now sits in the wrong place: run faster and the signal climbs above the passband; run slower and it falls into the high-pass cut below. Either way the displayed amplitude drops — the screen actually looks *cleaner* while the test goes blind.\n\nThe feedback fix is the **speed-following filter**: the encoder signal continuously re-centers the passband, so the reference notch reads the same amplitude at any speed within the qualified range. Systems without it must hold line speed inside the tolerance band the procedure qualified — and a speed change outside that band means stop and re-standardize. Either way, the governing practices (ASTM E309, E426) demand that the reference standard be proven **at production speed**, because delays, filters, and signal response all live or die by it."
  },
  {
   "type": "figure",
   "figureId": "et1-7-4-fig-b",
   "caption": "The same notch at two line speeds. Signal duration is sensing-zone width divided by speed, so doubling the speed doubles the signal's frequency content — out of a fixed passband. Encoder feedback re-centers the filter, and the reference notch reads the same at any qualified speed."
  },
  {
   "type": "text",
   "heading": "Baseline and Health Feedback: The Instrument Watches Itself",
   "body": "**Automatic balance.** The null you set on defect-free material does not stay put: coil and cable warm up, ambient temperature moves, and the operating point drifts. Automated instruments re-balance automatically — typically in the gap between pieces, when the coil sees empty space or known-good material. The compensation is **bounded**: it exists to hold the standardized condition, and when drift exceeds its range, a compliant system raises a balance fault instead of quietly stretching further. Treat that fault as information — something physical (temperature, a failing component, a damaged coil) is moving your test.\n\n**Self-monitoring.** Think about what a broken coil wire looks like on screen: nothing. No baseline jitter, no nuisance alarms — a flat, perfectly *clean-looking* channel that would happily pass every piece on the line, defects and all. The most dangerous failure on an automated line is the **silent** one. So production systems watch their own vitals — coil excitation current, channel continuity, noise floor — and force failures to announce themselves with a fault alarm and a line stop. It is the same **fail-safe** philosophy as the sorting gate that fails to reject: no fault may ever default to *accept*.\n\nOne caution closes the topic. Automatic adjustment has limits set by the written procedure. A system that silently widened gates or cut gain to ride through a problem would not be compensating — it would be detuning the test. Compensation holds the standardized setup; it never relaxes it."
  },
  {
   "type": "callout",
   "variant": "key",
   "title": "Feedback maintains the test — it never relaxes it",
   "body": "Every loop in this lesson exists to hold the system on the setup that was proven on the reference standard: the delay that keeps paint on the flaw, the filter that follows line speed, the balance that holds the null, the monitor that refuses to let a dead channel pass product. When any loop reaches its limit, the system's job is to alarm and stop — and yours is to respond, not to bypass the interlock, widen a gate, or silence the horn so the line keeps moving."
  },
  {
   "type": "text",
   "heading": "Automatic Verification — and Feedback to the Process",
   "body": "**The system proves itself on schedule.** Feedback can hold settings, but only a **dynamic check** proves detection: the reference standard, run through at production speed, every artificial discontinuity alarmed, marked, and dispositioned. Automated lines build this into the routine — at startup, at the procedure's set intervals, at the end of the run, and after any fault or adjustment. Some systems automate part of the check itself: **electronic functional checks** inject a known signal into the channel between pieces to confirm the electronics still respond. Useful — but an electronic check exercises the instrument, not the coupling between coil and product, so it **supplements** the physical reference standard and never replaces it.\n\nThe rule when a check fails has not changed since the last lesson, and it never will: everything tested since the last successful check is **untested**, and it is re-examined after the system again passes.\n\n**Feedback to the process.** A line that tests 100% of product is also the best process monitor in the plant. The alarm counters and data logs trend in real time: a slow climb in weld-zone rejects on a tube mill says the welding process is drifting — electrode wear, heat input, fit-up — while there is still time to correct it instead of scrapping a shift's output. That information flows upstream only if it is reported. The reject counter is feedback for *fixing the process* — never a nuisance to be quieted by widening the gate."
  },
  {
   "type": "text",
   "heading": "Your Job on an Automated Line",
   "body": "SNT-TC-1A scopes a Level I to perform tests and record results per written instructions, under Level II/III supervision — automation does not move that line; it changes what performing the test looks like. On an automated station your responsibilities are:\n\n- **Set up to the letter.** Frequencies, gate positions, delays, filter settings, and check intervals come from the written technique. Alarm thresholds are set and changed only by Level II/III.\n- **Prove the system, dynamically.** Run the reference standard through at line speed at every required interval. Where the line sorts, prove both directions — a seeded reject master into the reject path *and* a known-good master into accept.\n- **Watch the health feedback.** Fault lamps, balance and channel alarms, encoder function, check-station results, alarm counters — plus the consumables no feedback loop can create: paint in the marker, air to the gates.\n- **Respond — never bypass.** A fault or a failed check means stop, segregate product back to the last good check, and call the Level II. Bypassing an interlock or detuning an alarm to keep the line moving turns an automated test into automated shipping of untested product.\n- **Record.** Counts, check results, faults, and dispositions are the test record.\n\nThe machine makes the per-piece decisions. You answer for whether the machine was working. That is what your signature on the shift log means."
  },
  {
   "type": "table",
   "caption": "The feedback loops of an automated eddy current line — what each one senses, what it holds, and what its failure should look like.",
   "headers": ["Feedback loop", "What it senses", "What it holds", "When it fails, you should see"],
   "rows": [
    ["Speed feedback", "Encoder pulses — true product travel", "Output delays and the filter passband correct at any line speed", "Check-standard marks landing off the notches after speed changes"],
    ["Automatic balance", "Drift of the channel null", "The standardized operating point, re-zeroed between pieces", "A balance-limit fault — not a baseline quietly walking away"],
    ["Self-monitoring", "Coil excitation, continuity, noise floor", "A dead channel can never look like clean product", "A channel fault and a line stop — never a silent, flat trace"],
    ["Automatic verification", "Response to the reference standard at set intervals", "Proof the whole chain still detects, at production speed", "A failed check halts the line; re-examine to the last good check"],
    ["Process feedback", "Reject-rate trends from counters and logs", "Early warning that the upstream process is drifting", "A climbing reject counter — report it, never detune the alarm"]
   ]
  }
 ],
 "figures": [
  {
   "id": "et1-7-4-fig-a",
   "title": "Automated ET line and its feedback loops",
   "file": "et1-7-4-fig-a.svg"
  },
  {
   "id": "et1-7-4-fig-b",
   "title": "Speed-following filters: same notch, two speeds",
   "file": "et1-7-4-fig-b.svg"
  }
 ],
 "interactive": {
  "type": "hotspot",
  "title": "Automated Test Line Walkthrough",
  "intro": "This bar line runs an encircling coil, a paint marker, and an accept/reject gate, with the mill's process upstream. Line speed changes constantly with stock changes — yet the paint stays centered on the flaws and the filter stays centered on the signals. Click the component that closes the speed-feedback loop by telling the instrument how fast the product is actually moving.",
  "figureId": "et1-7-4-fig-a",
  "regions": [
   {
    "x": 22,
    "y": 240,
    "w": 102,
    "h": 104,
    "label": "Upstream mill / process",
    "isTarget": false,
    "feedback": "The mill receives the other feedback loop — the reject-rate trend flowing back along the dashed line, warning that the process is drifting. Important feedback, but it is not what keeps delays and filters tracking line speed."
   },
   {
    "x": 148,
    "y": 250,
    "w": 66,
    "h": 160,
    "label": "Encircling test coil",
    "isTarget": false,
    "feedback": "The coil senses impedance changes — discontinuities, dimension, material — but it has no idea how fast the product is moving. Its signal is what the speed feedback exists to protect."
   },
   {
    "x": 240,
    "y": 205,
    "w": 84,
    "h": 92,
    "label": "Wheel riding on the product",
    "isTarget": true,
    "feedback": "Correct. The encoder wheel rides the product and sends a pulse per increment of travel. The instrument counts those pulses to fire each output after true travel distance and to re-center the speed-following filter — measure, compare, correct, at any line speed."
   },
   {
    "x": 330,
    "y": 56,
    "w": 220,
    "h": 96,
    "label": "ET instrument and alarm gate",
    "isTarget": false,
    "feedback": "The instrument applies the corrections — delay timing, filter centering — but it can only correct what it can measure. Without the encoder's pulses it is running open-loop on an assumed speed."
   },
   {
    "x": 396,
    "y": 215,
    "w": 72,
    "h": 88,
    "label": "Paint marker",
    "isTarget": false,
    "feedback": "The paint marker is an output device: it fires when the delayed alarm tells it to. It benefits from speed feedback — that is why its mark stays on the flaw — but it does not provide it."
   }
  ]
 },
 "checkQuestions": [
  {
   "question": "In an automated eddy current system, a closed-loop (feedback) control differs from an open-loop setting in that it:",
   "options": [
    "applies a correction calculated once at setup and never changed afterward",
    "eliminates the need for periodic verification on a reference standard",
    "measures the actual operating condition, compares it with the intended value, and corrects the difference automatically",
    "raises the alarm threshold automatically whenever the reject rate climbs"
   ],
   "correct": 2,
   "explanation": "Feedback means measure, compare, correct: the encoder-tracked delay measures true product travel and stays right at any speed, where a fixed timer (open loop) is right at exactly one. Feedback never replaces reference-standard verification, and automatically raising a threshold would detune the test, not maintain it."
  },
  {
   "question": "Line speed on a bar line doubles. Without speed-following (encoder-fed) filtering, the signal from a given short discontinuity will:",
   "options": [
    "double in duration and fall below the filter passband",
    "halve in duration, doubling its frequency content, so the fixed passband attenuates it",
    "be unaffected, because filters respond to amplitude rather than frequency",
    "increase in amplitude and cause nuisance alarms"
   ],
   "correct": 1,
   "explanation": "The signal lasts as long as the discontinuity is inside the coil's sensing zone — duration is sensing-zone width ÷ speed — so doubling speed halves the duration and doubles the frequency content. A bandpass filter centered for the old speed now clips the signal, and the displayed amplitude drops while the screen looks deceptively clean."
  },
  {
   "question": "Mid-run, an automated system's automatic balance reaches the end of its range and can no longer hold the standardized null. A properly designed system responds by:",
   "options": [
    "widening the alarm gate so testing can continue",
    "reducing the gain until the baseline looks stable again",
    "raising a balance fault and stopping the line (or diverting product to reject/retest) until the cause is corrected",
    "ignoring the condition, since the null position does not affect detection"
   ],
   "correct": 2,
   "explanation": "Compensation is bounded: it exists to hold the standardized condition, and at its limit the system must announce the failure — alarm, stop, or divert — never silently widen gates or cut gain. Quietly detuning the test would keep the line moving while the test stopped working."
  },
  {
   "question": "Automated systems continuously monitor coil excitation current and channel noise floor primarily because:",
   "options": [
    "a broken coil or cut cable produces a quiet, clean-looking channel that would otherwise pass defective product",
    "excitation current must be recorded in the customer's final test report",
    "the noise floor sets the timing of the paint marker's delayed output",
    "self-monitoring removes the need to run the reference standard at intervals"
   ],
   "correct": 0,
   "explanation": "The most dangerous failure is the silent one: a dead channel shows a flat trace that looks exactly like defect-free product. Health monitoring forces that failure to announce itself with a fault and a line stop — the fail-safe principle. It supplements, and never replaces, scheduled reference-standard checks."
  },
  {
   "question": "The reject counter on a welded-tube mill's eddy current station climbs steadily through the shift. The correct use of this feedback is to:",
   "options": [
    "raise the alarm threshold so the count returns to its normal rate",
    "reset the counter at each verification check so the trend starts over",
    "slow the line down until the counter stops advancing",
    "report the trend so the welding process can be investigated and corrected upstream"
   ],
   "correct": 3,
   "explanation": "A line testing 100% of product is a real-time process monitor: a climbing weld-zone reject rate signals the welding process is drifting while there is still time to correct it. Raising the threshold or resetting the counter hides the defects without removing them, and line speed is not the variable at fault."
  }
 ],
 "references": [
  "ANSI/ASNT CP-105-2024, ECT Level I Basic Technique Course §3.9 (readout mechanisms: automation and feedback)",
  "ASNT SNT-TC-1A (2024), Recommended Practice — Level I duties: perform tests and record results per written instructions under Level II/III supervision",
  "ASTM E309, Standard Practice for Eddy-Current Examination of Steel Tubular Products Using Magnetic Saturation (automated examination; standardization at production speed; re-examination after a failed check)",
  "ASTM E426, Standard Practice for Electromagnetic (Eddy Current) Examination of Seamless and Welded Tubular Products, Titanium, Austenitic Stainless Steel and Similar Alloys (periodic standardization verification during production runs)"
 ]
}

File: web/src/data/content/et/et1-8-1.json
{
 "lessonId": "et1-8-1",
 "title": "Lab: Filter Effects on Rotating Reference Standards",
 "narrationScript": "This lab puts the filter section of your instrument to work on a spinning probe. A bolt-hole probe turning at three thousand RPM crosses the EDM notch in your reference standard once every revolution, and the crossing lasts about one millisecond — a sharp pulse with energy near five hundred hertz. Probe wobble paints a slow once-per-revolution wave at fifty hertz, and electronic grass fuzzes the whole trace. Your job is to bracket the notch: raise the high-pass until the wobble dies, lower the low-pass until the grass dies, and stop the moment the notch loses amplitude or grows distorted tails. Push past that point and you over-filter — the signal shrinks, turns bipolar, and rotates in phase, while the screen looks beautifully clean. Then we cut the rotation to fifteen hundred RPM and the clean setup fails, because signal frequency rides on speed. Filters are only valid at the speed where you set them. Optimize, verify on the notch, document, and re-standardize after any change.",
 "sections": [
  {
   "type": "text",
   "heading": "A Notch Going in Circles",
   "body": "The filtering lesson in the parameters module made a claim: filters separate signals by how fast they wiggle, and choosing the cutoffs is a real technique decision. This lab makes you prove it on the setup where filters matter most — a probe in continuous motion.\n\nOn the bench you need:\n\n- An eddy current instrument with **rotary-scanner support**, an impedance-plane display, and a **time-base (sweep) display** for watching the signal against time.\n- A **rotating bolt-hole scanner** — a motorized handpiece that spins the probe, adjustable from a few hundred to about 3,000 RPM.\n- A **bolt-hole probe** sized to the standard's fastener hole.\n- An **aluminum reference standard** with a fastener hole carrying a small EDM corner notch — commonly on the order of 0.5 mm (0.020 in.).\n- The **filter lab worksheet** for recording settings, amplitudes, and signal-to-noise readings.\n\nTest frequency for aluminum fastener-hole work typically sits in the 100 kHz–1 MHz band; this lab runs **200 kHz**.\n\nWhy rotation changes the game: scanned by hand, a probe makes signals only as fast as your wrist moves — slow and irregular. Spinning at 3,000 RPM, everything happens on a strict schedule. The notch sweeps past the coil exactly once per revolution. Probe wobble repeats once per revolution. Electronic noise never stops. The filter section is the only tool that can pull those three apart — and the same physics applies whether the probe spins inside a stationary standard, as here, or the reference standard itself rotates past a fixed probe on a production tube bench. What matters is relative motion between coil and metal."
  },
  {
   "type": "text",
   "heading": "Carrier vs. Signal: What the Filters Actually Touch",
   "body": "Keep two frequency domains separate in your head — confusing them is the classic filter mistake.\n\n- The **test frequency** (the carrier) — 200 kHz here — is what the oscillator drives through the coil. It sets eddy current depth of penetration and the phase relationships you read on the impedance plane. The filters in this lab **never touch it**: demodulation strips the carrier away before the signal reaches the filter stage.\n- The **signal frequency** (modulation frequency) is how fast the demodulated trace moves — and it is set entirely by motion: how quickly features pass under the coil.\n\nNow put numbers on this bench. At **3,000 RPM** the probe makes **50 revolutions per second**. In a 6.35 mm (1/4 in.) hole, the circumference is about 20 mm, so the coil sweeps the hole wall at roughly **1,000 mm/s — one meter per second**.\n\n- **Probe wobble:** the probe runs slightly off-center, so lift-off swells and shrinks smoothly once per revolution — a clean sinusoid at **50 Hz**.\n- **The notch:** with an effective coil footprint of about 1 mm, the coil crosses the notch in roughly **1 ms**. A pulse of duration τ concentrates its energy near **f ≈ 1/(2τ)** — here, about **500 Hz**.\n\nHere is the subtlety that makes filtering work at all: the notch also repeats once per revolution — fifty times a second, the same repetition rate as the wobble. But filters do not care how often an event recurs; they care how fast the trace wiggles while it happens. The wobble is a slow swing spread across the whole 20 ms revolution. The notch is a 1 ms snap. One lives at 50 Hz, the other near 500 Hz — a decade apart, and that gap is where your filters go to work."
  },
  {
   "type": "figure",
   "figureId": "et1-8-1-fig-a",
   "caption": "Everything on a rotating system lives at a predictable signal frequency. At 3,000 RPM the wobble sits at 50 Hz (with 60 Hz line pickup beside it), the ≈1 ms notch pulse concentrates its energy near 500 Hz, and broadband electronic noise spans the whole axis. The filters' job is to pass the notch band and reject everything else — and note that the 200 kHz test frequency is not on this axis at all."
  },
  {
   "type": "text",
   "heading": "Bracket the Notch: Raise the Floor, Lower the Ceiling",
   "body": "Open everything up and look at the truth first: high-pass at minimum or off, low-pass at maximum. The screen is a mess — the baseline swims up and down at 50 Hz, stray 60 Hz line pickup rides along with it, fine grass fuzzes the trace, and the notch is a blip riding the swell. This is the **under-filtered** condition. Notice what it does to your alarm threshold: any gate tight enough to catch the notch also gets crossed by the wobble, so it false-calls every revolution. And gain is no cure — gain amplifies wobble, grass, and notch by exactly the same factor.\n\nNow bracket the signal from below and above:\n\n1. **Raise the high-pass in steps** — 50, 100, 200, 300 Hz — watching the wobble and the notch at every step. The 50 Hz swell shrinks and dies; the baseline flattens; the notch barely changes, because its energy sits near 500 Hz. Stop criterion: **as high as you can go with the notch amplitude and shape untouched.**\n2. **Lower the low-pass in steps** from maximum toward the signal — 5 kHz, 3 kHz, 1.5 kHz. The grass dies and the trace steadies. Stop criterion: **the moment the notch starts losing height or broadening, you have gone one step too far — back off.**\n\nThe result is a pass band bracketing 500 Hz — roughly 300 Hz to 1.5 kHz on this setup. Log the notch amplitude and the signal-to-noise ratio on the worksheet before and after: a well-bracketed setup typically buys an order-of-magnitude S/N improvement.\n\nOne vocabulary note: some instruments label the high-pass **low cut** and the low-pass **high cut**, and some rotary instruments offer automatic filter settings slaved to RPM. Use them — then verify on the notch anyway."
  },
  {
   "type": "figure",
   "figureId": "et1-8-1-fig-b",
   "caption": "The same EDM notch under three filter settings at 3,000 RPM. Wide open, the notch rides a swimming baseline fuzzed with grass; bracketed at 300 Hz–1.5 kHz it stands alone at full height; over-filtered with the high-pass pushed to 1.2 kHz it is small, bipolar, and corrupted — the dangerous setting that looks the cleanest."
  },
  {
   "type": "callout",
   "variant": "key",
   "title": "Over-filtering: the failure that looks clean",
   "body": "Noise announces itself — over-filtering hides. Push the **high-pass too far** and it starts differentiating the signal: the notch **loses amplitude**, distorts into a **bipolar** shape with overshoot tails, and its **phase rotates** — poison for any technique that reads phase. Worse, indications that develop slowly under the coil — gradual wall thinning, hole taper, ovality — live at low signal frequencies and are erased outright. Push the **low-pass too far** and the pulse **smears**: shorter, broader, sluggish, until adjacent indications merge or a fast signal at high RPM vanishes entirely. Either way the screen looks beautifully clean. **Prove sensitivity on the reference notch — never on an empty baseline.**"
  },
  {
   "type": "table",
   "caption": "Diagnosing filter conditions on a rotating system. Every diagnosis is confirmed the same way: watch the reference notch while you move one cutoff at a time.",
   "headers": ["Condition", "What the screen shows", "What you risk", "The fix"],
   "rows": [
    ["High-pass too low (under-filtered)", "Baseline swims once per revolution; threshold gates trip on the swell", "False calls; small flaw signals hidden inside the wobble", "Raise the cutoff stepwise until the baseline flattens and the notch is untouched"],
    ["High-pass too high (over-filtered)", "Notch shrunken and bipolar with overshoot tails; phase rotated", "Missed flaws; corrupted phase evaluation; slow, gradual indications erased", "Back the cutoff down until the notch recovers full amplitude and shape"],
    ["Low-pass too high (under-filtered)", "Fine high-frequency grass rides the trace; the dot jitters", "Poor signal-to-noise; noisy alarms near threshold", "Lower the cutoff until the grass dies with the notch still at full height"],
    ["Low-pass too low (over-filtered)", "Notch short, broadened, sluggish to rise and fall", "Adjacent indications merge; fast signals lost when speed rises", "Raise the cutoff until the notch is sharp and at full height again"]
   ]
  },
  {
   "type": "text",
   "heading": "Speed Moves the Signal — Filters Don't Follow",
   "body": "The final demonstration changes how you treat the speed control forever. With the setup bracketed and standardized at 3,000 RPM, drop the scanner to **1,500 RPM** and touch nothing else.\n\nRun the arithmetic: 25 revolutions per second, surface speed ≈ 500 mm/s, notch crossing ≈ 2 ms — the signal's energy slides down to about **250 Hz**, and the wobble drops to 25 Hz. Your high-pass is still parked at 300 Hz, so the notch energy now sits at and mostly **below** the cutoff. On screen, the signal collapses and distorts exactly as if you had cranked the high-pass too far. You are over-filtered, and nobody touched a filter knob. The rule, in one line: **signal frequency scales in direct proportion to speed — filters set at one speed are wrong at another.** Re-optimizing for 1,500 RPM means roughly halving the bracket — a high-pass near 150 Hz, a low-pass near 800 Hz — and then **re-standardizing**, because the system's response to the reference notch has changed.\n\nProduction work obeys the same physics. Tube and bar lines examine at fixed throughput and rotation speeds, and the method standards — ASTM E243 for copper-alloy tubes, ASTM E309 for steel tubular products — require the reference standard to be run through the system at the production examination speed, precisely because instrument response is speed-dependent.\n\nYour Level I duties off this bench: set filters per the technique sheet, verify response on the reference standard, record the RPM and both cutoff settings on the worksheet, and treat **any** change to speed or filtering as a re-standardization trigger. Evaluating what a production indication means belongs to Level II — keeping the system demonstrably sensitive belongs to you."
  },
  {
   "type": "figure",
   "figureId": "et1-8-1-fig-c",
   "caption": "Halving rotational speed slides the notch energy from ≈500 Hz down to ≈250 Hz, but the filter window stays put — most of the signal now falls below the 300 Hz high-pass cutoff and is rejected along with the wobble. The cure is to re-optimize the bracket for the new speed, then re-standardize on the reference notch."
  }
 ],
 "figures": [
  {
   "id": "et1-8-1-fig-a",
   "title": "Signal-frequency map: wobble, notch, and the band-pass window",
   "file": "et1-8-1-fig-a.svg"
  },
  {
   "id": "et1-8-1-fig-b",
   "title": "One notch, three filter settings (time-base traces)",
   "file": "et1-8-1-fig-b.svg"
  },
  {
   "id": "et1-8-1-fig-c",
   "title": "Speed coupling: the signal moves, the filters do not",
   "file": "et1-8-1-fig-c.svg"
  }
 ],
 "interactive": {
  "type": "scenario",
  "title": "At the Bench: Bracket It, Then Break It",
  "intro": "You are running the filter lab: aluminum bolt-hole standard with a 0.5 mm EDM corner notch, 200 kHz test frequency, scanner at 3,000 RPM. Filters start wide open. Make each call before you click.",
  "steps": [
   {
    "prompt": "With filters wide open, the time-base shows a large, slow wave repeating exactly once per revolution, with a small sharp blip riding on it. The slow wave is:",
    "options": [
     "The EDM notch — it also passes the coil once per revolution",
     "Probe wobble — lift-off swelling and shrinking as the probe spins slightly off-center",
     "The 200 kHz test frequency leaking through to the display",
     "Voltage surges from the scanner motor"
    ],
    "correct": 1,
    "feedback": "Both the wobble and the notch repeat once per revolution — but the notch is a ≈1 ms snap while the wobble is a smooth swing spread across the whole 20 ms turn. The slow 50 Hz wave is wobble; the fast blip riding it is your notch. Filters will separate them by wiggle speed, not by repetition rate."
   },
   {
    "prompt": "You step the high-pass up — 50, 100, 300 Hz. The wobble dies and the baseline flattens while the notch holds full height. A colleague says, 'Keep going to 800 Hz — cleaner is better.' If you do, the notch will:",
    "options": [
     "Grow taller, because competing noise energy is removed",
     "Stay identical — high-pass filters only affect the slow wobble",
     "Lose amplitude, distort into a bipolar shape with tails, and rotate in phase",
     "Broaden and smear until it merges with neighboring signals"
    ],
    "correct": 2,
    "feedback": "The notch energy is centered near 500 Hz, so an 800 Hz high-pass cuts into the heart of the signal: amplitude drops, the shape goes bipolar with overshoot tails, and the phase rotates. That is the over-filtered condition — and the baseline looks cleaner than ever while it happens. Broadening and smearing is the low-pass over-filtering signature, not high-pass."
   },
   {
    "prompt": "High-pass back at 300 Hz. Fine grass still fuzzes the flat baseline and the dot jitters. Your best move is to:",
    "options": [
     "Add 6 dB of gain so the notch towers over the grass",
     "Lower the low-pass in steps until the grass dies, stopping before the notch loses any height",
     "Raise the high-pass further — filtering is filtering",
     "Increase the RPM so the signal outruns the noise"
    ],
    "correct": 1,
    "feedback": "Grass is broadband high-frequency noise — the low-pass filter's job. Walk it down until the grass disappears, and stop the moment the notch amplitude or sharpness starts to suffer. Gain is no cure: it amplifies grass and notch by the same factor and leaves S/N unchanged. Raising the high-pass attacks the wrong end of the spectrum."
   },
   {
    "prompt": "The setup is bracketed and standardized at 3,000 RPM (HP 300 Hz, LP 1.5 kHz). A supervisor drops the scanner to 1,500 RPM for a different hole size — and the notch signal nearly disappears. Why?",
    "options": [
     "The notch has worn away from repeated scanning",
     "Eddy currents are weaker at lower rotational speeds",
     "The instrument's gain drifted when the speed changed",
     "The signal's energy halved to ≈250 Hz — below the 300 Hz high-pass — so the filters must be re-optimized and the system re-standardized"
    ],
    "correct": 3,
    "feedback": "Signal frequency rides on surface speed: half the RPM means the notch crossing takes 2 ms instead of 1 ms, putting its energy near 250 Hz — under the unchanged 300 Hz cutoff. Eddy current strength depends on the 200 kHz test frequency, not on rotation; motion only modulates the signal. Filters are valid only at the speed where they were set: re-optimize, then re-standardize."
   }
  ]
 },
 "checkQuestions": [
  {
   "question": "The high-pass and low-pass filter controls on an eddy current instrument act on:",
   "options": [
    "The excitation (test) frequency driving the coil — 200 kHz in this lab",
    "The demodulated signal, whose frequency content is set by how fast features pass the coil",
    "The scanner motor circuit, electronically limiting the RPM",
    "The probe's resonant frequency, retuning the coil"
   ],
   "correct": 1,
   "explanation": "Demodulation removes the carrier before the filter stage, so the filters see only the signal (modulation) frequency — set by relative motion between coil and metal. That is why the same filter knobs mean nothing until you know the scanning speed, and why they never alter depth of penetration."
  },
  {
   "question": "A bolt-hole probe spins at 3,000 RPM in a 6.35 mm hole (surface speed about 1 m/s) with an effective coil footprint of about 1 mm. The principal frequency content of the notch signal is closest to:",
   "options": [
    "50 Hz, because the notch passes the coil once per revolution",
    "About 50 kHz, one quarter of the test frequency",
    "About 500 Hz, because the ≈1 ms crossing concentrates its energy near f ≈ 1/(2τ)",
    "200 kHz, the same as the test frequency"
   ],
   "correct": 2,
   "explanation": "The coil crosses the 1 mm zone in about 1 ms at 1 m/s, and a 1 ms pulse carries its energy near 1/(2 × 0.001 s) ≈ 500 Hz. The 50 Hz figure is the repetition rate (and the wobble frequency) — filters respond to how fast the trace wiggles, not how often the event recurs."
  },
  {
   "question": "While stepping the high-pass filter upward you pass the optimum setting and keep going. The notch signal will:",
   "options": [
    "Lose amplitude, distort into a bipolar shape with overshoot tails, and rotate in phase",
    "Grow taller, because filtering removes competing noise energy",
    "Stay identical — high-pass filters affect only the slow wobble",
    "Broaden and smear until adjacent indications merge together"
   ],
   "correct": 0,
   "explanation": "An excessive high-pass differentiates the signal: amplitude drops, the shape turns bipolar with tails, and the phase angle rotates — corrupting phase-based evaluation. Broadening and merging is the signature of an over-restrictive low-pass, the opposite error."
  },
  {
   "question": "An under-filtered setup — high-pass left far too low — is put into service on a rotating system. The most likely operational consequence is:",
   "options": [
    "The notch signal becomes bipolar and rotates in phase",
    "Defect signals broaden until they merge together",
    "Depth of penetration decreases because the skin effect strengthens",
    "The once-per-revolution wobble swings the baseline through the alarm threshold, causing false calls and hiding small flaw signals"
   ],
   "correct": 3,
   "explanation": "With the low-frequency wobble unfiltered, the baseline swims once per revolution: alarm gates trip on the swell and genuine small signals ride unseen on top of it. Bipolar distortion is over-filtering, signal merging is low-pass over-filtering, and penetration depends on the test frequency — not on these filters."
  },
  {
   "question": "After standardizing at 3,000 RPM with a 300 Hz high-pass, production drops the scanner to 1,500 RPM without touching the instrument. The notch signal:",
   "options": [
    "Is unchanged — the notch still passes the coil once per revolution",
    "Falls to roughly 250 Hz signal content, at or below the high-pass cutoff — its amplitude collapses, so the filters must be re-optimized and the system re-standardized",
    "Doubles in frequency content and is removed by the low-pass filter",
    "Disappears because eddy currents cannot form at low rotational speeds"
   ],
   "correct": 1,
   "explanation": "Signal frequency scales in direct proportion to surface speed: halving the RPM halves the notch signal's frequency content, dropping it under the unchanged cutoff. Eddy current generation depends on the carrier (test) frequency, not on motion — motion only modulates the signal. This speed-filter coupling is why method standards require standardization at the examination speed."
  }
 ],
 "references": [
  "ANSI/ASNT CP-105-2024, ECT Level I Technique Course §4.0–4.1 (lab demonstration: effects of filtering on response from rotating reference standards)",
  "ASNT SNT-TC-1A (2024), Recommended Practice — basis for ET Level I training outlines",
  "ASTM E243, Standard Practice for Electromagnetic (Eddy Current) Examination of Copper and Copper-Alloy Tubes (standardization performed at the examination speed)",
  "ASTM E309, Standard Practice for Eddy Current Examination of Steel Tubular Products Using Magnetic Saturation (speed-dependent response; standardization at production speed)"
 ]
}
