Repository: benson8708/NDTAcademy

# NDTAcademy.com

Repo: https://github.com/benson8708/NDTAcademy · Online NDT training platform — Next.js (App Router) + Supabase. Competes with WorldSpec by pairing
self-paced, CP-105-traceable method training with **audit-ready formal training records**
(active-engagement hour tracking, SNT-TC-1A 2024 / NAS410 hour mapping, exportable company records).

## Repo layout

| Path | What it is |
|---|---|
| `web/` | The production Next.js app (TypeScript, no CSS framework — ported design system) |
| `supabase/migrations/` | Schema + RLS + seed migrations (catalog, 5,011-question bank) |
| `site/` | Original static prototype — now the design/content reference only |

File: web/src/data/content/et/et1-8-2.json
{
 "lessonId": "et1-8-2",
 "title": "Lab: Liftoff and Frequency Effects",
 "narrationScript": "Two variables decide whether a surface scan tells the truth: the coil-to-metal gap, and the test frequency. This lab puts both on the bench. First, lift-off. Set an EDM notch signal to eighty percent of screen height, then slide plastic shims under the probe. The signal collapses, and the steepest loss comes in the first fraction of a millimetre — which is why probe wobble, paint, and a tilted wrist are the loudest noise sources in surface testing. Fight back two ways: rotate the display so lift-off runs horizontal and cracks break vertical, then steady the probe with spring-loaded holders, guides, and constant light pressure. Second, frequency. Sweeping the same notch from fifty kilohertz to one megahertz walks the operating point down the conductivity curve and widens the angle between lift-off and the flaw. Dropping to ten kilohertz grows the standard depth to a full millimetre, and a second-layer flaw finally appears, rotated by its phase lag. Surface work runs high, penetration runs low, and the depth of interest must stay inside three standard depths.",
 "sections": [
  {
   "type": "text",
   "heading": "This Lab: The Two Variables You Touch Most",
   "body": "In the theory lab you traced lift-off curves on bare, flawless metal — the fan of paths running to the air point. This lab raises the stakes: now there is a **real flaw signal on the screen**, and you will watch what lift-off and frequency do to it. These are the two variables a working operator touches most, one with the wrist and one with a knob, and each can erase a crack indication if it is not controlled.\n\nOn the bench:\n\n- An **impedance-plane display instrument** with selectable frequency\n- An **absolute shielded surface probe** suited to 50 kHz–1 MHz operation\n- An **aluminum reference standard** with a 0.5 mm (0.020 in) deep EDM surface notch\n- **Nonconductive shim stock**, 0.13 mm (0.005 in) per layer\n- A **two-layer stack** of 1.6 mm 6061-T6 sheets with a corrosion-simulating cut in the second layer\n- Your **setup sheet** — every exercise here follows it, and as a Level I you run these demonstrations under Level II or Level III supervision\n\nBy the end you will have demonstrated lift-off's attack on signal amplitude and phase, frequency's control of response and penetration, and the two-part defense: **phase rotation plus probe technique**."
  },
  {
   "type": "text",
   "heading": "Bench Exercise 1: Starve the Notch with Shims",
   "body": "Set the instrument to **200 kHz** — standard surface-scan territory for aluminum. Null on the standard with the probe seated flat, rotate lift-off horizontal the way you learned in the curve lab, and set the notch response to **80% of full screen height** as you scan across it. That is your contact baseline: record the amplitude and the angle.\n\nNow starve the coupling:\n\n- **Slide one 0.13 mm shim** between probe and standard. Re-null through the shim — you are comparing signal to signal, not null to null — and scan the notch again.\n- **Add a second shim** (0.26 mm total) and repeat.\n- **Add a third** if your setup sheet calls for it.\n\nTwo things happen, and both matter. The notch amplitude **collapses** — by the second shim the response is a fraction of its contact value, and the steepest loss came with the very first shim. The decay is rapid and non-linear because the coil's field weakens with distance on the scale of the **coil diameter**: less flux reaches the surface, the induced eddy currents shrink, and there is less current left for the notch to interrupt. Small pencil probes pay the steepest penalty; larger coils are more tolerant per millimetre of gap.\n\nWatch the angle too. As the gap opens, the notch signal **leans toward the lift-off direction** — the phase separation you count on for discrimination erodes along with the amplitude. Lift-off does not just shrink a flaw signal. It disguises it."
  },
  {
   "type": "figure",
   "figureId": "et1-8-2-fig-a",
   "caption": "Shimming the probe off the surface: notch amplitude falls rapidly and non-linearly with gap, with the steepest loss in the first fraction of a millimetre — and small-diameter probes decay fastest."
  },
  {
   "type": "callout",
   "variant": "standard",
   "title": "Coatings are lift-off — standardize through a shim",
   "body": "Paint, primer, and anodize are nonconductive layers, and the coil reads them as **fixed lift-off**. Written instructions handle this the only honest way: set sensitivity on the bare reference standard **through a nonconductive shim matching the coating thickness** on the production part, so the notch amplitude you standardize to is the amplitude you will actually get in service. The same physics runs in reverse as a measuring tool — the **lift-off method** of ASTM E376 reads nonconductive coating thickness directly from the impedance change. One phenomenon: noise on a crack scan, signal on a coating gauge."
  },
  {
   "type": "text",
   "heading": "Bench Exercise 2: Compensate — Rotate Flat, Then Hold Steady",
   "body": "You cannot eliminate lift-off, so working technique manages it in two layers.\n\n**Layer one: phase rotation.** Null on the part, draw a clean lift-off excursion — lift and re-seat the probe, or slide a shim in and out — and use the phase control to **rotate the excursion horizontal**, running toward the air point. Rotation spins the whole display without changing any impedance relationship underneath; what it buys you is geometry. Probe rock, paint steps, and surface waviness now move the dot **horizontally**, while a surface crack — separated in phase — **breaks upward**. Vertical alarm gates and box gates can then watch the crack channel while spacing noise slides past underneath them.\n\n**Layer two: probe technique.** Rotation reroutes wobble; it cannot refund amplitude lost to a gap. Only spacing control does that:\n\n- **Keep the coil perpendicular** to the surface — tilt is lift-off on one side of the winding.\n- **Light, constant force.** Let a **spring-loaded probe holder** supply it instead of your wrist on long scans.\n- **Guides, collars, and templates** on radii, fastener rows, and curved skins hold the probe square where fingers cannot.\n- **Wear caps and protective tape** are fixed lift-off — keep them on for standardization and replace them at the same thickness.\n- **Steady scan speed**, inside the window your filter settings expect.\n\nProve the layering to yourself: scan the notch freehand with a sloppy wrist, then repeat in the holder. Same probe, same notch — the horizontal chatter shrinks to a ripple and the vertical notch break stands clean."
  },
  {
   "type": "figure",
   "figureId": "et1-8-2-fig-b",
   "caption": "The same notch scan before and after phase rotation: once lift-off is parked horizontal toward the air point, wobble stays out of the vertical channel where the crack signal breaks and the alarm gate watches."
  },
  {
   "type": "text",
   "heading": "Bench Exercises 3 and 4: Sweep the Frequency, Then Go Deep",
   "body": "**Exercise 3 — one notch, three frequencies.** Run the same surface notch at **50 kHz, 200 kHz, and 1 MHz**, re-nulling and re-setting sensitivity at each step — every frequency is its own setup. Watch the display reorganize. Raising frequency walks the operating point **down the conductivity curve** (the σ × f product grows), and the **angle between lift-off and the notch signal widens** — at 50 kHz the two directions crowd together; at 1 MHz they separate cleanly. Higher frequency also crowds the eddy currents against the surface, so the shallow notch answers with a crisp, strong response. For surface cracks, frequency up means discrimination and sensitivity up.\n\n**Exercise 4 — chase a flaw into the second layer.** Now the two-layer stack: two 1.6 mm sheets of 6061-T6 (≈43% IACS), with a corrosion-simulating cut in the far side of the second sheet — the remaining-metal interface sits about **2.5 mm below the top surface**. At 200 kHz, δ ≈ 0.22 mm and the effective depth 3δ ≈ 0.7 mm: the currents never reach the second sheet, and the display shows nothing. Drop to **10 kHz**: δ ≈ 660/√(f·μᵣ·σ) ≈ 1.0 mm, so 3δ ≈ 3.0 mm and the cut at 2.5 mm sits just inside reach. The signal appears — **small and strongly rotated** by its accumulated phase lag (≈57° per standard depth, and this flaw is 2.5δ down), exactly as the depth clock predicts. You are working at the edge of the effective depth, and the display says so.\n\nThis is the real aerospace trade: high frequency for surface cracks at fastener holes, low kilohertz for hidden corrosion and second-layer cracking in lap joints — and always a frequency that keeps the **depth of interest inside about 3δ**."
  },
  {
   "type": "figure",
   "figureId": "et1-8-2-fig-c",
   "caption": "Standard depth of penetration in 6061-T6 aluminum across four frequencies: a flaw interface 2.5 mm down is inside the 3δ effective depth only below roughly 15 kHz."
  },
  {
   "type": "table",
   "caption": "Lab record: what you changed, what the display did, and the rule each move proves.",
   "headers": ["Bench move", "What the display showed", "Rule it proves"],
   "rows": [
    ["Shims under the probe: 0 → 0.13 → 0.26 mm", "Notch amplitude collapsed and its angle leaned toward lift-off", "Lift-off response is steepest in the first fraction of a millimetre — control spacing or lose the flaw"],
    ["Phase rotation after nulling on the part", "Lift-off excursion ran horizontal; notch broke near-vertical", "Rotation separates spacing noise from crack signals so vertical gates stay honest"],
    ["Freehand scan vs. spring-loaded guided holder", "Horizontal chatter shrank to a ripple; notch break stood clean", "Mechanical technique attacks lift-off at the source — rotation only reroutes what remains"],
    ["Frequency up: 50 kHz → 200 kHz → 1 MHz on one notch", "Operating point slid down the curve; lift-off/notch angle widened; surface notch crisper", "Higher frequency buys surface sensitivity and phase separation"],
    ["Frequency down: 200 kHz → 10 kHz over the two-layer stack", "Second-layer cut appeared — small, rotated by phase lag", "Lower frequency buys penetration; keep the depth of interest inside about 3δ"]
   ]
  }
 ],
 "figures": [
  {
   "id": "et1-8-2-fig-a",
   "title": "Lift-off starves the flaw signal: amplitude vs. gap",
   "file": "et1-8-2-fig-a.svg"
  },
  {
   "id": "et1-8-2-fig-b",
   "title": "Phase rotation: park lift-off horizontal, let cracks break vertical",
   "file": "et1-8-2-fig-b.svg"
  },
  {
   "id": "et1-8-2-fig-c",
   "title": "Frequency vs. standard depth of penetration in 6061-T6 aluminum",
   "file": "et1-8-2-fig-c.svg"
  }
 ],
 "interactive": {
  "type": "scenario",
  "title": "Run the Lift-Off and Frequency Bench",
  "intro": "Your bench: impedance-plane instrument, absolute shielded surface probe, aluminum standard with a 0.5 mm EDM notch, 0.13 mm plastic shims, and a two-layer 6061-T6 stack (two 1.6 mm sheets, ≈43% IACS) with a cut in the second layer. Work each call before you click.",
  "steps": [
   {
    "prompt": "Nulled on the standard at 200 kHz, notch set to 80% screen height, you slide one 0.13 mm shim under the probe and rescan the notch. The display shows:",
    "options": [
     "The same amplitude, rotated 180 degrees",
     "The notch amplitude well down and the whole pattern pulled toward the air point",
     "A larger amplitude, because the field spreads over more metal",
     "No change — the shim is nonconductive, so the coil cannot see it"
    ],
    "correct": 1,
    "feedback": "Nonconductive spacing is exactly what lift-off is. The gap weakens coupling, the eddy currents shrink, and everything on the display retreats toward the air point — taking most of your notch amplitude with it. The first fraction of a millimetre costs the most."
   },
   {
    "prompt": "Tomorrow's production part carries 0.13 mm of nonconductive primer. Per a properly written instruction, you set sensitivity by:",
    "options": [
     "Sanding the primer off a patch of the part and nulling there",
     "Adding gain until the bare-standard notch reads double",
     "Standardizing on the bare reference standard through a 0.13 mm nonconductive shim",
     "Nulling in air, since the coating makes surface nulling meaningless"
    ],
    "correct": 2,
    "feedback": "The coating is fixed lift-off, so the standard must replicate it during setup — a shim matching the coating thickness makes the standardized notch amplitude match what the coated part will actually deliver. Sanding the part damages it; piling on gain amplifies noise along with signal."
   },
   {
    "prompt": "Scanning a curved wheel-hub radius freehand, the dot chatters back and forth along the horizontal. Your first corrective action:",
    "options": [
     "Steady the probe — guided, spring-loaded holder, coil perpendicular, constant light force",
     "Raise the gain so the chatter is easier to see",
     "Rotate the display so the chatter runs vertical",
     "Drop the frequency until the chatter disappears"
    ],
    "correct": 0,
    "feedback": "Horizontal chatter on this setup IS lift-off — the rotation already parked it out of the crack channel, which is why it is not alarming. But every wobble is still stealing coupling and amplitude. Fix it mechanically: seat the coil square with constant force. Rotating it vertical would aim the noise straight at your gate."
   },
   {
    "prompt": "The corrosion cut in the second sheet — interface about 2.5 mm down — shows nothing at 200 kHz. Best move:",
    "options": [
     "Add gain until something appears",
     "Switch to a smaller-diameter probe for sharper resolution",
     "Raise the frequency to 1 MHz for a stronger response",
     "Drop the frequency to around 10 kHz so 3δ covers the depth"
    ],
    "correct": 3,
    "feedback": "At 200 kHz in this aluminum, δ ≈ 0.22 mm, so 3δ ≈ 0.7 mm — the currents die out long before the second sheet. At 10 kHz, δ ≈ 1.0 mm and 3δ ≈ 3.0 mm, putting 2.5 mm just inside the effective depth. Gain cannot amplify currents that never reached the flaw, and raising frequency or shrinking the coil makes the reach worse."
   }
  ]
 },
 "checkQuestions": [
  {
   "question": "With a 0.5 mm EDM notch signal set to 80% screen height at probe contact, sliding a 0.13 mm nonconductive shim under the probe will:",
   "options": [
    "Leave the amplitude unchanged but reverse the signal's direction",
    "Cut the notch amplitude sharply and lean its angle toward the lift-off direction",
    "Increase the amplitude because the field couples into more metal",
    "Change nothing, because nonconductive material is invisible to the coil"
   ],
   "correct": 1,
   "explanation": "A nonconductive gap is lift-off: coupling falls steeply over the first fraction of a millimetre, so the notch amplitude collapses, and the weakened signal rotates toward the lift-off direction — eroding both sensitivity and phase discrimination."
  },
  {
   "question": "The display is rotated so the lift-off excursion runs horizontal primarily so that:",
   "options": [
    "The air point can be moved off the screen entirely",
    "Conductivity variations no longer produce any response",
    "Less gain is required to reach standardization amplitude",
    "Probe wobble stays out of the vertical channel where crack signals break and alarm gates watch"
   ],
   "correct": 3,
   "explanation": "Rotation changes presentation, not impedance: with lift-off parked horizontal, spacing noise moves the dot sideways while phase-separated crack signals break upward into the vertical channel — so vertical gates alarm on flaws, not on wrist wobble."
  },
  {
   "question": "Raising the test frequency on a nonferromagnetic aluminum part moves the operating point ___ the conductivity curve and ___ the phase separation between lift-off and a surface crack signal.",
   "options": [
    "Down; widens",
    "Up; widens",
    "Down; narrows",
    "Up; narrows"
   ],
   "correct": 0,
   "explanation": "Higher frequency increases the σ × f product, walking the operating point down the conductivity curve where the angle between the lift-off direction and surface-flaw responses opens up — better discrimination for surface work."
  },
  {
   "question": "Using δ (mm) ≈ 660/√(f · μᵣ · σ), the standard depth of penetration in 6061-T6 aluminum (43% IACS, μᵣ = 1) at 100 kHz is approximately:",
   "options": [
    "0.10 mm",
    "1.0 mm",
    "0.32 mm",
    "3.2 mm"
   ],
   "correct": 2,
   "explanation": "δ ≈ 660/√(100,000 × 1 × 43) = 660/2,074 ≈ 0.32 mm. The same arithmetic gives 1.0 mm at 10 kHz and 0.10 mm at 1 MHz — frequency is the penetration control, following the inverse square-root rule."
  },
  {
   "question": "On a long scan over a convex hub radius, the operator's main mechanical defense against lift-off noise is:",
   "options": [
    "Increasing the drive voltage to strengthen the field",
    "A spring-loaded, guided probe holder that keeps the coil seated and perpendicular",
    "Reducing gain until the wobble no longer shows",
    "Scanning faster so the wobble averages itself out"
   ],
   "correct": 1,
   "explanation": "Phase rotation only reroutes wobble — it cannot refund amplitude lost to a gap. Constant light force, perpendicularity, and guided seating attack lift-off at the source; cutting gain hides flaws along with noise, and speed must stay inside the filter window."
  }
 ],
 "references": [
  "ANSI/ASNT CP-105-2024, ET Level I Basic Technique Course §4.2–4.3 (demonstration of liftoff effects and frequency effects)",
  "ASNT SNT-TC-1A (2024), Level I training and experience requirements (laboratory demonstrations performed under Level II/III supervision)",
  "ASTM E1316, Standard Terminology for Nondestructive Examinations (definitions: lift-off, standard depth of penetration, phase angle)",
  "ASTM E376, Standard Practice for Measuring Coating Thickness by Magnetic-Field or Eddy-Current (Electromagnetic) Testing Methods (lift-off method for nonconductive coating thickness)"
 ]
}

File: web/src/data/content/et/et1-8-3.json
{
 "lessonId": "et1-8-3",
 "title": "Lab: Rotational and Forward Speed Effects",
 "narrationScript": "Every lab so far changed the part, the gap, or the test frequency. This one changes nothing but speed — and the signals change anyway. A rotating probe drags its sensing zone across a fixed notch, so the signal is a pulse whose duration is set by how fast the coil crosses it. Spin faster and the pulse narrows and its energy climbs in frequency. Spin slower and it stretches and slides down. Your filters do not move with it. A band-pass window that shows a crisp notch at fifteen hundred RPM starves the same notch at six hundred and clips it at three thousand. You will sweep the speed, watch a calibrated signal die both ways, and bring it back by re-matching the filters. Then forward speed: rotation plus feed traces a helix, and pitch equals feed divided by revolutions per second. Open the pitch past the coil's effective width and unswept stripes appear where a short flaw survives by luck. Find that cliff, document the speed window, and always verify at the speed you inspect.",
 "sections": [
  {
   "type": "text",
   "heading": "This Lab: Speed Becomes the Variable",
   "body": "The first two labs in this module changed the electronics and the coupling — you watched band-pass filters carve up signals from a rotating reference standard, then watched lift-off and frequency move signals around the impedance plane. This lab holds the probe, the part, the test frequency, and the filters, and changes only **speed**.\n\nRotating systems have two speeds, and each one fails detection in its own way:\n\n- **Rotational speed** — the RPM of the bolt-hole scanner or the rotating head — sets how fast the coil sweeps the surface, which sets the **frequency content** of every flaw signal. Filters are fixed-frequency devices: change the RPM without re-matching them and a calibrated signal starves inside the instrument.\n- **Forward (throughput) speed** — the axial advance: the scanner withdrawing through a fastener hole, or bar and tube stock feeding through a rotating head. Rotation plus advance traces a **helix** on the surface, and forward speed sets the helix **pitch**. Open the pitch past the coil's coverage and stripes of the surface are never interrogated at all.\n\nThe first failure attenuates a signal the coil did generate. The second guarantees there is no signal to attenuate. Ninety minutes at this bench teaches you to provoke both, fix both, and write the resulting speed limits into the technique record."
  },
  {
   "type": "text",
   "heading": "Why Speed Changes the Signal",
   "body": "Park a rotating probe over a notch and, with band-pass filters in line, the screen shows nothing — the response exists only in motion. The flaw is fixed in the part; the coil's sensing zone drags across it, and the result is a **transient pulse** whose duration is simply the crossing time:\n\n- **Surface speed = circumference × rev rate.** In a Ø10 mm bolt hole (31.4 mm around), 1500 RPM (25 rev/s) sweeps the coil at about **785 mm/s**.\n- With an effective sensing zone of about 1.5 mm, the notch pulse lasts roughly **1.9 ms**, its energy concentrated around **260 Hz** — using the rule of thumb that center frequency ≈ 1 ÷ (2 × duration).\n- Drop to 600 RPM and the same notch stretches to a ~4.8 ms pulse near **105 Hz**. Push to 3000 RPM and it narrows to ~0.95 ms near **525 Hz**. The exact values depend on the coil and the flaw; the proportionality does not — **signal frequency scales directly with speed**.\n\nThe impedance physics is indifferent to scanning speed at these rates: the eddy currents and the flaw response they carry are unchanged. What changes is the frequency at which that response is handed to the electronics. A band-pass window set to 200–500 Hz at 1500 RPM attenuates the 600 RPM signal from below (high-pass side) and the 3000 RPM signal from above (low-pass side) — same notch, same probe, three different answers. Rotation also stamps a **once-per-revolution repetition** on every real indication — 25 Hz at 1500 RPM — the steady rhythm that separates a crack from random noise on a rotation-synchronized display."
  },
  {
   "type": "figure",
   "figureId": "et1-8-3-fig-a",
   "caption": "The same corner notch at three scanner speeds: pulse duration and frequency content scale with surface speed, while the band-pass window set at 1500 RPM stays put — the 600 and 3000 RPM signals are attenuated by the filters, not by the flaw."
  },
  {
   "type": "callout",
   "variant": "key",
   "title": "Calibrate at the speed you inspect",
   "body": "With band-pass filters engaged, signals exist only in motion — park the probe dead on the deepest notch and the screen stays blank, because a high-pass filter removes anything that is not changing. A static setup therefore proves nothing about dynamic detection. The electromagnetic tube-examination practices make this explicit: ASTM E243 and E309 require the system to be standardized **dynamically**, with the reference standard run through at the examination speed, and re-standardized when settings change. Treat rotational speed and forward speed as calibration settings — because to the electronics, they are."
  },
  {
   "type": "text",
   "heading": "Bench Exercise 1: Sweep the RPM Against Fixed Filters",
   "body": "Mount the bolt-hole probe in the rotary scanner, center it in the Ø10 mm aluminum reference standard, and set 1500 RPM with the band-pass per the setup sheet — 200–500 Hz here. Gain the corner EDM notch to **80% full screen height** and confirm the indication repeats **once per revolution**.\n\n- **Drop to 600 RPM and touch nothing else.** The pulse stretches and its energy slides below the high-pass cutoff: amplitude falls hard and the signal smears toward the baseline. Record the amplitude.\n- **Raise to 3000 RPM, still untouched.** The pulse narrows past the low-pass: amplitude falls again and the signal rounds off. Mechanical once-per-rev noise — runout, centering wobble — also grows with speed. Record it.\n- **Re-match the filters at each RPM** — manually per the instrument manual, or by correcting the RPM entry on instruments that link the band-pass to rotation speed — and watch the notch recover toward its reference height. Record the matched amplitudes.\n- **Tabulate the result**: RPM, amplitude with filters as-found, amplitude with filters matched. Three rows of data that prove the rule — **filters and speed are a matched pair**.\n\nRPM-linked filtering is a convenience, not absolution: it is only correct if the entered speed is the actual speed, and only the reference standard proves detection either way."
  },
  {
   "type": "text",
   "heading": "Bench Exercise 2: Open the Pitch, Find the Cliff",
   "body": "Move to the rotating-head bench — a motorized feed pushes notched tube stock through a 3000 RPM head with a **2.0 mm effective coil width**. Rotation plus feed traces a helix, and the geometry is one division:\n\n- **Pitch (mm/rev) = forward speed (mm/s) ÷ rev rate (rev/s).** At 50 rev/s, a 75 mm/s feed gives a 1.5 mm pitch — adjacent turns overlap by 0.5 mm and every point is swept.\n- **Full coverage requires pitch ≤ effective coil width.** The no-overlap ceiling here is 100 mm/s. With the 10% overlap margin this procedure requires, the documented limit is **90 mm/s** (1.8 mm pitch) — about 5.4 m/min of product.\n\nRun the short EDM notch through **five passes at each feed step** — 30, 50, 70, 90, 110, 130, 150 mm/s — and plot every pass. The data tells the story: tight, full-amplitude clusters inside the limit, then scatter, partial hits, and outright misses once the pitch outruns the coil. A long seam still crosses every turn of the helix; the **short flaw** is the one that lives or dies by where it happens to fall. Digital instruments add one more ceiling: at a fixed digitizing rate, faster surface speed means fewer samples across each signal, so honor the manufacturer's maximum-speed specification.\n\nThe same equation rules hand work. Withdrawing a bolt-hole scanner at 1500 RPM with a 1.5 mm zone, the no-overlap ceiling is 37.5 mm/s — pull a 25 mm grip-length hole in half a second and you have inspected stripes of it. **Document the window**: RPM and tolerance, maximum feed or withdrawal rate, the filter settings matched to that speed, reference standard ID, and the verified amplitudes — and re-verify whenever any of them changes."
  },
  {
   "type": "figure",
   "figureId": "et1-8-3-fig-b",
   "caption": "Rotation plus feed is a helix. Left: 75 mm/s at 3000 RPM gives a 1.5 mm pitch against a 2.0 mm coil — every point swept. Right: 150 mm/s opens a 3.0 mm pitch, leaving white stripes the coil never visits — exactly where a short flaw hides."
  },
  {
   "type": "figure",
   "figureId": "et1-8-3-fig-c",
   "caption": "Five passes per feed step on a short notch: amplitude holds to the documented 90 mm/s limit, then turns intermittent once the pitch passes the 2.0 mm coil width — beyond the cliff, detection is luck, not inspection."
  },
  {
   "type": "table",
   "caption": "Speed troubleshooting at the rotating bench — symptom, likely cause, corrective move.",
   "headers": ["Symptom at the bench", "Likely cause", "Your move"],
   "rows": [
    ["Notch signal drops and smears after slowing the scanner", "Signal frequency content fell below the high-pass cutoff", "Re-match the filters to the new speed (or restore the speed); re-verify on the reference standard"],
    ["Notch signal shrinks and rounds off at maximum RPM", "Narrowed pulse now extends above the low-pass cutoff", "Raise the low-pass or use the instrument's RPM-linked filters; re-verify dynamically"],
    ["Short flaw found on some passes, missed on others at high feed", "Helical pitch exceeds the effective coil width — unswept stripes", "Cut the feed or raise the RPM until pitch is back inside the documented limit; re-prove coverage on the standard"],
    ["Amplitudes wander run to run with settings unchanged", "Actual speed is varying — drive slip, line surging, manual pull rate", "Control and verify the speed; examine at the same speed used for standardization"],
    ["Noise band grows with RPM until it buries small signals", "Mechanical once-per-rev noise — probe runout, centering wobble", "Re-center and guide the probe, service the scanner, and stay inside the qualified RPM range"]
   ]
  }
 ],
 "figures": [
  {
   "id": "et1-8-3-fig-a",
   "title": "One notch, three speeds: the signal moves, the filter does not",
   "file": "et1-8-3-fig-a.svg"
  },
  {
   "id": "et1-8-3-fig-b",
   "title": "Helical scan pitch against effective coil width",
   "file": "et1-8-3-fig-b.svg"
  },
  {
   "id": "et1-8-3-fig-c",
   "title": "Amplitude versus forward speed: the detection cliff",
   "file": "et1-8-3-fig-c.svg"
  }
 ],
 "interactive": {
  "type": "scenario",
  "title": "Run the Speed Bench",
  "intro": "A rotary bolt-hole scanner with a Ø10 mm aluminum reference standard sits on the left bench; a 3000 RPM rotating-head line with notched tube stock and a 2.0 mm effective-width coil runs on the right. Filters were matched at 1500 RPM with a 200–500 Hz band-pass. Make each call before you click.",
  "steps": [
   {
    "prompt": "You drop the scanner from 1500 to 600 RPM to look at a suspect indication more slowly. The EDM notch that stood at 80% FSH now barely lifts off the baseline and looks smeared. What happened?",
    "options": [
     "The notch has been polished away by repeated scanning",
     "Eddy currents need a minimum surface speed to form, and 600 RPM is below it",
     "The slower crossing stretched the pulse and dropped its frequency content below the 200 Hz high-pass, which now removes most of the signal",
     "Gain rescales automatically with RPM, so the display is simply zoomed out"
    ],
    "correct": 2,
    "feedback": "Signal frequency scales with surface speed: at 600 RPM the pulse energy sits near 105 Hz, below the 200 Hz high-pass cutoff. Eddy current generation does not depend on scanning speed — the flaw response was generated, then filtered away inside the instrument. Re-match the filters or restore the speed, then re-verify on the standard."
   },
   {
    "prompt": "At the rotating-head line, the operator has doubled the RPM 'for more throughput' without touching the band-pass. The known notch amplitude falls. Why?",
    "options": [
     "The narrowed pulse now carries its energy above the low-pass cutoff, so the top of the band clips it",
     "Doubling the RPM halves the eddy current density in the part",
     "The probe's impedance changes at high rotation speeds",
     "Faster rotation increases lift-off between coil and tube"
    ],
    "correct": 0,
    "feedback": "Faster crossing means a shorter pulse and higher frequency content, and the low-pass that was comfortable at the old speed now attenuates it. The eddy currents themselves are unchanged at these speeds — only the signal's frequency presentation moved. Re-match the band-pass (many instruments do it when the correct RPM is entered), then re-verify dynamically."
   },
   {
    "prompt": "Production asks to raise the tube feed from 75 to 120 mm/s at the same 3000 RPM (50 rev/s). The coil's effective width is 2.0 mm and the documented limit is 90 mm/s. Your call?",
    "options": [
     "Approve it — the band-pass filters will compensate for the faster feed",
     "Approve it but double the gain to make up the difference",
     "Approve a compromise at 110 mm/s, since the no-overlap ceiling is 100 mm/s",
     "Refuse: 120 mm/s is a 2.4 mm pitch against a 2.0 mm coil — unswept helical stripes. Hold 90 mm/s, or re-qualify the setup at a higher RPM"
    ],
    "correct": 3,
    "feedback": "Pitch = 120 ÷ 50 = 2.4 mm, wider than the coil's 2.0 mm footprint: stripes of surface are never interrogated, and no filter or gain setting can recover a signal that was never generated. Coverage returns only by cutting feed or raising rev rate — and any new combination gets re-proven on the reference standard before production runs."
   },
   {
    "prompt": "The speed study is complete. What goes into the technique record so the next shift cannot quietly undo it?",
    "options": [
     "Only the instrument model and the probe serial number",
     "The verified window: RPM and tolerance, maximum feed or withdrawal rate, the filter settings matched to that speed, the reference standard ID and achieved amplitudes — plus mandatory re-verification after any speed change",
     "A note that the filters are set automatically, so speeds may vary freely",
     "The operator's name and the date — the settings live in instrument memory"
    ],
    "correct": 1,
    "feedback": "Speed-related limits are essential variables. Document the qualified RPM, the feed ceiling, the filters that belong to them, and the dynamic verification that proved the combination — and bind every speed change to re-verification. Instrument memory is not a controlled record, and auto-linked filters still depend on the entered RPM being the real one."
   }
  ]
 },
 "checkQuestions": [
  {
   "question": "At practical scanning speeds, doubling a rotary scanner's RPM does what to the signal from a given notch?",
   "options": [
    "Doubles the pulse duration and halves its frequency content",
    "Halves the pulse duration and doubles its frequency content",
    "Doubles the eddy current density in the part",
    "Nothing — the signal depends only on flaw size"
   ],
   "correct": 1,
   "explanation": "The signal is a transient created by the sensing zone crossing the flaw, so its duration is the crossing time: twice the surface speed means half the duration and double the frequency content. The eddy currents themselves are unchanged at these speeds — what moves is where the signal sits relative to the filters."
  },
  {
   "question": "A corner notch reads 80% FSH at 1500 RPM with a 200–500 Hz band-pass. The scanner is slowed to 600 RPM with the filters untouched, and the signal drops to a smeared fraction of that. The cause is:",
   "options": [
    "Eddy currents weaken at low rotational speeds",
    "The notch responds only above 1000 RPM",
    "Lift-off increases as the scanner slows down",
    "The stretched pulse's frequency content (~105 Hz) now falls below the 200 Hz high-pass, which attenuates it"
   ],
   "correct": 3,
   "explanation": "Slower crossing stretches the pulse and slides its energy down in frequency — from roughly 260 Hz at 1500 RPM to roughly 105 Hz at 600 RPM, below the high-pass cutoff. The flaw response was generated normally and then removed by the instrument's own filtering, which is why filters must be re-matched whenever speed changes."
  },
  {
   "question": "A rotating head turns at 3000 RPM (50 rev/s) with a 2.0 mm effective coil width while tube feeds through at 75 mm/s. The helical pitch is:",
   "options": [
    "1.5 mm per revolution — full coverage with 0.5 mm of overlap",
    "2.5 mm per revolution — leaving 0.5 mm unswept stripes",
    "0.67 mm per revolution — excessive overlap that distorts the signal",
    "Indeterminate without knowing the tube diameter"
   ],
   "correct": 0,
   "explanation": "Pitch = forward speed ÷ rev rate = 75 ÷ 50 = 1.5 mm per revolution. Against a 2.0 mm effective width, adjacent helical turns overlap by 0.5 mm, so every point on the surface is swept. Tube diameter changes the surface speed under the coil, not the axial advance per turn."
  },
  {
   "question": "Why do electromagnetic tube-examination practices such as ASTM E243 and E309 require the system to be standardized with the reference standard run through at the examination speed?",
   "options": [
    "Static standardization wears out the reference notches",
    "It is an administrative convention with no technical basis",
    "Filter response — and therefore signal amplitude — depends on speed, so a static or wrong-speed standardization does not prove detection at production speed",
    "The reference standard's conductivity changes with speed"
   ],
   "correct": 2,
   "explanation": "Band-pass filters respond only to moving signals, and the signal's frequency content is set by speed. A notch that calibrates beautifully at one speed can be attenuated out of the passband at another, so detection is only proven dynamically, at the speed actually used — and must be re-proven when that speed changes."
  },
  {
   "question": "At a fixed RPM, the feed rate is raised until a short EDM notch is detected on some passes and missed entirely on others. The mechanism is:",
   "options": [
    "The instrument's gain drifts at high feed rates",
    "The helical pitch now exceeds the effective coil width, leaving unswept stripes — detection depends on where the notch happens to fall",
    "High feed rates demagnetize the tube",
    "The notch signal's frequency falls below the high-pass at high feed"
   ],
   "correct": 1,
   "explanation": "Once the pitch outruns the coil's footprint, spiral stripes of surface are never interrogated, and a short flaw inside a stripe produces no signal at all on that pass. Contrast this with filter mismatch, which attenuates a signal that was generated — a coverage gap means there is no signal to recover. (Higher speed also raises signal frequency; it does not lower it.)"
  }
 ],
 "references": [
  "ANSI/ASNT CP-105 (2024), ET Level I Topical Outline — Technique Lab Demonstrations, Topic 4.4: Demonstration of rotational and forward speed effects",
  "ASNT SNT-TC-1A (2024), Recommended Practice for Personnel Qualification and Certification in Nondestructive Testing",
  "ASTM E243, Standard Practice for Electromagnetic (Eddy Current) Examination of Copper and Copper-Alloy Tubes",
  "ASTM E309, Standard Practice for Eddy-Current Examination of Steel Tubular Products Using Magnetic Saturation"
 ]
}
