Repository: benson8708/NDTAcademy

# NDTAcademy.com

Repo: https://github.com/benson8708/NDTAcademy · Online NDT training platform — Next.js (App Router) + Supabase. Competes with WorldSpec by pairing
self-paced, CP-105-traceable method training with **audit-ready formal training records**
(active-engagement hour tracking, SNT-TC-1A 2024 / NAS410 hour mapping, exportable company records).

## Repo layout

| Path | What it is |
|---|---|
| `web/` | The production Next.js app (TypeScript, no CSS framework — ported design system) |
| `supabase/migrations/` | Schema + RLS + seed migrations (catalog, 5,011-question bank) |
| `site/` | Original static prototype — now the design/content reference only |

File: web/src/data/content/et/et2-1-2.json
{
 "lessonId": "et2-1-2",
 "title": "Types of Eddy Current Sensing Probes",
 "narrationScript": "At Level One you learned where each coil goes. At Level Two you choose the probe and defend the choice, because a flaw the probe cannot see never becomes data. Every probe is three decisions. Configuration — surface, encircling, or bobbin — decides where the currents flow, and a flaw signals only if it cuts them. Winding and mode decide what survives to the screen. An absolute coil responds to everything, including drift. A differential pair cancels what both coils share, drawing its two lobed signature on local flaws while hiding gradual thinning. A reflection probe separates driver from pickup, buying a wide frequency range and thermal stability. A coil senses the rate of change of flux, so its output falls as frequency drops. A Hall element reads flux density directly, flat down to DC, which is why deep penetration work at very low frequency leans on field sensors. When orientation beats you — a bobbin against circumferential cracks — change the coil, not the settings: rotating pancake and array probes exist for that job.",
 "sections": [
  {
   "type": "text",
   "heading": "The Probe Is the First Evaluation Decision",
   "body": "At Level I you scanned with whatever the technique sheet specified. Level II is different: you help select the probe and you defend the selection — because a flaw the probe cannot put on the screen never becomes data at all. No amount of gain, filtering, or analysis recovers it downstream.\n\nEvery probe is three stacked decisions:\n\n- **Configuration** — *where the coil sits*. A **surface (probe) coil**, axis normal to the surface, drives circular current loops directly beneath the winding. An **encircling (OD) coil** that the product feeds through, and a **bobbin (ID) coil** working from the bore, both drive **circumferential** currents. Configuration fixes where the currents flow, and the Level I master rule still governs everything: **a discontinuity signals in proportion to how strongly it cuts the induced current paths**.\n- **Winding arrangement and operating mode** — *how the coil is built and connected*: impedance or reflection windings; absolute or differential connection. This decides which part of the raw response survives to the display.\n- **Sensing element** — *what physically senses the field*: an induction coil, or a solid-state field sensor such as a Hall element.\n\nConstruction details ride along. A **ferrite core** concentrates flux so a small coil keeps usable sensitivity, and a **ferrite shield** — a cup around the winding — confines the field laterally, letting the probe work beside edges, fastener heads, and geometry changes without drowning the flaw signal in edge effect."
  },
  {
   "type": "figure",
   "figureId": "et2-1-2-fig-a",
   "caption": "The three winding-and-mode building blocks: an absolute coil answers to everything including drift; a differential pair cancels shared responses and writes a two-lobed signature on local flaws; a reflection probe separates driver from pickup for wide frequency range and thermal stability."
  },
  {
   "type": "text",
   "heading": "Winding Arrangements and Operating Modes",
   "body": "Keep two ideas separate that Level I often blurs: how the windings are **built**, and how they are **connected**.\n\n**Built — the winding arrangement:**\n\n- **Impedance type.** One winding drives the field and senses the response; the instrument reads the coil's own impedance change. Simple and rugged — the classic arrangement.\n- **Reflection (driver–pickup, send–receive).** Separate driver and pickup windings, commonly a larger driver with small pickups inside it. Each winding is optimized for its own job, so one probe holds sensitivity across a **wide frequency range** — the natural choice for multifrequency work — and because the output is the pickup's induced voltage rather than the driven coil's impedance, the probe is noticeably more stable against **thermal drift**.\n- **Through-transmission.** Driver on one side of a thin sheet, pickup on the other. Full-thickness interrogation, but only where both surfaces are accessible and the field can penetrate the section.\n\n**Connected — the operating mode:**\n\n- **Absolute.** A single sensing winding, usually balanced against a reference winding that never sees the part. It responds to *everything*: local flaws, gradual wall thinning, conductivity shifts, temperature, lift-off or fill-factor change. Total information — and total exposure to drift.\n- **Differential, self-comparison.** Two sensing windings side by side on the same part, connected in opposition. Whatever both coils see alike cancels. A short local flaw passes one coil and then the other, writing the characteristic **two-lobed, figure-eight** trace on the impedance plane.\n- **Differential, external reference.** The second coil sits on a separate reference standard, so the pair reports any part-versus-standard difference, gradual ones included — the sorting arrangement.\n\nThe axes combine freely. A rotating bolt-hole probe is typically a **reflection-differential hybrid**: driver winding, differential pickup pair."
  },
  {
   "type": "callout",
   "variant": "key",
   "title": "Every mode has a blind spot",
   "body": "Differential self-comparison cancels whatever both coils see alike — which kills temperature drift, but also hides **gradual wall thinning** and the middle of a **long, uniform flaw** (only its ends signal as they enter and leave the coil pair). Absolute sees all of that, but **drifts** with temperature and wobbles with lift-off. That is why in-service tubing examinations record **absolute and differential channels simultaneously**, and why mode is chosen from the flaw you expect — never from habit."
  },
  {
   "type": "text",
   "heading": "Matching the Probe: Geometry First, Then Orientation",
   "body": "Probe matching is two questions, asked in order. **Can the configuration reach the region of interest?** Installed heat-exchanger tubing offers only the bore — bobbin. Product running on a mill line feeds through a ring — encircling. Open surfaces belong to surface probes. **Then: will the induced currents be cut by the flaw you expect?** Draw the current paths, draw the flaw, check the crossing.\n\nTubing shows why the second question has teeth. A bobbin's currents are **circumferential**, so it is strong on pitting, wall loss, and **longitudinal** cracking — and weak on **circumferential** cracks, which lie parallel to its currents. Circumferential cracking concentrates exactly where that hurts: tube support plates, expansion transitions, U-bends. No mode, gain, or frequency change fixes an orientation problem; the fix is a different coil:\n\n- **Rotating pancake coils (RPC/MRPC)** — small surface coils spun against the wall while the probe advances, scanning a helix. Their small circular loops are cut by cracks of **any surface orientation**, and rotation resolves **where around the circumference** the flaw sits — the answer a bobbin can never give. The price is time: minutes per tube instead of seconds, so rotating probes are typically targeted at known degradation locations.\n- **Array probes** — a ring of small coils multiplexed electronically: most of that coverage at far higher speed, with no moving parts.\n- **Orthogonal ('plus-point') coils** — two windings crossed at right angles and connected differentially; a linear flaw in either orientation unbalances the pair, while shared responses — including much of the lift-off wobble — cancel.\n\nThe same logic runs on the production line: an encircling coil is a **longitudinal-seam hunter**, the center of solid bar is blind at any frequency, and purely circumferential cracks call for a supplementary technique."
  },
  {
   "type": "figure",
   "figureId": "et2-1-2-fig-b",
   "caption": "Orientation matching in tubing: a bobbin's circumferential currents run parallel to a circumferential crack (weak or missed), while a rotating pancake coil's small loops are cut by cracks of any surface orientation — and rotation reports position around the tube."
  },
  {
   "type": "text",
   "heading": "Aerospace Surface Work: Holes, Layers, and Edges",
   "body": "Aerospace structure asks three recurring questions, and each has a standard probe answer.\n\n- **Fastener holes.** Bore fatigue cracks start small — often a corner crack at the faying surface — and grow radially. The standard tool is a **motorized rotating scanner** spinning a small, shielded, usually reflection-differential surface coil at hundreds to a few thousand rpm while it advances through the hole, covering the bore in a tight helix. The small coil concentrates sensitivity on millimeter-scale cracks, the shield keeps hole-entry and layer-interface edges from swamping the signal, and rotation reports the crack's clock position.\n- **Buried layers.** Lap joints and doublers crack at fastener rows in the **second or third layer**, far below a high-frequency probe's reach. Penetration grows as frequency falls — in a 2024-series aluminum skin (≈30 %IACS), the standard depth of penetration is roughly **0.4 mm at 100 kHz** but about **3.8 mm at 1 kHz** — so buried-layer work runs at **hundreds of hertz to a few kilohertz**. At those frequencies an ordinary impedance coil's output is feeble, which is why the standard hardware is **reflection type**: **sliding probes** (driver–pickup pairs scanned rapidly along the fastener row) and **ring probes** (centered on each fastener in turn).\n- **Edges and fasteners.** An unshielded coil's field reaches well beyond its housing, so it begins answering to an edge before the probe arrives there. **Shielded probes** confine the field so cracks at fastener heads, hole edges, skin edges, and radii stay readable.\n\nThe running trade in all three: the smaller and better-shielded the coil, the higher the sensitivity and the smaller the footprint — and the more passes complete coverage costs."
  },
  {
   "type": "table",
   "caption": "The configuration-and-mode matrix: six recurring jobs and the probe that matches.",
   "headers": ["Job", "Configuration", "Winding / mode", "Why it matches"],
   "rows": [
    ["Surface cracks on open skin or weld toe", "Shielded surface probe (pancake/pencil)", "Impedance; absolute or differential", "Circular loops are cut by surface cracks at any orientation; shield tames edges"],
    ["Bolt hole, fastener removed", "Small shielded surface coil on rotating scanner", "Reflection-differential hybrid", "Helical bore coverage; finds short corner cracks; reports clock position"],
    ["Second-layer crack at lap-joint fastener row", "Sliding or ring probe over the row", "Reflection, low frequency (hundreds of Hz–few kHz)", "Low frequency reaches the buried layer; pickup keeps output usable"],
    ["In-service condenser tubing, full length", "Bobbin (ID) coil", "Absolute + differential recorded together", "Bore is the only access; differential flags pits, absolute tracks thinning"],
    ["Circumferential cracking at tube supports", "Rotating pancake or array probe", "Driver–pickup, differential/multiplexed", "Small loops cross the crack; resolves position around the tube"],
    ["Bar, rod, wire screened at the mill", "Encircling (OD) coil", "Differential self-comparison", "Longitudinal seams cut the circumferential currents; line speed does the scanning"]
   ]
  },
  {
   "type": "text",
   "heading": "Coil or Hall Element?",
   "body": "Everything above sensed the field with a winding, and a winding obeys Faraday's law: output voltage proportional to the **rate of change of flux** — for sinusoidal fields, proportional to **frequency × flux density**. That single fact decides the matchup.\n\n- **Induction coil.** At conventional test frequencies — tens of kilohertz to megahertz — a coil delivers excellent sensitivity from a passive, rugged, inexpensive element. But cut the frequency tenfold and the same coil's output drops tenfold; at the very low frequencies that deep penetration demands, coil output sinks toward the noise floor.\n- **Hall element.** A thin semiconductor slab carrying a bias current develops a voltage proportional to **flux density itself: Vₕ ∝ I × B**, regardless of how fast the field changes. Its response is flat **from DC** up through typical test frequencies, the element can be made well under a millimeter across, and it packs naturally into arrays. The costs: it needs bias current and amplification, and at conventional ET frequencies its raw sensitivity generally does not match a good coil's.\n\nThe Level II rule of thumb follows: **the coil is the workhorse of conventional eddy current testing; as frequency falls toward DC — thick sections, far-surface flaws in multilayer structure, field measurement under magnetic saturation — solid-state field sensors take over.** In practice the Hall element usually serves as the **pickup in a reflection arrangement**: a wound driver supplies the field, the solid-state element reads the response. Magnetoresistive (MR/GMR) sensors occupy the same niche with the same flat-to-DC argument.\n\nClose every probe decision the same way: one sentence each for configuration, winding and mode, and sensing element. If you cannot say all three, the probe was chosen by habit — not by the flaw."
  }
 ],
 "figures": [
  {
   "id": "et2-1-2-fig-a",
   "title": "Operating modes: absolute, differential, reflection",
   "file": "et2-1-2-fig-a.svg"
  },
  {
   "id": "et2-1-2-fig-b",
   "title": "Bobbin vs rotating pancake on circumferential cracks",
   "file": "et2-1-2-fig-b.svg"
  }
 ],
 "interactive": {
  "type": "scenario",
  "title": "Probe Selection Clinic",
  "intro": "Four jobs from real tubing and airframe work. For each one, pick the probe — configuration, mode, element — that the flaw demands. Decide before you click.",
  "steps": [
   {
    "prompt": "A condenser tube bundle has a history of slow, uniform wall thinning over long lengths. Last outage's differential bobbin data showed almost nothing. What catches it this time?",
    "options": [
     "Add 6 dB of gain to the differential channel",
     "Record and evaluate an absolute bobbin channel alongside the differential",
     "Pull the bobbin probe faster to sharpen the response",
     "Raise the test frequency"
    ],
    "correct": 1,
    "feedback": "Self-comparison differential cancels whatever both coils share — and gradual thinning is shared almost perfectly, so gain just amplifies a cancelled signal. The absolute channel tracks slow wall loss, which is why in-service tubing exams record both channels at once."
   },
   {
    "prompt": "Outside-surface stress-corrosion cracking is suspected at the tube support plates — circumferentially oriented. Your bobbin shows little. The fix is:",
    "options": [
     "Switch the bobbin from differential to absolute",
     "Lower the frequency for deeper penetration",
     "Run a rotating pancake or array probe at the support-plate elevations",
     "Use a larger bobbin to improve fill factor"
    ],
    "correct": 2,
    "feedback": "This is an orientation problem: the bobbin's circumferential currents lie parallel to a circumferential crack at any mode, frequency, or fill factor. Small pancake coils drive loops the crack must cut — and the rotating or array scan also tells you where around the tube it sits."
   },
   {
    "prompt": "Fatigue cracks are suspected at a fastener row in the second layer of a fuselage lap joint, about 3 mm down. Best tool:",
    "options": [
     "A 2 MHz shielded pencil probe scanned along the row",
     "A through-transmission pair across the joint",
     "An absolute conductivity probe and meter",
     "A low-frequency reflection probe — sliding or ring type — over the fastener row"
    ],
    "correct": 3,
    "feedback": "At 2 MHz in this aluminum the standard depth of penetration is under 0.1 mm — first-layer only. Through-transmission needs access to both sides, which an assembled joint denies. Low frequency (hundreds of hertz to a few kilohertz) reaches the second layer, and the reflection winding keeps the output usable down there."
   },
   {
    "prompt": "A wing-attach bolt hole has just had its fastener removed for inspection. The standard examination is:",
    "options": [
     "A large unshielded pancake coil centered over the hole mouth",
     "A small shielded differential coil on a motorized rotating scanner, run through the bore",
     "A bobbin coil sized to the hole, pulled through once",
     "Reinstall the fastener and scan around its head at high frequency"
    ],
    "correct": 1,
    "feedback": "The rotating shielded coil covers the bore in a tight helix with sensitivity to millimeter-scale corner cracks and reports their clock position. A surface coil at the hole mouth mostly reads edge effect, a single bobbin pull averages the full circumference and blunts sensitivity to small corner cracks, and scanning over an installed fastener inspects the fastener — not the bore."
   }
  ]
 },
 "checkQuestions": [
  {
   "question": "A differential self-comparison bobbin probe passes a short, isolated corrosion pit in a condenser tube. The classic signal is:",
   "options": [
    "A permanent shift in the baseline that persists after the pit",
    "A single unipolar excursion with a slow return",
    "A two-lobed, figure-eight trace as first one coil and then the other passes the pit",
    "No response, because differential coils cancel all flaws"
   ],
   "correct": 2,
   "explanation": "Each coil of the opposed pair passes the pit in turn — the first unbalances the bridge one way, the second reverses it — producing the bipolar, figure-eight trace. A persistent baseline shift is absolute-channel behavior at a property change, not a differential pit response."
  },
  {
   "question": "Gradual, uniform wall thinning along a long length of tube is most reliably tracked by:",
   "options": [
    "The absolute channel",
    "The differential self-comparison channel",
    "Either channel equally well",
    "Neither — eddy currents cannot respond to wall loss"
   ],
   "correct": 0,
   "explanation": "Both coils of a self-comparison differential pair ride the same slowly changing wall and cancel it; only the absolute channel tracks gradual loss. That complementarity is why in-service examinations record both channels together."
  },
  {
   "question": "The main reason low-frequency aerospace probes (sliding and ring probes) use a reflection (driver–pickup) winding arrangement is:",
   "options": [
    "It increases the standard depth of penetration at a given frequency",
    "It eliminates the need for standardization on a reference part",
    "It makes the probe immune to lift-off variations",
    "Driver and pickup are optimized separately, preserving sensitivity and drift stability over a wide frequency range"
   ],
   "correct": 3,
   "explanation": "Depth of penetration is set by frequency, conductivity, and permeability — no winding scheme changes it. Reflection construction lets the driver and pickup each be optimized, so the probe stays sensitive and thermally stable at the very low frequencies buried-layer work requires."
  },
  {
   "question": "Compared with an induction coil, a Hall element used as the sensing element:",
   "options": [
    "Responds to the rate of change of flux, so its output rises with frequency",
    "Responds to flux density directly, so its response holds flat down to DC",
    "Works only on ferromagnetic test materials",
    "Requires no electrical connections to operate"
   ],
   "correct": 1,
   "explanation": "The Hall voltage is proportional to flux density itself (Vₕ ∝ I × B), so the response holds from DC up through test frequencies. The coil is the element whose output tracks rate of change and therefore falls as frequency falls — the reason field sensors take over in very-low-frequency, deep-penetration work."
  },
  {
   "question": "Why can no change of mode, gain, or frequency make a standard bobbin coil reliably detect a purely circumferential crack?",
   "options": [
    "The crack lies parallel to the bobbin's circumferential currents, so the coil geometry — not the settings — limits the response",
    "The crack is too deep for any eddy current technique",
    "Tube support plates block the magnetic field completely",
    "Bobbin coils function only in ferromagnetic tubes"
   ],
   "correct": 0,
   "explanation": "Signal strength scales with how strongly a flaw interrupts the induced currents. A circumferential crack runs parallel to a bobbin's circumferential currents, so the geometry caps the response no matter the settings. The remedy is a coil whose currents cross the crack: rotating pancake, array, or orthogonal (plus-point) windings."
  }
 ],
 "references": [
  "ANSI/ASNT CP-105-2024, ECT Level II Eddy Current Evaluation Course §1.2 (types of eddy current sensing probes)",
  "ASNT SNT-TC-1A (2024), Recommended Practice — Level II interprets and evaluates results and must know the scope and limitations of the method",
  "ASTM E690, Standard Practice for In Situ Electromagnetic (Eddy Current) Examination of Nonmagnetic Heat Exchanger Tubes (bobbin-coil practice)",
  "ASTM E309, Standard Practice for Eddy-Current Examination of Steel Tubular Products Using Magnetic Saturation (encircling-coil practice)"
 ]
}

File: web/src/data/content/et/et2-1-3.json
{
 "lessonId": "et2-1-3",
 "title": "Impedance Plane Mastery",
 "narrationScript": "At Level one you learned to recognize impedance-plane patterns. At Level two you predict them. Every variable pushes the dot in its own direction. Lift-off chords toward the air point — the biggest, fastest mover on the screen. Conductivity slides the operating point along the comma-shaped curve, and frequency moves it the same way, because the coil only feels their product. Permeability lifts reactance above the air point and buries everything else until you saturate the part. Wall thinning walks a spiral, because each deeper layer answers with more phase lag. That phase lag is your depth ruler: fifty-seven degrees of rotation per standard depth of penetration, while amplitude decays to thirty-seven percent at one depth. So read direction first and magnitude second — every real trace is a vector sum, and your job is to decompose it. Finally, the probe rewrites the picture. An absolute coil draws one excursion and sees every slow drift. A differential pair draws opposed lobes and cancels drift, along with long gradual flaws. Match your pattern library to the probe in your hand.",
 "sections": [
  {
   "type": "text",
   "heading": "The Operating Point: Everything the Field Can Feel",
   "body": "Level I taught you to recognize impedance-plane patterns after they appeared. Level II means **predicting the trajectory before the probe lands** — then treating any disagreement between prediction and screen as information.\n\nThe picture first. The display plots coil resistance horizontally and inductive reactance vertically, both normalized by the empty-coil reactance X₀ so that coil size and turn count drop out. Probe in air: the dot rests at the **air point**, normalized reactance 1.0, no eddy currents flowing. Probe on metal: the dot falls to its **operating point**, fixed by everything the field can feel — test frequency, conductivity, permeability, part thickness and geometry, and the coil-to-part coupling.\n\nFörster's similarity law makes the picture universal: tests with the same product of frequency, conductivity, permeability, and the square of the governing dimension (a bar's diameter in an encircling coil, the coil's own dimensions for a surface probe), at the same coupling, sit at the same normalized point and draw geometrically similar signals. One comma-shaped conductivity curve therefore serves every coil and every metal — and a pattern library learned on one job transfers to the next, **provided the probe type and display convention match**. That proviso is half of this lesson."
  },
  {
   "type": "figure",
   "figureId": "et2-1-3-fig-a",
   "caption": "The trajectory map: lift-off chords to the air point, σ and f share one direction along the comma curve, permeability climbs above the air point — and the lift-off-to-flaw angle is narrow high on the curve, wide near and below the knee."
  },
  {
   "type": "table",
   "caption": "Trajectory quick card — normalized impedance plane; calibrated screens rotate lift-off horizontal.",
   "headers": ["Variable", "Trajectory on the plane", "Why it moves that way"],
   "rows": [
    ["Conductivity ↑", "Down and around the comma curve, toward copper", "Stronger eddy currents load the coil — reflected resistance rises then falls while reactance keeps dropping; that bend is the comma"],
    ["Frequency ↑", "Identical direction to conductivity ↑", "The coil feels the product f × σ and cannot tell them apart — frequency is the knob you own"],
    ["Lift-off ↑", "Near-straight chord to the air point", "Coupling collapses with distance — the largest, fastest mover; the first fraction of a millimeter costs the most"],
    ["Permeability ↑", "Upward, above the air point (ferromagnetic branch)", "μr multiplies flux linkage and raises reactance; small μ swings dwarf conductivity and flaw signals"],
    ["Wall thinning (t < ~3δ)", "Spiral curling toward the air point", "Each deeper increment of lost metal answers with extra phase lag, rotating the locus as it grows"],
    ["Surface crack", "Between the lift-off and σ-decrease directions — steeply up on a calibrated screen", "Currents detour around the break: part coupling loss, part local conductivity loss"],
    ["Subsurface flaw", "Crack direction rotated clockwise, amplitude shrunken", "Phase lag β = x/δ delays the answer; e^(−x/δ) decay weakens it"]
   ]
  },
  {
   "type": "text",
   "heading": "Phase Analysis: Depth From Angle",
   "body": "Eddy currents weaken and lag as they descend. The standard depth of penetration is **δ = 1/√(πfμσ)** — in shop units, δ in millimeters ≈ **660/√(f × %IACS × μr)** with f in hertz. Current density falls to **37%** of the surface value at 1δ, **14%** at 2δ, and **5%** at 3δ — the *effective depth of penetration*, the practical floor of the test.\n\nPhase is the depth ruler. The current at depth x lags the surface current by **β = x/δ radians — 57° per standard depth**. On a calibrated screen with lift-off horizontal, a surface crack rises steeply; the same flaw buried deeper answers later and weaker — rotated clockwise by its phase lag and shrunk by e^(−x/δ). **Rotation reads depth; amplitude reads severity.** Never let one do the other's job.\n\nWork one: 2024-T3 aluminum, about 30% IACS, tested at 100 kHz gives δ ≈ 0.38 mm. An indication rotated about 29° clockwise from the surface-crack direction centers near 0.5δ — roughly 0.2 mm down. One caution before you size anything: 57°-per-δ is one-way theory for a uniform field. Practical phase–depth curves bend with probe design, geometry, and frequency, so they are built from notched reference standards — and your procedure's curve outranks the formula."
  },
  {
   "type": "figure",
   "figureId": "et2-1-3-fig-b",
   "caption": "Phase lag turns the screen into a depth ruler: about 57° of clockwise rotation per standard depth of penetration, with amplitude decaying as e^(−x/δ) — rotation reads depth, amplitude reads severity."
  },
  {
   "type": "text",
   "heading": "Separation: Buy Angle First, Then Decompose",
   "body": "A real trace is a vector sum — wobble plus crack, paint step plus alloy boundary, dent plus thinning. Two habits take it apart.\n\n**First, buy angle before you scan.** Separation lives in the geometry of the plane: high on the curve, lift-off and flaw directions run nearly parallel and everything overlaps; down toward and past the knee they spread apart. Raising frequency slides the operating point down the curve — which is why aluminum surface-crack work runs at hundreds of kilohertz with lift-off and crack signals roughly 90° apart, and why conductivity sorting parks near the knee, where small σ shifts give large, clean excursions (dedicated conductivity meters typically operate near 60 kHz). Chasing depth pulls the other way: second-layer cracks and hidden corrosion at aircraft lap joints force low frequencies, a compressed phase spread, and more careful decomposition.\n\n**Second, change one variable yourself.** Lift the probe — whatever collapses was coupling. Re-null on known-good material — whatever walks along the curve is conductivity, from alloy, heat treatment, or temperature. On carbon steel, expect permeability to bury everything: microstructure swings μr point to point, so either magnetically saturate the region — the principle behind ASTM E309 tubing practice — or evaluate only against reference standards with matching metallurgy. A signal you cannot decompose into known directions is not a finding; it is unfinished work."
  },
  {
   "type": "text",
   "heading": "Signal Response by Probe Type",
   "body": "The same flaw draws a different picture depending on what senses it, so a pattern library is only valid for the probe family and display convention it was built with.\n\n- **Absolute** — one sensing coil, usually bridge-balanced against a reference. The dot tracks the operating point itself: a crack is a single excursion out and back. It sees everything — including slow conductivity drift, temperature, and gradual dimensional change — which makes it the choice for conductivity, coating thickness, and long taper, and the one that wanders during a long scan.\n- **Differential** — two sensing coils compared against each other. Only *differences across the pair* register: a sharp flaw draws the classic two-lobed, figure-eight signature as the leading and then the trailing coil crosses it. Drift, temperature, and slow wall changes cancel — and so does any flaw longer and more gradual than the coil spacing. The blindness and the stability are the same property.\n- **Reflection (driver–pickup)** — separate excitation and sensing windings, each optimized for its job. Broad usable frequency range and excellent thermal stability: the workhorse for multi-frequency surface work.\n- **Shielded** — a ferrite cup confines the footprint so edges and fastener heads stop swamping the flaw signal — standard for rivet-row scanning on aircraft skins.\n\nSame crack, four different traces. Read every signal through the probe that made it."
  },
  {
   "type": "figure",
   "figureId": "et2-1-3-fig-c",
   "caption": "One surface crack, three signatures: an absolute coil draws a single excursion and tracks every slow change, a differential pair draws opposed lobes and cancels drift, a reflection probe adds bandwidth and thermal stability."
  },
  {
   "type": "callout",
   "variant": "key",
   "title": "Direction first, magnitude second",
   "body": "Every trace decomposes into directions you already know: **horizontal** means spacing; **along the curve** means conductivity — or frequency standing in for it; **above the air point** means permeability; **rotated and shrunken** means depth; **opposed lobes** mean a differential pair crossing something sharp. Decompose first, then let amplitude testify about size. The dot never lies — but it always answers in vector sums, and Level II is the discipline of refusing to call an indication until every component of the sum has a name."
  }
 ],
 "figures": [
  {
   "id": "et2-1-3-fig-a",
   "title": "Impedance-plane trajectory map",
   "file": "et2-1-3-fig-a.svg"
  },
  {
   "id": "et2-1-3-fig-b",
   "title": "Phase lag: the depth ruler",
   "file": "et2-1-3-fig-b.svg"
  },
  {
   "id": "et2-1-3-fig-c",
   "title": "Signal response by probe type",
   "file": "et2-1-3-fig-c.svg"
  }
 ],
 "interactive": {
  "type": "scenario",
  "title": "Trajectory Triage: Four Screens, Four Calls",
  "intro": "Surface probe, instrument nulled on known-good material, lift-off rotated horizontal and pointing left. Decompose each trace by direction before you commit.",
  "steps": [
   {
    "prompt": "Scanning a painted aluminum doubler, the dot slides left along the horizontal axis and snaps back, over and over. No vertical component. Your call:",
    "options": [
     "Surface cracking hidden under the paint",
     "Lift-off — paint thickness variation or probe rock",
     "Conductivity drift from in-service heat exposure",
     "A subsurface flaw near one standard depth"
    ],
    "correct": 1,
    "feedback": "Horizontal is the lift-off direction by your own calibration — only spacing speaks there. Paint steps and probe rock both live on that line. A crack would break steeply upward, heat-exposure conductivity drift would creep along the curve direction and stay, and a buried flaw would rise rotated clockwise — none of them snap back and forth along the horizontal."
   },
   {
    "prompt": "Same panel: a sharp signal now rises steeply off the lift-off line — call it 85° — and retraces as the probe passes. Your call:",
    "options": [
     "A paint ridge — more lift-off",
     "A permeability change in the aluminum skin",
     "A surface-breaking crack",
     "Far-side wall thinning"
    ],
    "correct": 2,
    "feedback": "A steep rise well separated from horizontal is the surface-flaw direction at this frequency. Permeability is off the table — aluminum is nonmagnetic, μr = 1. Far-side metal loss would arrive rotated well clockwise and weakened by phase lag and e^(−x/δ) decay, not steep and strong."
   },
   {
    "prompt": "A third indication mimics the crack signal but rotated about 29° clockwise, at roughly 60% of the amplitude. δ at this setup is 0.4 mm. Your call:",
    "options": [
     "A subsurface flaw roughly 0.2 mm down — near 0.5δ",
     "A longer surface crack",
     "Probe tilt during the pass",
     "Electrical interference from the shop floor"
    ],
    "correct": 0,
    "feedback": "Rotation reads depth: at 57° per δ, a 29° lag puts the response near 0.5δ ≈ 0.2 mm, and e^(−0.5) ≈ 0.61 matches the amplitude. A longer surface crack would grow without rotating, tilt speaks in the horizontal direction, and interference is not phase-coherent with probe position. Confirm depth against the notched standard before reporting."
   },
   {
    "prompt": "You move to a welded carbon-steel bracket, same setup. Over the clean, smooth heat-affected zone the dot swings hard in multiple directions. Your call:",
    "options": [
     "A nest of HAZ cracks — reject the weld",
     "Spatter-induced lift-off only",
     "Permeability variation — evaluate only with saturation or matched reference standards",
     "The HAZ conductivity rose sharply"
    ],
    "correct": 2,
    "feedback": "Unsaturated carbon steel answers with its microstructure: μr swings from welding heat dwarf crack signals and drive the dot far above the air point. Saturate the region — the principle ASTM E309 applies to steel tubing — or compare only against reference standards with the same metallurgy. Never call cracks from permeability noise."
   }
  ]
 },
 "checkQuestions": [
  {
   "question": "On the normalized impedance plane, raising the test frequency moves the operating point in the same direction as:",
   "options": [
    "Increasing lift-off",
    "Increasing the part's electrical conductivity",
    "Increasing the part's magnetic permeability",
    "Decreasing the part's electrical conductivity"
   ],
   "correct": 1,
   "explanation": "The coil responds to the product f × σ: doubling frequency walks the operating point down the comma curve exactly as a conductivity increase would. Lift-off moves toward the air point and permeability moves above it — different directions entirely. This equivalence is why frequency is your lever for repositioning the operating point."
  },
  {
   "question": "For 2024-T3 aluminum (about 30% IACS, μr = 1) tested at 100 kHz, the standard depth of penetration is approximately:",
   "options": [
    "0.4 mm",
    "4 mm",
    "0.04 mm",
    "1.5 mm"
   ],
   "correct": 0,
   "explanation": "δ (mm) ≈ 660/√(f × %IACS × μr) = 660/√(100,000 × 30 × 1) ≈ 660/1,732 ≈ 0.38 mm. The 4 mm distractor is the answer at 1 kHz and 0.04 mm at 10 MHz — frequency is the depth control."
  },
  {
   "question": "With lift-off rotated horizontal, an indication appears rotated about 57° clockwise from the surface-crack direction and at much lower amplitude. Its response is centered nearest:",
   "options": [
    "The surface",
    "About three standard depths down",
    "About one standard depth of penetration down",
    "The far wall, regardless of thickness"
   ],
   "correct": 2,
   "explanation": "Phase lag accumulates at β = x/δ — about 57° per standard depth — so a 57° clockwise rotation places the response near 1δ, and the e^(−x/δ) decay (37% at 1δ) explains the smaller amplitude. Confirm depth against your notched reference standard before sizing."
  },
  {
   "question": "Which condition is a differential probe configuration most likely to miss entirely?",
   "options": [
    "A short transverse fatigue crack",
    "A sharp corrosion pit",
    "A drilled through-hole",
    "A long, gradual wall thinning"
   ],
   "correct": 3,
   "explanation": "A differential pair registers only differences between its two coils. A change that develops over a distance much longer than the coil spacing presents both coils with nearly identical material, so it cancels — the same property that makes differential probes immune to drift and temperature."
  },
  {
   "question": "ASTM E309 examinations of steel tubular products apply magnetic saturation because saturation:",
   "options": [
    "Raises permeability so the eddy currents penetrate deeper",
    "Suppresses permeability variations so flaw and dimension signals can be read",
    "Increases the tube's electrical conductivity",
    "Demagnetizes the part for later magnetic particle testing"
   ],
   "correct": 1,
   "explanation": "Unsaturated steel's permeability varies point to point with microstructure and stress, producing signals that dwarf flaw responses. A DC saturating field drives the incremental permeability toward unity, so the tube reads like a nonmagnetic conductor — that is the entire premise of E309."
  }
 ],
 "references": [
  "ANSI/ASNT CP-105-2024, Eddy Current Testing Level II Topical Outline §1.1–1.2 (review of electromagnetic theory: eddy current theory and sensing probes)",
  "ASNT SNT-TC-1A (2024), Eddy Current Testing Method — Level II topical outline",
  "ASTM E1004, Standard Test Method for Determining Electrical Conductivity Using the Electromagnetic (Eddy Current) Method",
  "ASTM E309, Standard Practice for Eddy Current Examination of Steel Tubular Products Using Magnetic Saturation"
 ]
}
