Repository: benson8708/NDTAcademy

# NDTAcademy.com

Repo: https://github.com/benson8708/NDTAcademy · Online NDT training platform — Next.js (App Router) + Supabase. Competes with WorldSpec by pairing
self-paced, CP-105-traceable method training with **audit-ready formal training records**
(active-engagement hour tracking, SNT-TC-1A 2024 / NAS410 hour mapping, exportable company records).

## Repo layout

| Path | What it is |
|---|---|
| `web/` | The production Next.js app (TypeScript, no CSS framework — ported design system) |
| `supabase/migrations/` | Schema + RLS + seed migrations (catalog, 5,011-question bank) |
| `site/` | Original static prototype — now the design/content reference only |

File: web/src/data/content/et/et2-2-2.json
{
 "lessonId": "et2-2-2",
 "title": "Test Part Factors: Mass and Homogeneity",
 "narrationScript": "A coil does not test a point \u2014 it samples a volume of metal: a ring the size of its windings, reaching about three standard depths of penetration into the part. Change the amount of conductive material inside that volume and the coil's impedance moves. That is the mass effect. A part thicker than three delta looks infinitely thick, and thickness changes are invisible. Thinner than that, the currents are truncated and wall thickness becomes a test variable \u2014 the basis of corrosion-thinning surveys on aircraft skins. Edges and tapers are mass effects too: less metal in the field, big signal, no flaw. Homogeneity is the second part factor. Segregation, uneven heat treatment, hardness and grain variations all shift local conductivity, and the probe reports them as broad, gradual drifts that travel along the conductivity locus. A discontinuity is different: abrupt, no wider than the probe footprint, and separated in phase from lift-off. Learning to tell those apart is the Level Two call this lesson trains.",
 "sections": [
  {
   "type": "text",
   "heading": "Mass in the Field: What the Coil Actually Samples",
   "body": "An energized test coil does not interrogate a point \u2014 it samples a **volume** of metal. For a surface probe that volume is the ring of current beneath the windings, reaching into the part to about the **effective depth of penetration, 3\u03b4**. Everything the impedance-plane dot does traces back to what happens inside that sampled volume.\n\nThe loading on the coil scales with the amount of conductive material the field links: more metal in the field \u2192 more eddy current flow \u2192 a stronger opposing secondary field \u2192 a larger shift of coil impedance away from its empty-coil (air) values. In CP-105 language this is the **mass effect** \u2014 the *quantity of conductive material within the coil's field* is a test variable in its own right, independent of what the material is made of.\n\nBe precise about what 'mass' means here. The part's total weight is irrelevant: a small bracket and an entire wing spar look identical to the probe if the local section inside the sensing volume is identical. What counts is metal **inside the field**:\n\n- **Thickness** \u2014 does the part fill the full 3\u03b4 reach, or end short of it?\n- **Edges and ends** \u2014 does the sensing ring hang past the side of the part?\n- **Tapers, steps, and substructure** \u2014 does the section change beneath the scan path?\n\nConductivity and permeability (last lesson) set how strongly each cubic millimeter responds; mass sets **how many cubic millimeters are responding**. The system-side knobs \u2014 frequency, coupling, field strength \u2014 are next lesson's business."
  },
  {
   "type": "figure",
   "figureId": "et2-2-2-fig-a",
   "caption": "Mass effect in cross-section: thicker than 3\u03b4, the back wall sits in dead metal and thickness cannot move the signal; thinner than 3\u03b4, the exponential decay is truncated and coil impedance tracks every change in wall thickness."
  },
  {
   "type": "text",
   "heading": "The Thickness Window: When the Back Wall Talks",
   "body": "Hold a surface probe on plate and ask one question: **does the far surface lie inside the field?**\n\n- **Thick part \u2014 t > 3\u03b4.** Current density has decayed to roughly 5% before the back wall, so the wall sits in essentially dead metal. The part is **effectively infinite**: double its thickness and the operating point does not move. Thickness is *not* a test variable.\n- **Thin part \u2014 t < 3\u03b4.** The exponential decay is **truncated** \u2014 current that would have flowed in deeper metal has no metal to flow in. The total induced current, and with it the impedance loading, now changes with every change in wall thickness. Thickness *is* a test variable.\n\nThe second regime is a measurement tool. As a wall thins, the operating point walks along a curling **thickness locus** that unwinds from the thick-part position back toward the air point \u2014 zero metal is, after all, an empty coil. Calibrate that path against steps of known thickness and you have an eddy current **thinning gauge**.\n\nPut numbers on the window for 2024-T3 aluminum (\u224830% IACS): \u03b4 \u2248 **1.2 mm at 10 kHz**, but only \u2248 **0.27 mm at 200 kHz**. On a 1.0 mm skin, a 200 kHz crack inspection never feels the far surface (3\u03b4 \u2248 0.8 mm) \u2014 while a 10 kHz survey puts the entire wall, and hidden second-layer corrosion in a lap joint, well inside the field. Same probe position, two opposite tests, chosen by frequency."
  },
  {
   "type": "callout",
   "variant": "key",
   "title": "The 3\u03b4 rule cuts both ways",
   "body": "Thickness only speaks when the far surface lies inside the field. To make wall variations **disappear** \u2014 say, crack detection on plate of varying section \u2014 choose a frequency high enough that **t > 3\u03b4**: the part looks infinitely thick and the back wall cannot move your signal. To **measure** thinning, do the opposite: choose a frequency low enough that the far surface sits well inside the effective depth, so every increment of metal loss walks the operating point along the thinning locus. Same physics, opposite frequency choices \u2014 and the written technique states which test you are running."
  },
  {
   "type": "text",
   "heading": "Edges, Tapers, and Geometry: Mass Signals in Disguise",
   "body": "Slide a probe toward the side of a part and watch the dot run off the screen. Nothing is wrong with the metal \u2014 the **edge effect** is a pure mass signal. As the sensing ring reaches the boundary, the current loops are squeezed and distorted, and beyond the edge there is simply **no metal left to carry current**. The amount of conductive material in the field collapses, and the resulting impedance change is typically far larger than any flaw signal \u2014 which it will happily bury.\n\nLevel II practice treats edge effect as a known, repeatable geometry signal to be **engineered out of the test**, not interpreted:\n\n- **Scan parallel to edges at a fixed standoff** \u2014 a steady edge contribution can be balanced out; a wandering one cannot.\n- **Use guides, fixtures, or non-conductive templates** so the standoff cannot vary.\n- **Balance (null) with the probe at its scanning position near the edge**, not out in open plate.\n- **Choose a smaller or magnetically shielded probe** \u2014 a ferrite-shielded cup confines the field and lets you work closer to the boundary before the edge speaks.\n\nThe same accounting covers every geometry change: tapers and chamfers (gradually shrinking section), steps and lands (sudden section change), and fasteners or conductive substructure beneath thin skin (extra metal entering the field from below). Walk the part drawing before you scan \u2014 **any signal that begins exactly where the geometry changes is charged to the geometry first**, then verified."
  },
  {
   "type": "text",
   "heading": "Homogeneity: When the Material Itself Varies",
   "body": "A **homogeneous** material presents the same conductivity and permeability to the probe everywhere. Real parts are rarely that polite. Point-to-point variations in material condition \u2014 with no discontinuity present \u2014 modulate the eddy currents and write themselves onto the signal:\n\n- **Alloy segregation and banding** \u2014 composition differences frozen in during solidification and elongated by working.\n- **Heat-treatment differences** \u2014 in aluminum alloys, temper directly sets conductivity: 7075-T6 runs roughly 31\u201336% IACS, and overheating drives it upward several points toward the overaged and annealed conditions. That is exactly how eddy current conductivity surveys map **heat damage** after a fire or lightning strike.\n- **Hardness, cold work, and residual stress** \u2014 local strain and microstructure shifts move conductivity by smaller but detectable amounts.\n- **Grain-size zones and scattered micro-inclusions** \u2014 the fine-scale scatter that sets the **material noise floor** under every scan.\n\nIn **ferromagnetic** parts, add permeability variation \u2014 and it dominates, because small permeability changes move the signal far more than large conductivity changes. Mill inspection of steel bar and tube therefore applies **magnetic saturation**: drive the part to saturation with a strong DC field and the permeability variations flatten, leaving conductivity and geometry to be tested.\n\nTreat homogeneity signals with respect: they are **real responses to real material conditions**. Sometimes they are the noise you must rise above; sometimes \u2014 heat damage, mixed alloy, a missed heat treatment \u2014 they are the finding."
  },
  {
   "type": "figure",
   "figureId": "et2-2-2-fig-b",
   "caption": "Signal directions on the normalized impedance plane: conductivity drifts ride along the comma-shaped locus, wall thinning unwinds back toward the air point, and lift-off and surface cracks cut across the plane at separated phase angles."
  },
  {
   "type": "text",
   "heading": "Material Variation or Discontinuity? Making the Level II Call",
   "body": "This is the call you will make every working day: a signal appears \u2014 is the material varying, or is metal missing? Four discriminators, applied in order:\n\n1. **Onset and width.** A discontinuity is local: the response rises and falls within about one probe-footprint of travel, every pass. Homogeneity variations build and fade **gradually over many probe diameters** \u2014 segregation bands and heat-affected zones do not have knife edges.\n2. **Impedance-plane direction.** Conductivity-type variations drift **along the conductivity locus**. A surface crack cuts across the plane at a **phase angle separated from lift-off** \u2014 the separation your frequency choice deliberately created.\n3. **Repeatability and symmetry.** Re-scan slower, then run the same line in the opposite direction and at 90\u00b0. A crack reproduces as the same sharp signature at the same spot; a material zone reproduces as the same broad, symmetric drift.\n4. **Frequency behavior.** Drop the frequency and deep or distributed variations strengthen relative to surface responses; raise it and the test goes blind to everything but the near surface. A response that persists unchanged at high frequency lives at or near the surface.\n\nThen verify independently: spot-check conductivity with a calibrated meter (ASTM E1004), compare against a **reference standard of the same alloy and temper**, and confirm suspected surface-breaking indications with a second method such as penetrant. The dispositions differ completely \u2014 a discontinuity is evaluated against acceptance criteria; a homogeneity zone is documented as material condition and chased back to the mill or heat-treat record."
  },
  {
   "type": "table",
   "caption": "Reading the signal: homogeneity variation versus discontinuity versus mass/geometry effect.",
   "headers": [
    "Signal feature",
    "Homogeneity variation",
    "Discontinuity",
    "Mass / geometry effect"
   ],
   "rows": [
    [
     "Onset as probe scans",
     "Gradual \u2014 builds over many probe widths",
     "Abrupt \u2014 rises and falls within the probe footprint",
     "Begins exactly where the drawing says geometry changes"
    ],
    [
     "Spatial extent",
     "Broad zone or whole regions of the part",
     "Localized; repeats at the same spot",
     "Tracks the edge, taper, step, or thin wall"
    ],
    [
     "Impedance-plane direction",
     "Drifts along the conductivity (or permeability) locus",
     "Cuts across the plane, phase-separated from lift-off",
     "Thinning unwinds along the locus toward the air point; edges give large off-scale swings"
    ],
    [
     "Typical causes",
     "Segregation, uneven heat treatment, hardness or grain differences",
     "Cracks, laps, seams, gouges",
     "Edges, chamfers, section changes, substructure, t < 3\u03b4"
    ],
    [
     "Disposition",
     "Document; verify with conductivity spot checks \u2014 may itself be the finding (heat damage)",
     "Mark, re-scan, evaluate against acceptance criteria",
     "Anticipate in the technique: guides, standoff, balancing, frequency choice"
    ]
   ]
  }
 ],
 "figures": [
  {
   "id": "et2-2-2-fig-a",
   "title": "Thin vs. thick part: field interaction and the 3\u03b4 window",
   "file": "et2-2-2-fig-a.svg"
  },
  {
   "id": "et2-2-2-fig-b",
   "title": "Impedance-plane signal directions for mass and homogeneity effects",
   "file": "et2-2-2-fig-b.svg"
  },
  {
   "id": "et2-2-2-fig-c",
   "title": "One scan across an extrusion: three indication types",
   "file": "et2-2-2-fig-c.svg"
  }
 ],
 "interactive": {
  "type": "hotspot",
  "title": "Three Indications, One Reportable",
  "intro": "You scanned an aluminum extrusion end to end at constant speed \u2014 the dashed line at the right of the chart is the known end of the part, and the scale bar shows the probe footprint. Three indications stand above the baseline. Click the one you must work as a possible discontinuity.",
  "figureId": "et2-2-2-fig-c",
  "regions": [
   {
    "x": 180,
    "y": 235,
    "w": 195,
    "h": 100,
    "label": "Indication 1 \u2014 broad rise",
    "isTarget": false,
    "feedback": "This response builds and fades over many probe diameters and reproduces as the same smooth drift in both scan directions \u2014 the signature of a homogeneity variation such as segregation banding or a heat-treatment difference. Document it and verify with conductivity spot checks; it is not a crack call."
   },
   {
    "x": 438,
    "y": 115,
    "w": 64,
    "h": 225,
    "label": "Indication 2 \u2014 sharp spike",
    "isTarget": true,
    "feedback": "Correct. Abrupt onset, confined to about one probe footprint, far above the material noise \u2014 the classic discontinuity signature. Mark the location, re-scan slowly from both directions, check the phase angle against lift-off, and evaluate against the acceptance criteria."
   },
   {
    "x": 612,
    "y": 150,
    "w": 120,
    "h": 190,
    "label": "Indication 3 \u2014 rise at scan end",
    "isTarget": false,
    "feedback": "The rise begins exactly where you know the part ends: as the sensing field hangs past the boundary, conductive material in the field collapses. That is edge effect \u2014 a mass/geometry signal to engineer out with a guide, fixed standoff, or a shielded probe, not a flaw."
   },
   {
    "x": 70,
    "y": 300,
    "w": 95,
    "h": 55,
    "label": "Baseline jitter",
    "isTarget": false,
    "feedback": "Low-level scatter from normal microstructure \u2014 grain-size zones and micro-inclusions. This is the material noise floor; your reporting threshold is set above it, and a real indication must stand clear of it."
   }
  ],
  "coordH": 500
 },
 "checkQuestions": [
  {
   "question": "To make part thickness variations invisible during a surface-crack inspection, the test frequency should be chosen so that the part thickness is:",
   "options": [
    "Less than one standard depth of penetration",
    "About equal to one standard depth of penetration",
    "Greater than about three standard depths of penetration \u2014 the effective depth",
    "Exactly half the coil diameter"
   ],
   "correct": 2,
   "explanation": "Beyond 3\u03b4 only about 5% of the surface current density remains, so the back wall sits in essentially dead metal. With t > 3\u03b4 the part looks infinitely thick and wall variations cannot move the signal; thinner than that, thickness becomes a test variable."
  },
  {
   "question": "A corrosion survey must detect metal loss on the far surface of a 1.0 mm aluminum skin. The correct frequency strategy is:",
   "options": [
    "A frequency low enough that the effective depth (3\u03b4) extends past the far surface, so wall loss changes the coil impedance",
    "The highest available frequency, for maximum resolution",
    "A frequency placing 3\u03b4 at about half the skin thickness",
    "Any frequency \u2014 the thickness response is independent of frequency"
   ],
   "correct": 0,
   "explanation": "Thickness only speaks when the far surface lies inside the field. For 2024-T3 (\u224830% IACS), 200 kHz gives \u03b4 \u2248 0.27 mm and 3\u03b4 \u2248 0.8 mm \u2014 the far wall of a 1.0 mm skin is never felt. Near 10 kHz, \u03b4 \u2248 1.2 mm and the whole wall sits inside the field, so thinning walks the operating point along the thickness locus."
  },
  {
   "question": "Scanning an aluminum extrusion, you record a smooth signal that builds and fades over roughly 80 mm of travel, repeats identically in both scan directions, and drifts along the conductivity locus on the impedance plane. The most likely cause is:",
   "options": [
    "A fatigue crack lying across the current paths",
    "Lift-off chatter from a rough surface",
    "A tight crack just below the surface",
    "Alloy segregation or a local heat-treatment difference"
   ],
   "correct": 3,
   "explanation": "Gradual onset over many probe diameters, symmetric repetition, and movement along the conductivity locus are the signature of a homogeneity variation. Cracks \u2014 surface or near-surface \u2014 give abrupt, footprint-wide responses phase-separated from lift-off, and lift-off chatter moves along the lift-off line, not the conductivity curve."
  },
  {
   "question": "The edge effect that dominates the signal as a surface probe approaches the side of a part is fundamentally a response to:",
   "options": [
    "Increased magnetic permeability at machined edges",
    "The shrinking amount of conductive material within the coil's field as the sensing zone crosses the boundary",
    "Higher conductivity caused by work-hardening at the edge",
    "Capacitive coupling between the coil and the part edge"
   ],
   "correct": 1,
   "explanation": "Edge effect is a mass effect: beyond the boundary there is no metal to carry current, so the current loops distort and the conductive volume in the field collapses, producing a signal far larger than most flaw responses. It is controlled with guides, fixed standoff, balancing near the edge, and shielded probes."
  },
  {
   "question": "Which combination of signal characteristics most strongly indicates a discontinuity rather than a homogeneity variation?",
   "options": [
    "An abrupt response confined to about one probe-footprint width, phase-separated from the lift-off direction",
    "A drift extending over many probe diameters that follows the conductivity locus",
    "A uniform balance-point shift affecting the entire part",
    "A gradual rise that begins exactly where the section starts to taper"
   ],
   "correct": 0,
   "explanation": "Discontinuities are local interruptions of the current paths: abrupt onset, width near the probe footprint, and a phase angle distinct from lift-off. Broad conductivity-locus drifts are material variations, a whole-part offset suggests wrong alloy or temper, and a signal starting at a known taper is charged to geometry first."
  }
 ],
 "references": [
  "ANSI/ASNT CP-105-2024, ECT Level II Principles Course \u00a72.1.3\u20132.1.4 (factors that affect coil impedance: mass and homogeneity of the test part)",
  "ASNT SNT-TC-1A (2024), Recommended Practice for Personnel Qualification and Certification in Nondestructive Testing",
  "ASNT Nondestructive Testing Handbook, Vol. 5: Electromagnetic Testing (impedance-plane response to thickness, edge effect, and material property variations)",
  "ASTM E1004, Standard Test Method for Determining Electrical Conductivity Using the Electromagnetic (Eddy Current) Method"
 ]
}

File: web/src/data/content/et/et2-2-3.json
{
 "lessonId": "et2-2-3",
 "title": "Test System Factors: Frequency, Coupling, and Field Strength",
 "narrationScript": "The part brings conductivity, permeability, and shape to the coil. The test system brings the three levers you control: frequency, coupling, and field strength. Frequency is the master lever. The operating point on the normalized impedance plane follows the product of frequency, conductivity, permeability, and diameter. Förster packaged that product as the characteristic frequency, and equal f over f-g ratios land on the same operating point. That is the law of similarity — how a proven technique transfers to a new part size. Walking the point down the curve spreads lift-off, conductivity, and crack signals into separate directions, but it costs penetration — depth shrinks, and phase lag stacks up at fifty-seven degrees per standard depth. Coupling sets how much field reaches the part: lift-off on surface probes, fill factor in encircling and bobbin coils — a diameter ratio squared — and signal amplitude tracks it. Field strength scales every signal in nonmagnetic metals without moving the operating point. In steels, permeability rides the drive level: saturate the part, or lock the drive and never change it without re-standardizing.",
 "sections": [
  {
   "type": "text",
   "heading": "Frequency Places the Operating Point",
   "body": "The last two lessons covered the part's half of the impedance equation — conductivity, permeability, mass, and homogeneity — none of which you can change. This lesson covers your half: the **test system**, with its three levers of **frequency**, **coupling**, and **field strength**.\n\nFrequency is the master lever, because the operating point on the normalized impedance plane is set not by conductivity alone but by the **product** of frequency, conductivity, permeability, and part size. Förster packaged that product into one number. For the reference case — a solid, nonmagnetic cylinder centered in an encircling coil — the **characteristic (limit) frequency** is:\n\n**fg = 5066 / (σ × μᵣ × d²)** — fg in hertz, σ in MS/m (m/Ω·mm²), d in centimeters.\n\nThe operating point is then fixed by the **ratio f/fg**: two tests with equal f/fg — and equal fill factor — sit at the **same point** on the normalized plane and produce geometrically similar signals. This is the **law of similarity**, and it is why a technique proven on one bar size transfers to another by recomputing the frequency instead of starting over.\n\nWork one: 2024-T4 rod, σ ≈ 30% IACS ≈ 17.4 MS/m, d = 1.27 cm (0.500 in). fg = 5066 ÷ (17.4 × 1 × 1.61) ≈ **180 Hz**, so a 9 kHz test runs at **f/fg ≈ 50**. Double the diameter and fg falls to one quarter (≈ 45 Hz) — holding f/fg ≈ 50 now means testing near **2.3 kHz**."
  },
  {
   "type": "figure",
   "figureId": "et2-2-3-fig-a",
   "caption": "Raising f/fg walks the operating point down the normalized conductivity locus. Near the air point the lift-off direction runs almost parallel to the locus; toward the knee and below, the directions separate cleanly."
  },
  {
   "type": "text",
   "heading": "Where to Park: Separation versus Penetration",
   "body": "Why walk the point down at all? Because **direction is information**, and directions spread as you descend. Near the air point — low f/fg — the lift-off line and the conductivity locus run nearly **parallel**: probe wobble and an alloy change write almost the same trace, and no rotation knob can separate two signals that arrive in the same direction. Descending the curve opens the angle between them; in the **knee region** the spread approaches a right angle, which is why conductivity meters and most surface-probe techniques are set up to operate there for the alloy at hand.\n\nDescending has a price, and you already know its name. Raising frequency shrinks the standard depth of penetration — **δ (mm) ≈ 660/√(f × μᵣ × σ %IACS)** — and stacks phase lag at about **57° per standard depth**. The same 9 kHz that parks a 12.7-mm 2024 rod at f/fg ≈ 50 gives δ ≈ 1.3 mm: a discontinuity 4 mm deep lies beyond the ~3δ effective depth and returns almost nothing.\n\nSo frequency selection is a negotiation: high enough that the variables you must separate point in different directions, low enough that real current still crosses the deepest flaw the procedure requires you to find. Module 2.4 builds the full selection method — this lesson's job is to make sure you can read the map it is played on."
  },
  {
   "type": "text",
   "heading": "Coupling I: Lift-Off on Surface Probes",
   "body": "**Coupling** is how much of the coil's field actually links the part. For a surface probe the coupling variable is **lift-off**, and Level I gave you its signature: a fast, nearly straight excursion toward the air point, steepest over the **first few thousandths of an inch** of gap.\n\nLevel II adds the discipline:\n\n- **Coupling loss is sensitivity loss — everywhere.** Lift-off does not merely write its own trace; it weakens every other signal, because less field reaches the metal at all. A crack under thick paint answers weaker than the same crack under thin paint — which is why sensitivity must be demonstrated on a reference standard **through the maximum coating thickness the procedure permits**.\n- **Control it mechanically first.** Spring-loaded probes, wear shoes and guides, a probe held square to the surface, and consistent scanning pressure all attack coupling noise before the electronics ever see it.\n- **Then handle the remainder by phase.** Standard practice rotates the display so lift-off runs **horizontal**; crack signals then break away at a distinct angle, and you evaluate what departs from the lift-off line instead of trusting raw amplitude.\n- **Or put it to work.** Calibrated lift-off is a measurement: nonconductive coating thickness over metal (the province of ASTM B244), with conductivity meters compensating small probe-spacing changes — but only within the limits the instrument and procedure state."
  },
  {
   "type": "text",
   "heading": "Coupling II: Fill Factor in Encircling and Bobbin Coils",
   "body": "When the coil surrounds the part — or travels inside it — coupling becomes **fill factor (η)**: the fraction of the coil's window the part actually fills, computed as a **diameter ratio squared**.\n\n- **Encircling (OD) coil:** η = (part diameter ÷ effective coil diameter)². A 15.9-mm rod in a coil of 17.0-mm effective diameter: η = (15.9/17.0)² ≈ **0.87**.\n- **Internal bobbin (ID) probe:** η = (probe coil diameter ÷ tube inside diameter)². A 14.0-mm bobbin in 19.05 × 1.65-mm wall condenser tubing (ID = 15.75 mm): η = (14.0/15.75)² ≈ **0.79**.\n\nPerfect coupling is η = 1 — unreachable, because the probe has to pass. To a first approximation **signal amplitude scales with fill factor**: drop η from 0.8 to 0.4 and every response on the screen, flaw and noise alike, roughly halves. Practice follows directly: use the **largest probe, or snuggest coil, that passes the worst expected part condition reliably**, with the governing procedure setting the minimum.\n\nTwo consequences matter at Level II. First, for an encircling coil a **diameter change is a coupling change**: OD variation speaks in the fill-factor direction — the basis of dimensional monitoring, and the reason an off-center rod in an oversize coil generates wobble noise. Center the part with guides and saddles. Second, fill factor is the through-coil analog of lift-off — same physics, same pull toward the air point, same discipline."
  },
  {
   "type": "figure",
   "figureId": "et2-2-3-fig-b",
   "caption": "Fill factor is the diameter ratio squared — part-to-coil for encircling coils, probe-to-tube-ID for bobbin probes — and signal amplitude is roughly proportional to it."
  },
  {
   "type": "text",
   "heading": "Field Strength: The Drive Lever",
   "body": "The third system lever is **field strength** — the magnetizing force **H** the coil applies to the part. It is set by the drive current and the number of turns (**ampere-turns**) and it weakens with distance from the winding, which means coupling and field strength travel together: lift-off literally lowers the field the surface sees.\n\nIn **nonmagnetic** conductors the test is **linear**. Double the drive and the induced eddy current density doubles; every signal on the screen doubles; and the **normalized operating point does not move**, because position is set by f, σ, μᵣ, and geometry — not by amplitude. Drive therefore buys signal relative to the instrument's **electronic noise floor** — valuable with small probes, low fill factor, or long cables — but it creates no new information: material noise grows by exactly the same factor as the flaw. Note the difference from **gain**, which amplifies signal and electronic noise together after the coil; drive raises the physics itself.\n\nThe limits arrive quickly: drive the coil too hard and the amplifier saturates and clips, while **coil self-heating** drifts the winding resistance and walks your null. The working rule on nonmagnetic parts: enough drive to stand clear of electronic noise, then stop.\n\n**Ferromagnetic** parts break the linearity — permeability is the local slope of the B-H curve, so μᵣ itself depends on H. That changes everything, and it gets the final word below."
  },
  {
   "type": "figure",
   "figureId": "et2-2-3-fig-c",
   "caption": "In nonmagnetic material, drive scales amplitude and nothing else. In ferromagnetic material, permeability is the local slope of the B-H curve, so the response moves with drive level — until DC saturation pins incremental μᵣ near 1."
  },
  {
   "type": "callout",
   "variant": "key",
   "title": "In steel, the drive lever moves the material",
   "body": "On a ferromagnetic part, every drive setting is a different test: μᵣ follows field strength, so the operating point, the depth of penetration, and every phase angle move with excitation — and the distorted, nonsinusoidal response generates harmonics (exploited deliberately in some sorting instruments, poison for repeatability). The stable fix is **magnetic saturation**: a strong DC field flattens the B-H slope until incremental μᵣ approaches 1 and the steel tests like a plain conductor — the basis of steel-tube examination per ASTM E309. No saturation available? Use the lowest drive that clears noise, lock it, and re-standardize any time it changes."
  }
 ],
 "figures": [
  {
   "id": "et2-2-3-fig-a",
   "title": "Frequency and the f/fg ratio on the normalized impedance plane",
   "file": "et2-2-3-fig-a.svg"
  },
  {
   "id": "et2-2-3-fig-b",
   "title": "Fill factor: coupling for encircling and bobbin coils",
   "file": "et2-2-3-fig-b.svg"
  },
  {
   "id": "et2-2-3-fig-c",
   "title": "Field strength: linear response versus ferromagnetic B-H behavior",
   "file": "et2-2-3-fig-c.svg"
  }
 ],
 "interactive": {
  "type": "scenario",
  "title": "Tune the Test System: Four Calls",
  "intro": "Frequency, coupling, and drive — one decision each. Your tools: fg = 5066/(σ × μᵣ × d²) with σ in MS/m and d in cm; η = (diameter ratio)²; δ (mm) ≈ 660/√(f × μᵣ × σ %IACS). Work each on paper before you click.",
  "steps": [
   {
    "prompt": "A qualified encircling-coil technique was proven on 12.7-mm (1.27 cm) 2024-T4 rod — fg ≈ 180 Hz — running at 9 kHz, so f/fg ≈ 50. The line switches to 25.4-mm rod of the same alloy. To reproduce the same operating point you should:",
    "options": [
     "Stay at 9 kHz — the alloy has not changed",
     "Drop to about 2.3 kHz so f/fg stays near 50",
     "Raise to 36 kHz to compensate for the larger mass",
     "Double the drive voltage and leave the frequency alone"
    ],
    "correct": 1,
    "feedback": "fg scales with 1/d²: doubling the diameter cuts fg to about 45 Hz, so holding f/fg ≈ 50 requires f ≈ 50 × 45 ≈ 2.3 kHz. Equal f/fg with equal fill factor reproduces the operating point — the law of similarity. Drive changes amplitude, never position."
   },
   {
    "prompt": "You are choosing a bobbin probe for 19.05 × 1.65-mm wall condenser tubing (ID 15.75 mm). The kit offers 10.0-, 12.0-, and 14.0-mm probes, and the tube sheet log notes light denting in some legs. Best choice:",
    "options": [
     "10.0 mm — easiest passage, η ≈ 0.40",
     "12.0 mm — splits the difference, η ≈ 0.58",
     "14.0 mm — the highest fill factor that still passes, η ≈ 0.79",
     "Any of them — fill factor affects phase, not amplitude"
    ],
    "correct": 2,
    "feedback": "Signal amplitude scales roughly with η, so the 14-mm probe returns about double the 10-mm probe's response from the same flaw. Pick the largest probe that will pass the worst expected tube condition reliably — and prove passage before committing the bundle."
   },
   {
    "prompt": "Scanning painted aluminum skin with a surface probe, lift-off rotated horizontal, you see large horizontal excursions wherever the paint thickness steps; the reference-notch signal breaks steeply upward. The horizontal excursions are:",
    "options": [
     "Cracks — paint cannot move an eddy current signal",
     "Conductivity variations in the aluminum skin",
     "Coupling (lift-off) changes from the coating — separated from flaws by direction, not amplitude",
     "Evidence that the drive level is set too high"
    ],
    "correct": 2,
    "feedback": "Coating steps change coil-to-metal spacing, and coupling signals run along the lift-off line toward the air point. With lift-off rotated horizontal, you evaluate whatever breaks away in phase from that line — judged on amplitude alone, a thick paint step could outshout a crack."
   },
   {
    "prompt": "A 410 stainless (ferromagnetic) component is tested with no saturation fixture available. The night shift raised the drive 'for more signal,' and now indications will not repeat against the morning standardization. The root cause:",
    "options": [
     "Coil heating changed the cable capacitance",
     "Permeability follows field strength — changing the drive moved the operating point and depth response",
     "The higher drive reduced the fill factor",
     "The instrument gain control is out of calibration"
    ],
    "correct": 1,
    "feedback": "In ferromagnetic material μᵣ is the local B-H slope, so a new drive level is a new material response — operating point, δ, and phase angles all shift. Without saturation, set the lowest workable drive, lock it, and re-standardize whenever it changes."
   }
  ]
 },
 "checkQuestions": [
  {
   "question": "For a solid nonmagnetic cylinder in an encircling coil, fg = 5066/(σ × μᵣ × d²). If the rod diameter doubles and the alloy is unchanged, the characteristic frequency fg:",
   "options": [
    "Doubles",
    "Falls to one quarter of its value",
    "Falls to one half of its value",
    "Increases four times"
   ],
   "correct": 1,
   "explanation": "fg varies inversely with d². Doubling d multiplies d² by four, so fg drops to one quarter — and holding the same operating point means dropping the test frequency by the same factor of four."
  },
  {
   "question": "A 12.0-mm bobbin probe is used in tubing with a 15.0-mm inside diameter. The fill factor is approximately:",
   "options": [
    "0.80",
    "0.36",
    "0.64",
    "1.25"
   ],
   "correct": 2,
   "explanation": "η = (12.0/15.0)² = 0.80² = 0.64. Fill factor is the diameter ratio squared — the unsquared ratio, 0.80, is the classic wrong answer."
  },
  {
   "question": "On a nonmagnetic aluminum part, the excitation (drive) level is doubled. The expected result is:",
   "options": [
    "All signal amplitudes roughly double, while the normalized operating point stays put",
    "The operating point moves down the conductivity curve",
    "The standard depth of penetration doubles",
    "Lift-off sensitivity disappears"
   ],
   "correct": 0,
   "explanation": "Nonmagnetic conductors respond linearly: eddy current density — and every signal — scales with field strength, but the normalized impedance point, penetration, and phase geometry are set by frequency, conductivity, permeability, and geometry, not by drive."
  },
  {
   "question": "Operating near the knee of the conductivity curve is preferred for conductivity and surface-probe work mainly because:",
   "options": [
    "Eddy current penetration is deepest there",
    "The instrument needs less gain there",
    "Fill factor reaches its maximum there",
    "The lift-off and conductivity directions separate widely there, so each variable claims its own direction"
   ],
   "correct": 3,
   "explanation": "Near the air point, lift-off and the conductivity locus run nearly parallel and cannot be separated by phase. Descending toward the knee opens the angle between them toward a right angle — separation is the prize, and it is bought at the cost of penetration, which shrinks as frequency rises."
  },
  {
   "question": "A ferromagnetic steel tube is examined with an encircling coil and DC magnetic saturation per ASTM E309. The saturating field is applied primarily to:",
   "options": [
    "Increase the eddy current density for stronger flaw signals",
    "Drive the incremental permeability toward 1 so permeability variations stop masking the test and penetration stabilizes",
    "Demagnetize the tube after the examination",
    "Raise the fill factor of the coil"
   ],
   "correct": 1,
   "explanation": "Saturation flattens the B-H slope: incremental μᵣ approaches 1, the steel behaves like a nonmagnetic conductor, permeability noise collapses, and the depth of penetration becomes stable and predictable. It is a permeability fix, not a sensitivity boost."
  }
 ],
 "references": [
  "ANSI/ASNT CP-105-2024, ET Level II Course §2.2 (factors that affect coil impedance — test system: frequency, coupling, field strength)",
  "ASNT Recommended Practice No. SNT-TC-1A (2024), Eddy Current Testing method (training and qualification framework)",
  "ASTM E243 (electromagnetic / eddy current examination of copper and copper-alloy tubes — encircling-coil and fill-factor practice)",
  "ASTM E309 (eddy current examination of steel tubular products using magnetic saturation)"
 ]
}
