Repository: benson8708/NDTAcademy

# NDTAcademy.com

Repo: https://github.com/benson8708/NDTAcademy · Online NDT training platform — Next.js (App Router) + Supabase. Competes with WorldSpec by pairing
self-paced, CP-105-traceable method training with **audit-ready formal training records**
(active-engagement hour tracking, SNT-TC-1A 2024 / NAS410 hour mapping, exportable company records).

## Repo layout

| Path | What it is |
|---|---|
| `web/` | The production Next.js app (TypeScript, no CSS framework — ported design system) |
| `supabase/migrations/` | Schema + RLS + seed migrations (catalog, 5,011-question bank) |
| `site/` | Original static prototype — now the design/content reference only |

File: web/src/data/content/et/et2-2-4.json
{
 "lessonId": "et2-2-4",
 "title": "Test Coil Shape and Hall Effect Elements",
 "narrationScript": "This module has covered what the part does to coil impedance, and what frequency, coupling, and field strength do. One system factor remains — the coil itself. Geometry sets the empty coil's inductance: double the turns and inductance quadruples, and the operating point on the impedance plane moves with it. Field footprint follows diameter. Under a surface coil, eddy currents flow in a ring — essentially zero on the axis, strongest beneath the windings — so a small coil makes a small crack disturb a large fraction of its field, while a large coil averages over volume, which is exactly what conductivity sorting wants. Winding length, ferrite cores, and shields tune resolution further. And remember that eddy currents mirror the winding: an encircling coil's circumferential currents catch axial flaws and can run straight past circumferential ones. Finally, the Hall element reads flux density itself — flat from DC to about one hundred kilohertz — where a coil's output collapses as frequency falls. Match coil shape and detector to the requirement, and the signal follows.",
 "sections": [
  {
   "type": "text",
   "heading": "The Coil Is a Test Parameter, Not a Window",
   "body": "This module began with the part — conductivity, permeability, mass, homogeneity — then moved to system settings: frequency, coupling, field strength. One system factor remains, and it is the one most often treated as furniture: the **test coil itself**. Its size and shape are selections you make, and they set the impedance baseline that everything else moves around.\n\nStart with the empty coil. Its impedance combines winding resistance R and inductive reactance **X₀ = 2πfL₀**, and geometry writes both:\n\n- **Turns.** Inductance scales with the **square of the number of turns** — L₀ ∝ N². Double the turns and L₀ quadruples.\n- **Area and length.** For a solenoid-style winding, L₀ grows with the winding's cross-sectional area and shrinks as the same turns stretch over a longer winding (L = μN²A/l in the long-coil case).\n- **Core.** A ferrite core gathers more flux through the same copper, raising L₀ again.\n- **Wire gauge.** Finer wire packs more turns but adds resistance; the ratio ωL/R — the coil's Q — governs how cleanly small impedance changes resolve on the display.\n\nWhy a Level II cares: the normalized impedance plane you interpret is referenced to X₀, so geometry literally positions the operating point. And the winding's distributed capacitance, together with the cable's, forms a resonant circuit with L₀ — the probe is usable only **below its self-resonant frequency**. That is why probes carry a marked frequency range, and why a long extension cable can drag a probe's resonance down toward your test frequency."
  },
  {
   "type": "text",
   "heading": "Field Footprint: What the Coil Actually Illuminates",
   "body": "Set a circular surface coil on a part and the induced eddy currents **mirror the winding**: they flow in closed circles directly beneath the conductors. The density map matters:\n\n- **Zero on the axis.** At the exact center of the coil, the circulating currents cancel — eddy current density is essentially zero on the coil's centerline.\n- **Peak beneath the windings.** Density is greatest in a ring roughly under the mean winding radius, then tapers off outside the coil.\n\nTwo working consequences. First, a tiny flaw sitting dead-center under a pencil probe answers weakly; it speaks loudest as the winding ring passes over it — scan plans owe their **index and overlap requirements** to this ring-shaped sensitivity. Second, the footprint does not stop at the copper: the field of an **unshielded** coil spreads laterally beyond the winding, which is why edge effect announces a part edge before the probe physically reaches it.\n\nDepth follows diameter too. The axial field of a surface coil decays within a distance on the order of the **coil radius** — a separate ceiling from the skin-depth limit δ = 1/√(πfμσ). Drop the frequency as far as you like: a 3 mm pencil probe still cannot interrogate 10 mm down, because its field never gets there. Deep-penetration probes are therefore **physically large** as well as low-frequency, and whichever ceiling is lower — coil size or skin depth — wins."
  },
  {
   "type": "figure",
   "figureId": "et2-2-4-fig-a",
   "caption": "Eddy current density under a surface coil: zero on the axis, peaking beneath the windings — a small coil concentrates its field for resolution, a large coil spreads and averages it."
  },
  {
   "type": "callout",
   "variant": "key",
   "title": "Signal amplitude follows the fraction of the field disturbed",
   "body": "The impedance change a discontinuity produces is governed by **how large a share of the total eddy current flow it interrupts**. A 1 mm fatigue crack under a 3 mm shielded probe blocks a meaningful fraction of a small, concentrated field — strong signal. The same crack under a 25 mm sorting coil disturbs a tiny share of a large averaged field and disappears into the baseline. Match the footprint to the question: coil diameter **comparable to the flaw** when you must detect it; coil diameter **deliberately oversized** when you want bulk properties — conductivity, heat treat — with surface noise averaged away."
  },
  {
   "type": "text",
   "heading": "Shape Decisions: Length, Cores, Shields, and Orientation",
   "body": "Each geometry feature is a lever with a known direction:\n\n- **Winding length (bobbin and encircling coils).** A short coil concentrates its field over a short axial zone — it resolves short pits and cracks, and a short **differential pair** cancels gradual variation. A long coil averages along its length: short defects smear out, but slow trends — gradual wall thinning, dimension or conductivity drift — read cleanly, especially in an **absolute** connection.\n- **Ferrite cores.** A high-permeability, low-conductivity core concentrates flux through the same winding: more inductance and sensitivity from a smaller package, which is how sub-3 mm probes stay usable.\n- **Shields and cup cores.** A ferrite shield ring or cup confines the field laterally, pulling the footprint back to roughly the winding diameter. That is the probe you bring to **edges, radii, and fastener heads** — the geometry signal that would bury a crack indication stays outside the shield.\n- **Driver–pickup (reflection) windings.** Separating excitation from sensing lets you size each for its own job — a large driver to establish the field, a small pickup or a Hall element to read it — and broadens the usable bandwidth.\n\nAnd one orientation rule worth tattooing on the clipboard: **eddy currents mirror the winding, and a flaw must interrupt them to be seen.** An encircling coil drives currents around the tube's circumference, so it finds **axial** seams and cracks well — and can run straight past a thin **circumferential** crack lying parallel to the current flow. ASTM E243 carries that caveat for exactly this reason."
  },
  {
   "type": "figure",
   "figureId": "et2-2-4-fig-b",
   "caption": "Four geometry levers: a ferrite shield confines the footprint for work beside fasteners; an unshielded pancake spills field sideways; an encircling coil's circumferential currents cut across axial flaws but run parallel to circumferential ones; bobbin length trades resolution for averaging."
  },
  {
   "type": "table",
   "caption": "Matching geometry and detector to the impedance-response requirement.",
   "headers": ["Requirement", "Geometry / detector", "Why it wins"],
   "rows": [
    ["Crack detection at fastener heads and edges", "Small shielded, ferrite-cored surface probe", "Confined footprint keeps geometry signals out; a small field makes a small crack a large disturbance"],
    ["Conductivity sorting and heat-treat verification", "Large-diameter air-core absolute probe", "Broad footprint averages roughness and microstructure into a stable bulk reading"],
    ["Short pits in heat-exchanger tubing", "Short differential bobbin pair", "Short field zone resolves short defects; differential connection cancels slow drift"],
    ["Gradual wall thinning in tubing", "Long absolute bobbin coil", "Long field zone and absolute connection keep slow trends visible"],
    ["Axial seams in bar and tube at line speed", "Encircling (OD) coil, differential", "Circumferential currents cut across axial flaws as product feeds through"],
    ["Second- and third-layer cracks in lap joints", "Large low-frequency driver with Hall (or pickup) detection", "Large coil pushes the field deep; the detector stays sensitive at low frequency"],
    ["Static or slow leakage fields (MFL, residual magnetism)", "Hall element", "Reads flux density itself, down to DC, independent of scan speed"]
   ]
  },
  {
   "type": "text",
   "heading": "Hall Elements: Reading B Instead of dΦ/dt",
   "body": "Level I introduced the physics; Level II selects with it. A Hall element is a thin semiconductor chip — InSb, InAs, GaAs — carrying a regulated drive current. A flux density component **perpendicular to its face** pushes the moving carriers sideways, and the chip develops a transverse voltage **Vₕ = I·B/(n·q·t)** — directly proportional to **B itself**, polarity included. Nothing has to change for it to respond.\n\nA sensing coil obeys Faraday instead: V = −N·dΦ/dt. Same field, different question — the coil reports the **rate of change**, so its output is proportional to frequency, collapses as frequency falls, and is exactly zero at DC. For detectors of comparable size the two characteristics cross at a **crossover frequency**: below it, the flat Hall response delivers the better signal-to-noise ratio; above it, the rising coil output wins — which is why conventional surface probes from roughly 100 kHz into the megahertz range remain coils.\n\nThree Level II selection points:\n\n- **Size without penalty.** Shrinking a coil strips away the turns and area that make its signal; a Hall element keeps full sensitivity in a sub-millimeter active area.\n- **Directionality.** The element reads only the field component perpendicular to its face — orient it to the component carrying the flaw information, or exploit the selectivity to map fields. Gaussmeters and teslameters are Hall instruments.\n- **It replaces the detector, not the physics.** Excitation must still be an alternating or moving field, and depth of penetration is still set by frequency, conductivity, and permeability. The instrument now phase-analyzes a sensor voltage rather than a coil impedance, but the display logic — lift-off direction, phase rotation with depth — carries over.\n\nThe honest costs: millivolt output that needs amplification, temperature drift that needs compensation, a regulated supply, and a die less rugged than wound copper. Below a few kilohertz — multilayer aerospace structure, MFL, static field verification — those costs buy a detector no coil can match."
  },
  {
   "type": "figure",
   "figureId": "et2-2-4-fig-c",
   "caption": "Detector selection: coil output rises with frequency while the Hall element stays flat from DC to about 100 kHz. Below the crossover, Hall detection wins — and the excitation field still does the penetrating."
  }
 ],
 "figures": [
  {
   "id": "et2-2-4-fig-a",
   "title": "Coil diameter sets the field footprint",
   "file": "et2-2-4-fig-a.svg"
  },
  {
   "id": "et2-2-4-fig-b",
   "title": "Shape decisions: shields, length, and current orientation",
   "file": "et2-2-4-fig-b.svg"
  },
  {
   "id": "et2-2-4-fig-c",
   "title": "Choosing the detector: coil vs Hall element",
   "file": "et2-2-4-fig-c.svg"
  }
 ],
 "interactive": {
  "type": "scenario",
  "title": "Geometry on the Line: Four Probe Calls",
  "intro": "Four jobs, four selections. For each, pick the coil geometry — or detector — whose field behavior matches the impedance-response requirement. Reason from footprint, fraction-of-field, and frequency response before you click.",
  "steps": [
   {
    "prompt": "Fatigue cracks start at fastener heads in an aluminum wing skin. You must scan tight against each steel fastener without the geometry signal burying the crack response. Which probe?",
    "options": [
     "A 25 mm air-core conductivity probe — its big field guarantees coverage",
     "A long unshielded pancake coil for maximum raw sensitivity",
     "A small-diameter shielded probe with a ferrite core",
     "Any probe will do — shielding only matters on ferromagnetic parts"
    ],
    "correct": 2,
    "feedback": "The ferrite shield confines the footprint to roughly the winding OD, so the fastener stays outside the field until you are nearly on it — and the small, concentrated field makes a short crack interrupt a large fraction of the eddy current flow. Unshielded or oversized coils ring on the fastener long before the crack speaks."
   },
   {
    "prompt": "You are sorting heat-treated 2024 aluminum parts by conductivity. The machined surfaces are slightly rough. Which probe gives the most stable %IACS readings?",
    "options": [
     "A large-diameter air-core absolute probe",
     "The smallest shielded probe in the kit — highest resolution wins",
     "A short differential bobbin pair",
     "A Hall-element gaussmeter held against the surface"
    ],
    "correct": 0,
    "feedback": "Conductivity measurement wants averaging, not resolution: a broad footprint integrates roughness and local microstructure into one stable bulk reading. A tiny probe turns every tool mark into noise, bobbin coils are for tubes and bores, and a gaussmeter reads static flux density — not conductivity."
   },
   {
    "prompt": "In heat-exchanger tubing you must flag short, isolated ID pits while ignoring slow, gradual variation along the tube. Which bobbin configuration?",
    "options": [
     "A long absolute coil",
     "A short differential pair",
     "A single differential coil wound over the probe's full length",
     "An encircling OD coil — inspect the bundle from outside"
    ],
    "correct": 1,
    "feedback": "A short field zone matches the short defect — the pit fills a large fraction of it — and the differential connection nulls slow trends so the pit stands alone. The long absolute coil answers the opposite question: gradual wall thinning. And in an installed bundle the OD is unreachable — ID bobbin probes exist for exactly that reason."
   },
   {
    "prompt": "A procedure calls for detecting third-layer cracks in a lap joint at 200 Hz using a large driver coil. Which detector completes the probe?",
    "options": [
     "A small high-Q absolute coil — the highest-sensitivity winding available",
     "Raise the frequency to 100 kHz so a coil detector can hear the flaw",
     "Either one — detector choice does not affect low-frequency response",
     "A Hall element centered in the driver"
    ],
    "correct": 3,
    "feedback": "At 200 Hz a sensing coil's dΦ/dt output has collapsed to a sliver, and raising the frequency would shrink the skin depth so the field never reaches the third layer. The Hall element reads B itself at full sensitivity down to DC — the large driver supplies the depth, the Hall chip supplies the hearing."
   }
  ]
 },
 "checkQuestions": [
  {
   "question": "A probe designer doubles the number of turns on a surface coil while keeping its dimensions and core unchanged. The empty-coil inductance L₀ will:",
   "options": [
    "Double",
    "Quadruple — inductance scales with the square of the turns",
    "Stay the same — inductance depends only on the core material",
    "Halve"
   ],
   "correct": 1,
   "explanation": "L₀ ∝ N², so twice the turns means four times the inductance. Because X₀ = 2πfL₀ sets the reference for the normalized impedance plane, the operating point your instrument displays moves with it — coil geometry is a test parameter."
  },
  {
   "question": "Directly beneath the center of a circular surface probe, the eddy current density in the part is:",
   "options": [
    "Maximum — the field is strongest on the coil axis",
    "Uniform across the entire footprint",
    "Greatest several diameters outside the winding",
    "Essentially zero, with the peak in a ring beneath the windings"
   ],
   "correct": 3,
   "explanation": "The induced currents mirror the circular winding, so they cancel on the centerline and peak under the mean winding radius. That ring-shaped sensitivity is why a small flaw answers loudest as the winding passes over it — and why scan plans specify index and overlap."
  },
  {
   "question": "A 1 mm crack gives a strong signal under a 3 mm probe but vanishes under a 25 mm sorting coil at the same frequency. The reason is that:",
   "options": [
    "Under the small coil, the crack interrupts a much larger fraction of the total eddy current flow",
    "The large coil's field cannot reach the part surface",
    "Small coils always operate at higher frequency",
    "The large coil has greater lift-off"
   ],
   "correct": 0,
   "explanation": "Signal amplitude follows the fraction of the field disturbed. The small probe concentrates its field, so the crack blocks a meaningful share of it; under the large coil the same crack disturbs a tiny share of a big averaged field. Frequency and lift-off were unchanged — geometry alone made the difference."
  },
  {
   "question": "An encircling-coil examination of tubing is LEAST sensitive to which discontinuity?",
   "options": [
    "A longitudinal seam on the tube OD",
    "A short axial crack",
    "A thin circumferential crack lying parallel to the induced current flow",
    "A long axial score with varying depth"
   ],
   "correct": 2,
   "explanation": "An encircling coil induces currents that flow around the circumference. A flaw must interrupt the current to be seen: axial flaws cut across the flow and respond strongly, while a circumferential crack parallel to it can pass with little or no signal — a limitation noted in encircling-coil practices such as ASTM E243."
  },
  {
   "question": "For a 250 Hz examination of a three-layer aluminum lap joint, a Hall element is preferred over a sensing coil as the detector because:",
   "options": [
    "Hall detection increases the standard depth of penetration",
    "Hall element output is flat down to DC, while a sensing coil's output falls in proportion to frequency",
    "A Hall element eliminates the need for an excitation coil",
    "Hall elements are more temperature-stable than coils"
   ],
   "correct": 1,
   "explanation": "Vₕ = I·B/(n·q·t) responds to flux density itself, so the Hall element keeps full sensitivity at 250 Hz where a coil's dΦ/dt output has collapsed. Penetration is still set by frequency and material, excitation is still required, and Hall elements actually need temperature compensation — the advantage is purely in detection."
  }
 ],
 "references": [
  "ANSI/ASNT CP-105-2024, ET Level II Topical Outline §2.2.4–2.2.5 (test coil and shape; Hall effect elements)",
  "ASNT SNT-TC-1A (2024), employer-based qualification and certification framework (ET Level II training topic coverage)",
  "ASTM E1316, Standard Terminology for Nondestructive Examinations (electromagnetic testing terminology)",
  "ASTM E243, Standard Practice for Electromagnetic (Eddy Current) Examination of Copper and Copper-Alloy Tubes (encircling-coil practice and orientation limitations)"
 ]
}

File: web/src/data/content/et/et2-3-1.json
{
 "lessonId": "et2-3-1",
 "title": "Defining Signal-to-Noise Ratio",
 "narrationScript": "At Level Two, every call you sign comes down to a ratio. The signal is the response from the discontinuity you are tasked to find. Noise is everything else the display reports: instrument electronics, stray interference, conductivity and permeability variation, surface finish, and above all lift-off and probe wobble. Signal-to-noise ratio is the peak-to-peak amplitude of the defined signal divided by the peak-to-peak amplitude of the background, measured on the same channel at the same settings. Gain cannot improve it, because gain raises signal and noise together. No single value is universally mandatory, but aerospace practice treats three to one as the working minimum for flaw detection, and you verify it during standardization, before scanning, not after an indication appears. Read the impedance plane for phase and the sweep display for position and count. Linear cracks snap out at the notch phase and repeat at one clock position. Angled cracks run lower and broader and walk across the sweep. Line contacts build gradually and trace part geometry. Cracks snap; everything else drifts.",
 "sections": [
  {
   "type": "text",
   "heading": "Detection Is a Ratio, Not an Amplitude",
   "body": "By Level II you have seen plenty of strong, obvious indications. The calls that earn your stamp are the other kind — a small excursion in a moving background, where the question is not *is something on the screen?* but *does this stand far enough out of the background to be believed?* That separation has a name.\n\nThe **signal** is the instrument's response to the condition you are tasked to find — in flaw detection, the response of a discontinuity such as the EDM notch in your reference standard. **Noise** is every response you did not ask for: ASTM E1316 defines it, in essence, as any undesired signal that interferes with receiving or processing the wanted one. Note what that means in eddy current work — most noise is not electrical hash. It is real metallurgy and real geometry, faithfully reported by the coil.\n\n**Signal-to-noise ratio (SNR)** expresses the separation quantitatively:\n\n- **SNR = signal amplitude ÷ noise amplitude**, both measured **peak-to-peak, on the same channel, at the same settings** — normally the vertical flaw channel after lift-off has been rotated horizontal.\n- Worked example: reference-notch response of 4.2 screen divisions against a 1.4-division noise band → SNR = **3:1**.\n- In decibels: SNR(dB) = 20 log₁₀ (signal ÷ noise). So 2:1 ≈ 6 dB, **3:1 ≈ 9.5 dB**, and 10:1 = 20 dB."
  },
  {
   "type": "callout",
   "variant": "standard",
   "title": "The 3-to-1 working minimum",
   "body": "The joint-service NDI manual (TO 33B-1-1 / NAVAIR 01-1A-16-1) states it plainly: no specific signal-to-noise ratio is universally mandatory, **but a minimum of 3-to-1 is desirable for flaw detection**. Written procedures routinely make that floor binding: during standardization, the reference-discontinuity response must measure at least three times the noise on representative defect-free material — verified **before** scanning starts, not argued after an indication appears. Below 3:1, both failure modes climb at once: real cracks hide in the grass, and grass gets called cracks."
  },
  {
   "type": "text",
   "heading": "Where Noise Comes From — and Why Gain Cannot Buy It Back",
   "body": "Eddy current noise comes in three families, and a Level II should name the family before reaching for a fix:\n\n- **Instrument and environment** — random variation in the instrument's own electronics, stray pickup from nearby electrical equipment, intermittent cables and connectors.\n- **The part itself** — normal point-to-point variation in conductivity and permeability, surface roughness and machining marks, scratches and gouges (which return crack-like signals, and more strongly as frequency rises), plus geometry: edges, thickness changes, and out-of-round holes.\n- **Coupling** — lift-off variation and probe wobble, the dominant noise in most surface and bolt-hole work. Raising test frequency concentrates the currents at the surface, so every surface-related noise source grows with it.\n\nTwo consequences follow. First, **SNR is not a property of the instrument alone** — the same instrument and probe deliver different ratios on different parts, finishes, and fixturing, so the ratio must be checked on representative material, not assumed from the last job. Second, **gain is not sensitivity**: amplification raises signal and noise together and leaves their ratio essentially unchanged. Real SNR improvement comes only from changes that act on the signal differently than the noise — frequency selection, probe choice, filtering, scanning mechanics — the subject of the final lesson in this module."
  },
  {
   "type": "figure",
   "figureId": "et2-3-1-fig-a",
   "caption": "Quantifying SNR during standardization: on the flaw channel, the reference-notch response measures 4.2 divisions peak-to-peak against a 1.4-division noise band — exactly 3:1 (≈ 9.5 dB), the working minimum for reliable flaw detection."
  },
  {
   "type": "text",
   "heading": "Review of the Display Format",
   "body": "Everything in this module is judged on two presentations, so review them with SNR in mind.\n\n**The impedance plane** — the flying dot. Nulling centers the dot at a chosen origin; from there, each test variable drives it along its own characteristic direction. Standard practice rotates the display so **lift-off runs horizontal**; crack responses then develop a strong **vertical** component, and the phase angle between an excursion and the lift-off direction becomes your primary discriminator. A box gate (alarm) set in the crack channel converts that geometry into an automatic alert — the dot leaving the box at the crack phase trips it, while lift-off sliding along the horizontal does not.\n\n**The linear time-base (sweep) display** — the standard companion for rotary bolt-hole scanning. The horizontal axis is one revolution of the probe, read as clock position in the hole; the vertical axis is flaw-channel amplitude. Display persistence stacks successive revolutions, so a repeating event at one clock position builds into an unmistakable mark while random noise smears out.\n\nUse them together, the way the military NDI manual directs: the impedance plane answers **what it is** — phase and signal shape — and the sweep answers **where it is and how many** — clock position and count."
  },
  {
   "type": "figure",
   "figureId": "et2-3-1-fig-b",
   "caption": "Rotary bolt-hole presentation: the impedance plane gives phase — the differential split-D probe draws a crack as a 'figure-eight' — while the sweep display gives clock position. An axial crack snaps upward at the same position every revolution; an out-of-round hole builds broad 'goal-post' lift-off humps that can also break the alarm, which is why shape, phase, and rate make the call."
  },
  {
   "type": "text",
   "heading": "The Detection and Examination Procedure",
   "body": "The written procedure governs; what follows is the skeleton nearly all of them share — and where SNR lives inside it.\n\n1. **Verify the setup** — correct probe and cable, the specified reference standard (material, notch locations and sizes per the procedure), instrument settings loaded.\n2. **Null** on a defect-free area of the reference standard, then rotate phase until lift-off lies horizontal.\n3. **Set gain** so the reference notch produces the screen response the procedure defines; for rotary work, set rotation speed, feed, and filters to the procedure's values.\n4. **Measure the noise** on representative defect-free part surface and confirm the notch response clears it by the required margin — 3:1 unless the procedure demands more. If it does not, fix the setup; you do not start scanning.\n5. **Scan with full coverage** — overlapping passes on surfaces; on rotary scans, a feed rate matched to rotation speed so no increment of hole depth passes uninterrogated.\n6. **Investigate every threshold-breaking signal** — mark it, re-scan slowly, approach from a second direction, and compare its phase and rate of deflection against the notch response.\n7. **Re-verify standardization** at the procedure's interval and after any change — probe, cable, settings, operator. A failed verification voids every examination back to the last good check: re-standardize and re-examine."
  },
  {
   "type": "text",
   "heading": "Crack Signals: Linear Cracks, Angled Cracks, Line Contacts",
   "body": "A crack announces itself by interrupting eddy current flow, so the response is strongest when the crack lies **perpendicular to the induced currents** — and each display signature follows from that geometry.\n\n- **Linear cracks** crossed squarely are the full-amplitude case: a sharp excursion at the crack phase with a **rapid rate of deflection** — the dot snaps out and back as the coil crosses. In a bolt hole, a crack parallel to the hole axis is crossed once per revolution and writes a spike at the **same clock position every rev**; a differential split-D probe draws it as the classic **figure-eight**.\n- **Angled cracks** present less of themselves to the current flow, and directional probes punish the skew: published sliding-probe studies report roughly **half the amplitude at about 17° of skew** and only about a fifth near 30°. The signal arrives lower and broader, and on a rotary sweep the indication **walks across clock positions** as the probe feeds through the hole. The limiting case is a crack lying parallel to the current paths — a bobbin coil's near-blindness to circumferential cracks in tubing is the standard example — which is why procedures specify probe types and scan directions deliberately.\n- **Line contacts** are the false friend: anywhere the part touches another metal part along a line — a steel bushing or bearing seated at a bore edge, sheet-on-sheet contact at a lap-joint or doubler edge, a fastener shank bearing against one side of its hole — the local impedance picture changes and a crack-like indication appears. Its tells: it **traces the contact geometry exactly**, runs the full length of the contact rather than a crack's finite length, **builds gradually**, and sits at a phase that does not match your notch. Identify it and document it — but never auto-dismiss it, because contact noise can mask a real crack at the same location.\n\nKeep the military NDI manual's rule of thumb: **cracks snap; property and geometry changes drift**. Rate of deflection, phase, and repeatability — in that order — separate a reportable crack signal from everything else on the screen."
  },
  {
   "type": "figure",
   "figureId": "et2-3-1-fig-c",
   "caption": "Crack orientation and the false friend: a linear crack crossed squarely returns full amplitude and snaps; skew bleeds amplitude on directional probes and broadens the signal; a metal-to-metal line contact builds gradually, sits off the notch phase, and traces the part geometry."
  }
 ],
 "figures": [
  {
   "id": "et2-3-1-fig-a",
   "title": "Measuring signal-to-noise ratio on the display",
   "file": "et2-3-1-fig-a.svg"
  },
  {
   "id": "et2-3-1-fig-b",
   "title": "Rotary bolt-hole displays: impedance plane and sweep",
   "file": "et2-3-1-fig-b.svg"
  },
  {
   "id": "et2-3-1-fig-c",
   "title": "Crack signals: linear, angled, and line contact",
   "file": "et2-3-1-fig-c.svg"
  }
 ],
 "interactive": {
  "type": "sort",
  "title": "Crack, Noise, or Stop the Inspection?",
  "intro": "Eight observations from surface and bolt-hole examinations. Sort each one: is it a crack signal to evaluate, a noise or non-relevant signal to identify and control, or a condition that stops the inspection until it is fixed? Phase, rate of deflection, and repeatability decide.",
  "buckets": [
   "Crack signal — evaluate and report",
   "Noise / non-relevant — identify and control",
   "Stop — fix the setup or condition first"
  ],
  "items": [
   {
    "label": "Sharp figure-eight at the notch phase, same clock position every revolution",
    "bucket": 0,
    "why": "A rapid deflection at the standardized phase that repeats at one circumferential position is the classic axial-crack signature — evaluate it against the acceptance criteria and report."
   },
   {
    "label": "Lower, broader indication whose clock position walks as the probe feeds through the hole",
    "bucket": 0,
    "why": "An angled crack interrupts less of the current flow — lower amplitude — and is crossed at a different circumferential position each revolution. Still a crack: verify, evaluate, report."
   },
   {
    "label": "Broad indication that builds gradually and traces exactly along a bushing's contact edge",
    "bucket": 1,
    "why": "A line-contact signal follows part geometry, builds gradually, and sits off the notch phase. Identify it, document it — and check that it is not hiding a real crack at the same location."
   },
   {
    "label": "Horizontal dot excursions that grow when you tilt the probe in its guide",
    "bucket": 1,
    "why": "Movement along the rotated lift-off direction that responds to probe attitude is coupling noise — wobble. Fix the guide and the technique; do not chase it as a flaw."
   },
   {
    "label": "Grass on the display with the probe sitting in air, away from the part",
    "bucket": 1,
    "why": "Whatever appears with no part under the coil is instrument or environment noise — check grounding, cables, connectors, and nearby electrical equipment."
   },
   {
    "label": "Reference-notch response measures 2.5 divisions; the noise band measures 1.3 divisions",
    "bucket": 2,
    "why": "2.5 ÷ 1.3 is under 2:1 — below the 3-to-1 working minimum. Scanning would be unreliable; improve the setup and re-verify before inspecting anything."
   },
   {
    "label": "Goal-post lift-off humps; the hole measures 0.010 inch out-of-round",
    "bucket": 2,
    "why": "Beyond roughly 0.006–0.008 inch out-of-round, crack signals are generally not distinguishable from the lift-off noise. The hole condition must be addressed before any eddy current call means anything."
   },
   {
    "label": "Mid-shift spot check: the null has drifted and the notch no longer hits its set response",
    "bucket": 2,
    "why": "Standardization is void. Re-standardize and re-examine everything inspected since the last good verification — that is what the verification interval exists to bound."
   }
  ]
 },
 "checkQuestions": [
  {
   "question": "During standardization, the EDM-notch response measures 4.2 divisions peak-to-peak on the flaw channel, and the noise band on defect-free part surface measures 1.4 divisions peak-to-peak. The signal-to-noise ratio is:",
   "options": [
    "3:1 — right at the commonly applied working minimum for flaw detection",
    "1:3 — the setup is inverted and must be re-nulled",
    "6:1 — comfortably above the working minimum",
    "9.5:1 — well above the working minimum"
   ],
   "correct": 0,
   "explanation": "SNR = 4.2 ÷ 1.4 = 3:1, which just meets the widely applied 3-to-1 floor. The number 9.5 is the decibel equivalent of a 3:1 amplitude ratio (20 log₁₀ 3 ≈ 9.5 dB), not a ratio itself."
  },
  {
   "question": "Which of the following is NOT a noise source in an eddy current examination?",
   "options": [
    "Lift-off variation and probe wobble during scanning",
    "Normal point-to-point conductivity and permeability variation in the part",
    "Stray electrical signals from nearby equipment",
    "The response from the reference notch used for standardization"
   ],
   "correct": 3,
   "explanation": "The reference-notch response is the defined signal of interest — the thing SNR measures against the background. The other three are the classic coupling, material, and instrument/environment noise families."
  },
  {
   "question": "An indication is barely visible above the background grass. Doubling the instrument gain will:",
   "options": [
    "Roughly double the SNR, making detection reliable",
    "Reduce the SNR, because noise always amplifies faster than signal",
    "Leave the SNR essentially unchanged, because signal and noise are amplified together",
    "Convert the noise into usable signal through filtering"
   ],
   "correct": 2,
   "explanation": "Gain acts on everything entering the amplifier: the flaw signal and the noise grow together, so their ratio stays essentially the same. Real SNR improvement requires changes that treat signal and noise differently — frequency, probe selection, filtering, or scanning mechanics."
  },
  {
   "question": "On a rotary bolt-hole scan, an indication appears at the same clock position on the sweep display every revolution and draws a sharp figure-eight on the impedance plane. The most probable source is:",
   "options": [
    "An out-of-round hole producing goal-post lift-off humps",
    "Conductivity variation from local heat treatment",
    "Probe wobble in the scanner guide",
    "A crack aligned with the hole axis"
   ],
   "correct": 3,
   "explanation": "A rapid deflection at the crack phase, repeating at one circumferential position, with the differential split-D figure-eight shape, is the axial-crack signature. Goal-post humps are broad and geometry-paced; wobble and conductivity changes produce slow, gradual responses at other phases."
  },
  {
   "question": "An indication traces exactly along the line where a steel bushing bears against the edge of an aluminum bore, runs the full length of the contact, and builds gradually rather than snapping across the screen. The Level II should:",
   "options": [
    "Reject the part — any indication at an edge is treated as a crack",
    "Classify it as a probable line-contact signal, verify it follows the contact geometry, compare its phase and rate of deflection with the notch response, and document the finding",
    "Raise the gain until the indication resembles the notch response",
    "Dismiss it without investigation, because edge signals are never relevant"
   ],
   "correct": 1,
   "explanation": "Gradual build, full-contact length, and geometry tracing are line-contact tells — but the disposition is investigate and document, not auto-dismiss, because contact noise can mask a real crack at the same location. Raising gain changes nothing about the ratio, and rejecting without discrimination is not evaluation."
  }
 ],
 "references": [
  "ANSI/ASNT CP-105-2024, ECT Level II Principles Course §3.0–3.1 (signal-to-noise ratio — definition)",
  "ASNT SNT-TC-1A (2024), Recommended Practice — Level II functions: set up and standardize equipment, interpret and evaluate results with respect to applicable codes, standards, and specifications",
  "USAF TO 33B-1-1 / NAVAIR 01-1A-16-1 / TM 1-1500-335-23, Nondestructive Inspection Methods, Chapter 4 (eddy current: signal-to-noise ratio and the 3-to-1 minimum, noise sources, bolt-hole signal interpretation, rate of deflection)",
  "ASTM E1316, Standard Terminology for Nondestructive Examinations (definitions: signal, noise)"
 ]
}
