Repository: benson8708/NDTAcademy

# NDTAcademy.com

Repo: https://github.com/benson8708/NDTAcademy · Online NDT training platform — Next.js (App Router) + Supabase. Competes with WorldSpec by pairing
self-paced, CP-105-traceable method training with **audit-ready formal training records**
(active-engagement hour tracking, SNT-TC-1A 2024 / NAS410 hour mapping, exportable company records).

## Repo layout

| Path | What it is |
|---|---|
| `web/` | The production Next.js app (TypeScript, no CSS framework — ported design system) |
| `supabase/migrations/` | Schema + RLS + seed migrations (catalog, 5,011-question bank) |
| `site/` | Original static prototype — now the design/content reference only |

File: web/src/data/content/et/et2-3-2.json
{
 "lessonId": "et2-3-2",
 "title": "SNR in Eddy Current Testing",
 "narrationScript": "Lesson two of the signal-to-noise module brings the ratio onto your screen. In eddy current testing, most noise is not electronic hiss \u2014 it is genuine impedance response from variables you did not ask about: probe wobble and lift-off, rough surfaces, conductivity scatter, permeability variation in steel, edges, deposits, and nearby structure. Because that noise is a real coil response, it carries phase as well as amplitude, and the impedance plane becomes your first discrimination tool. Rotate the display so lift-off runs horizontal, and a surface crack breaks upward, clear of the wobble band. Measure signal-to-noise peak-to-peak, in the same channel, at the same settings \u2014 flaw response against baseline noise from a representative free span. Most procedures demand at least three to one on the smallest required flaw before inspection begins, and gain cannot buy it, because amplification raises signal and noise together. When the ratio is marginal, fix the setup \u2014 never the threshold.",
 "sections": [
  {
   "type": "text",
   "heading": "Detection Is a Ratio, Not an Amplitude",
   "body": "The previous lesson defined signal-to-noise ratio in general terms. Now make it specific to this method: in eddy current testing, **detection is decided by a ratio, not by raw amplitude**. A discontinuity is reliably detectable only when its response stands clearly above everything else the coil reports \u2014 and the coil reports everything: coupling changes, material scatter, geometry, interference.\n\n- **SNR** = response of the discontinuity of interest \u00f7 response of everything you are not looking for, both measured **peak-to-peak, in the same channel, at the same instrument settings**.\n- Written procedures set a floor on that ratio before inspection may begin \u2014 **3:1 is the common minimum**, demonstrated on the smallest discontinuity the test must find, using the reference standard at standardization.\n- **Gain cannot buy SNR.** Eddy current noise enters through the coil together with the signal, so the amplifier raises both in exactly the same proportion. A 2:1 ratio at 60 dB of gain is still 2:1 at 80 dB \u2014 just bigger on the screen.\n\nThe instrument's job is to make responses visible. Your job at Level II is to make sure what is visible is *separable* \u2014 and separability is set by physics and setup choices, never by the gain knob."
  },
  {
   "type": "text",
   "heading": "ET Noise Is Mostly Real Impedance Response",
   "body": "Eddy current noise differs from noise in most other methods in one important way: **most of it is genuine coil response** \u2014 true impedance changes produced by test variables you do not care about. The coil is not malfunctioning; it is answering questions you did not ask. The recurring sources:\n\n- **Lift-off variation and probe wobble** \u2014 every change in coupling distance is a large, legitimate impedance excursion, and hand scanning makes it continuous.\n- **Surface roughness, scale, and uneven paint** \u2014 micro lift-off plus near-surface conductivity change; worse at higher test frequencies, where the current density crowds the surface.\n- **Conductivity scatter** \u2014 alloy segregation, local cold work, and uneven heat treatment shift conductivity from point to point.\n- **Permeability variation** \u2014 in ferromagnetic parts, local permeability changes produce responses that can dwarf flaw signals entirely; this is why steel tubing is examined under magnetic saturation and why unsaturated carbon steel is so hostile to ET.\n- **Geometry** \u2014 edges, fillets, thickness changes, dents and ovality in tubing, and adjacent fasteners or support structures all intercept the coil's field.\n- **Electrical interference** \u2014 welding machines, variable-frequency drives, and power wiring inject truly random spikes and hash.\n\nOnly the last source is random. Everything above it is **coherent**: it has repeatable amplitude *and phase*. That is the lever the impedance plane lets you pull."
  },
  {
   "type": "figure",
   "figureId": "et2-3-2-fig-a",
   "caption": "Same flaw, same noise amplitude. On the left, the setup gives wide phase separation between lift-off noise and the crack response; on the right, the separation has collapsed and no gain setting can recover the flaw."
  },
  {
   "type": "text",
   "heading": "Reading SNR on the Impedance Plane",
   "body": "Because coherent noise has a direction on the impedance plane, the display itself is your first discrimination tool. Standard surface-scanning practice:\n\n1. **Balance** on representative material, then **rotate the display** so the lift-off trace runs horizontally.\n2. Scan the reference notch. A surface crack now **breaks upward** at a distinctly different angle \u2014 a crack diverts the eddy currents, while lift-off changes the coupling. Different mechanisms, different phase.\n3. Set the alarm gate, or measure amplitude, in the **vertical channel**. Probe wobble spends most of its energy horizontally and largely drops out; the crack's vertical component survives.\n\nTwo consequences worth internalizing:\n\n- The SNR that matters is the **channel SNR**: vertical flaw amplitude against vertical noise amplitude. Careless rotation leaks wobble into the vertical channel and silently destroys the ratio you demonstrated at setup.\n- **Phase separation is the real currency.** When frequency or probe choice squeezes the angle between the flaw vector and the noise direction, amplitude separation collapses with it \u2014 a flaw 'louder' than the noise can still be undetectable if it shouts in the same direction.\n\nMeasure honestly: capture the noise while rocking and sliding the probe the way production scanning actually will, not while holding it frozen on a polished spot."
  },
  {
   "type": "callout",
   "variant": "standard",
   "title": "The 3:1 floor is a standardization gate",
   "body": "Demonstrate SNR before you inspect \u2014 on the reference standard, at the final instrument settings. Scan the smallest discontinuity the procedure requires you to detect and record its peak-to-peak response; then scan flaw-free reference material with realistic probe handling and record the noise. If the ratio does not meet the procedure minimum \u2014 **commonly 3:1** \u2014 the setup is invalid. Fix something real: frequency, probe, filtering, fixturing, surface preparation, magnetic saturation. Raising the gain changes nothing, and lowering the alarm threshold to 'catch' the notch simply converts noise into false calls. Record both values in the standardization record."
  },
  {
   "type": "figure",
   "figureId": "et2-3-2-fig-b",
   "caption": "Working the numbers on a strip chart: noise measured peak-to-peak over a representative free span (0.6 div), flaw signal 2.4 div peak-to-peak \u2014 SNR 4:1, clearing the common 3:1 floor."
  },
  {
   "type": "text",
   "heading": "Strip Charts and Tube Data: Measuring the Ratio",
   "body": "In-service tube examination \u2014 condenser and heat-exchanger work of the kind ASTM E690 governs \u2014 shows SNR at its most explicit. A differential bobbin probe pulled through a tube writes a strip chart whose **baseline is the noise**: probe motion in the tube, normal wall and dimension variation, residual deposits. Discrete indications rise out of that baseline.\n\nThe measurement discipline:\n\n- **Measure S** as the peak-to-peak amplitude of the indication, in the channel you evaluate.\n- **Measure N** as the peak-to-peak baseline over a **representative free span** \u2014 away from the tubesheet and support plates, on tubing typical of the bundle. Picking the quietest stretch of the cleanest tube inflates every SNR you quote afterward.\n- Judge the ratio against the **smallest flaw the procedure makes reportable**, not against the biggest signal of the day.\n\nTwo tube-specific traps:\n\n- **Structures are coherent noise too.** Support plates and the tubesheet produce large, repeatable responses at known locations on the tube map. They are not flaw calls \u2014 but they mask flaws hiding within them. Suppressing them by multifrequency mixing belongs to the next lesson.\n- **Speed is part of the setup.** Band-pass filters are tuned to the signal frequencies a flaw produces at the qualified probe speed. Pull faster or slower and the flaw's energy slides out of the passband \u2014 S drops while the baseline barely moves, and the SNR you demonstrated at standardization quietly evaporates."
  },
  {
   "type": "table",
   "caption": "Field conditions that degrade SNR in eddy current testing, the mechanism behind each, and what each looks like on the display.",
   "headers": [
    "Condition",
    "Noise mechanism",
    "Typical display signature",
    "Effect on the test"
   ],
   "rows": [
    [
     "Probe wobble / lift-off variation",
     "Coupling distance changes \u2014 a large, real impedance excursion",
     "Excursions along the lift-off (horizontal) direction; baseline jitter on strip charts",
     "Raises N; leaks into the flaw channel if display rotation is sloppy"
    ],
    [
     "Rough, scaled, or unevenly painted surface",
     "Micro lift-off plus near-surface conductivity variation",
     "High-rate hash along the lift-off direction",
     "Raises N \u2014 and worsens as test frequency rises"
    ],
    [
     "Unsaturated ferromagnetic material",
     "Local permeability variation swamps the conductivity response",
     "Large erratic excursions that dwarf notch signals",
     "Can make the test unusable \u2014 magnetically saturate or change method"
    ],
    [
     "Edge, fillet, or thickness change nearby",
     "Part geometry intercepts the coil's field",
     "Strong coherent signal as the probe approaches the feature",
     "Masks flaws near the feature; control with guides, templates, and scan layout"
    ],
    [
     "Deposits and debris in tubing (copper, magnetite)",
     "Conductive or magnetic material adds its own response",
     "Baseline drift and spikes unrelated to wall condition",
     "False calls and masked pits in tube examination"
    ],
    [
     "Electrical interference (welders, VFDs, power wiring)",
     "Radiated and conducted EMI enters the cable and electronics",
     "Random spikes and fuzz at any phase angle",
     "Raises N at all phases \u2014 phase discrimination cannot reject it"
    ],
    [
     "Scan or pull speed off the qualified value",
     "Flaw signal frequency content slides out of the band-pass filters",
     "Flaw signals shrink and distort while the baseline looks normal",
     "S drops while N stays \u2014 SNR falls with no visible warning"
    ]
   ]
  },
  {
   "type": "text",
   "heading": "Marginal SNR: How a Level II Responds",
   "body": "SNR connects directly to the statistics of detection. As the ratio falls, the **probability of detection** for the smallest reportable flaw falls with it, and the alarm threshold becomes a forced trade: set it low and noise crosses it constantly \u2014 false calls that cost re-inspection time and erode operator vigilance; set it high and real flaws ride beneath it. Below roughly 3:1, eddy current detection stops being dependable no matter how alert the operator is.\n\nWhen the data looks marginal, respond like an evaluator:\n\n- **Re-verify standardization.** Re-scan the reference standard and confirm the notch response and the noise level have not drifted since setup.\n- **Diagnose the noise by its behavior.** Rock the probe \u2014 if the excursion tracks your hand, it is lift-off and wobble. Watch the phase of the hash: coherent sources hold a direction; interference scatters at every angle. Note whether the 'noise' lives only near edges, supports, or one patch of material.\n- **Change something legitimate.** Surface preparation, probe fit, fixturing, scan speed back to the qualified value \u2014 or escalate to the frequency, filtering, and mixing tools of the next lesson.\n- **Never normalize the problem away.** Raising the threshold beyond procedure limits, or adding smoothing the procedure does not permit, manufactures SNR on the screen while the physical ratio \u2014 and your detection capability \u2014 stays exactly where it was."
  }
 ],
 "figures": [
  {
   "id": "et2-3-2-fig-a",
   "title": "Noise has direction: phase separation on the impedance plane",
   "file": "et2-3-2-fig-a.svg"
  },
  {
   "id": "et2-3-2-fig-b",
   "title": "Measuring SNR on a strip chart",
   "file": "et2-3-2-fig-b.svg"
  },
  {
   "id": "et2-3-2-fig-c",
   "title": "Evaluation exercise: four features on one tube",
   "file": "et2-3-2-fig-c.svg"
  }
 ],
 "interactive": {
  "type": "hotspot",
  "title": "Call It: Four Features on One Strip Chart",
  "intro": "A differential bobbin probe was pulled through one condenser tube. The tube map shows a support plate at the shaded band, baseline noise is about 0.3 divisions peak-to-peak, and the procedure requires evaluation of any free-span indication exceeding three times the noise. Click the ONE feature you would work up as a possible flaw.",
  "figureId": "et2-3-2-fig-c",
  "regions": [
   {
    "x": 108,
    "y": 205,
    "w": 145,
    "h": 110,
    "label": "Feature A \u2014 slow baseline shift over a long span",
    "isTarget": false,
    "feedback": "Not this one. Feature A is a gradual baseline shift spread over a long length of tube \u2014 the signature of deposit buildup, slow wall variation, or drift, not a discrete discontinuity. It belongs in your notes about tube condition, but it is not the sharp, local response a pit or crack produces."
   },
   {
    "x": 322,
    "y": 115,
    "w": 96,
    "h": 300,
    "label": "Feature B \u2014 large response at the mapped support plate",
    "isTarget": false,
    "feedback": "This is the support plate the tube map told you to expect \u2014 a large, repeatable response from known structure, not a flaw call. But treat it with respect: structure signals mask flaws hiding within them, which is exactly why multifrequency mixing exists. That tool arrives in the next lesson."
   },
   {
    "x": 518,
    "y": 192,
    "w": 90,
    "h": 185,
    "label": "Feature C \u2014 sharp, local signal in free span",
    "isTarget": true,
    "feedback": "Correct. A sharp, local indication in free span, roughly ten times the baseline noise \u2014 far above the 3:1 evaluation floor, and not explained by any structure on the tube map. This is the signal you work up: measure its peak-to-peak amplitude and phase angle against the reference standard responses and evaluate it to the acceptance criteria."
   },
   {
    "x": 618,
    "y": 245,
    "w": 130,
    "h": 80,
    "label": "Feature D \u2014 quiet free-span baseline",
    "isTarget": false,
    "feedback": "That is the baseline itself \u2014 probe motion and normal wall variation in clean free span. It is not an indication; it is your N. Measuring it here, on representative tubing away from structures, is exactly how the noise term of the SNR is established."
   }
  ],
  "coordH": 500
 },
 "checkQuestions": [
  {
   "question": "A surface-probe setup shows a reference-notch response of 1.6 divisions peak-to-peak and baseline noise of 0.8 divisions peak-to-peak. You add 6 dB of gain. What is the result?",
   "options": [
    "The notch response doubles while the noise stays fixed, so SNR improves to 4:1",
    "The noise is suppressed and the display becomes cleaner at the same signal level",
    "Signal and noise both double \u2014 SNR is still 2:1, and the setup still fails a 3:1 requirement",
    "SNR drops, because gain amplifies noise more than signal"
   ],
   "correct": 2,
   "explanation": "Eddy current noise enters through the coil together with the signal, so amplification raises both in the same proportion \u2014 6 dB doubles each of them. Gain changes the size of the picture, not the ratio inside it; the fix must come from frequency, probe, filtering, fixturing, or surface condition."
  },
  {
   "question": "Why is the impedance plane such an effective tool against most eddy current noise?",
   "options": [
    "Most ET noise is a coherent impedance response with a repeatable phase direction, so it can be separated from flaw signals by angle",
    "The impedance plane automatically removes all signals below the alarm threshold",
    "Most ET noise is random, and random signals cancel themselves on an impedance-plane display",
    "The impedance plane shows only the magnitude of impedance, which contains no noise"
   ],
   "correct": 0,
   "explanation": "Lift-off, wobble, geometry, and material variation are genuine coil responses, so each holds a characteristic direction on the impedance plane. Rotate lift-off horizontal and gate the vertical channel, and most coupling noise drops out. Random electrical interference is the exception \u2014 it appears at every phase angle and cannot be rejected by direction."
  },
  {
   "question": "At standardization, the smallest required reference notch reads 0.9 divisions peak-to-peak and noise with realistic probe handling reads 0.45 divisions peak-to-peak. The procedure requires 3:1. The correct action is to:",
   "options": [
    "Proceed \u2014 2:1 is acceptable because the notch is still clearly visible",
    "Raise the gain until the notch reads three times the original noise value",
    "Lower the alarm threshold so the notch reliably triggers it, then inspect",
    "Stop \u2014 the setup is invalid; change a real variable such as frequency, probe, filtering, or fixturing and re-demonstrate the ratio"
   ],
   "correct": 3,
   "explanation": "The demonstrated ratio is 0.9 \u00f7 0.45 = 2:1, below the required floor, so inspection may not begin. Gain raises signal and noise together, and lowering the threshold just converts noise into false calls \u2014 only a real change to the setup physics can restore the ratio, and it must be re-demonstrated on the reference standard."
  },
  {
   "question": "With the display rotated so lift-off runs horizontal, why does evaluating the vertical channel improve the working SNR for surface cracks?",
   "options": [
    "Vertical deflections are always larger than horizontal ones",
    "Probe wobble and lift-off spend most of their energy in the horizontal direction, so the vertical channel keeps the crack response while rejecting most coupling noise",
    "The vertical channel is wired to a higher-gain amplifier than the horizontal channel",
    "Cracks produce no horizontal component, so nothing at all is lost"
   ],
   "correct": 1,
   "explanation": "A crack responds at a distinctly different phase angle than lift-off, so once lift-off is rotated horizontal the crack signal breaks upward. Gating the vertical component rejects most wobble noise while keeping most of the crack response \u2014 the channels share the same amplification, and cracks do retain some horizontal component, which is why careful rotation matters."
  },
  {
   "question": "When computing SNR from a bobbin-probe strip chart of a heat-exchanger tube, the noise value N should be measured:",
   "options": [
    "Across the support-plate response, since that is the largest signal on the chart",
    "On the quietest tube in the bundle, to show the instrument's best capability",
    "Peak-to-peak over a representative free-span length of typical tubing, away from the tubesheet and supports",
    "As the average amplitude of the flaw signals found during the previous outage"
   ],
   "correct": 2,
   "explanation": "N must represent the baseline the flaw signal actually has to climb above: typical tubing, free span, normal probe motion. Support-plate responses are known structure signals, not baseline noise, and choosing the quietest tube inflates every SNR quoted afterward."
  }
 ],
 "references": [
  "ANSI/ASNT CP-105-2024, ECT Level II Principles Course \u00a73.2 (signal-to-noise ratio: relationship to eddy current testing)",
  "ASTM E1316, Standard Terminology for Nondestructive Examinations (definitions of signal, noise, and signal-to-noise ratio)",
  "ASTM E690, Standard Practice for In Situ Electromagnetic (Eddy Current) Examination of Nonmagnetic Heat Exchanger Tubes",
  "ASTM E309, Standard Practice for Eddy Current Examination of Steel Tubular Products Using Magnetic Saturation"
 ]
}

File: web/src/data/content/et/et2-3-3.json
{
 "lessonId": "et2-3-3",
 "title": "Methods of Improving SNR",
 "narrationScript": "Every eddy current display is a contest between signal and noise, and the gain knob has no vote in it. Amplify, and the noise grows exactly as fast as the flaw. Level Two work starts by finding where the noise is born. Lift the probe into the air. Noise that stays is electrical, so fix cables, grounding, and distance from welders. Noise that dies lives in the part or the coupling. Frequency is the first lever. It sets the phase angle between lift-off and flaw, and it sets the depth the currents sample. Then steer and filter. Rotate lift-off horizontal, alarm on the vertical channel, and let high-pass and low-pass filters strip drift and fuzz, valid only at the qualified scan speed. Probe hardware finishes the job. Differential coils cancel gradual change, shielded cores hug fastener rows, magnetic saturation silences permeability noise, and multifrequency mixing subtracts support plates. Then prove it. Re-standardize, measure at least three to one on the reference standard, and write it down.",
 "sections": [
  {
   "type": "text",
   "heading": "Gain Is a Magnifier, Not a Filter",
   "body": "Level I left you with the rule: **gain amplifies the flaw response and the noise by the same factor**, so the ratio between them never moves. If grass hides the notch at 40 dB, it hides it at 60 dB — just drawn larger. SNR is won earlier in the chain, and the Level II job is knowing exactly where.\n\nStart every noisy test with one diagnostic: **lift the probe into the air**.\n\n- **Noise still there?** It is electrical — it never came from the part. Attack it with housekeeping: reroute the probe cable away from welding leads and motor drives, add distance from VFDs and RF sources, check connectors, shielding, and grounding. Against the instrument's own internal noise, more **drive** can help — it raises the signal before that noise enters the receiver.\n- **Noise gone?** It is born in the part or the coupling: lift-off and wobble, surface condition, conductivity or permeability variation, or geometry. No amount of electrical hygiene will touch it — the fix lives in frequency, filtering, probe design, or technique.\n\nThat split — **electrical versus part-borne** — decides which half of the toolbox you open. Misdiagnose it and you will polish cables while the real noise sits in the metal."
  },
  {
   "type": "table",
   "caption": "The Level II troubleshooting map: identify the noise source, then pick a countermeasure that attacks its cause.",
   "headers": ["Noise source", "How it shows itself", "Countermeasures that work"],
   "rows": [
    ["Lift-off / probe wobble", "Baseline wander along the lift-off direction; worst on curved or rough surfaces", "Phase rotation + vertical-channel alarm, high-pass filter, spring-loaded or gimbaled probe holder, scan guides"],
    ["Surface roughness, scale, paint variation", "Broadband grass that tracks the surface texture", "Surface preparation as the procedure allows, frequency low enough that roughness is shallow compared with δ, footprint choice"],
    ["Gradual conductivity, heat-treat, or dimension change", "Slow drift the flaw signal must out-climb", "Differential probe, high-pass filter"],
    ["Permeability variation (ferromagnetic parts)", "Large erratic excursions that bury flaw signals", "Magnetic saturation — a DC bias field drives μᵣ toward 1"],
    ["Geometry: edges, fasteners, support plates", "Strong repeating signals at known locations", "Shielded or focused probes, fixtures and scan-path control, multifrequency mixing"],
    ["Electrical interference (EMI)", "Spikes and hash present even with the probe in air", "Cable routing and shielding, grounding, distance from welders and VFDs"],
    ["Random instrument noise", "Fine fuzz independent of probe position", "More drive (within heating limits), signal averaging, low-pass filter"]
   ]
  },
  {
   "type": "text",
   "heading": "Frequency: The First Lever",
   "body": "Frequency improves SNR through two separate mechanisms — know which one you are using.\n\n**Phase separation.** At low frequency on aluminum, lift-off and crack responses run nearly parallel on the impedance plane, so every wobble looks like a flaw. Raising frequency moves the operating point down the conductivity locus and opens the angle between them: on a 32 %IACS skin at a few hundred kilohertz, lift-off can be rotated horizontal while cracks rise nearly vertically. The noise and the flaw now live on different channels.\n\n**Depth weighting.** δ (mm) = 660/√(f · μᵣ · σ %IACS). Raising frequency concentrates current at the surface — stronger response from surface cracks, while deeper benign structure falls beyond 3δ and stops contributing. Lowering frequency reaches subsurface targets, and shallow surface roughness, now small compared with δ, contributes less. At 10 kHz on 32 %IACS aluminum, δ ≈ 1.2 mm; at 500 kHz, δ ≈ 0.17 mm.\n\n**Tubing** has its own anchor: the prime test frequency f90 (kHz) ≈ 3ρ/t² is chosen exactly because it spreads ID and OD responses across a usable phase range — SNR by phase discrimination.\n\nTwo cautions. Push frequency too high and lift-off sensitivity and surface grass grow faster than the flaw signal — there is an optimum, not a maximum. And frequency is usually fixed by the written procedure: propose the change through your Level III, and re-standardize after every change."
  },
  {
   "type": "figure",
   "figureId": "et2-3-3-fig-a",
   "caption": "The same notch and the same wobble at two frequencies on 32 %IACS aluminum: at 10 kHz the crack response hides inside the lift-off noise sector; at 500 kHz it rises roughly 90° away, so the vertical channel alarms on flaws and ignores wobble."
  },
  {
   "type": "text",
   "heading": "Steer It, Filter It, Average It",
   "body": "**Rotate first.** Null on sound material, rock the probe, and rotate the display until lift-off lies horizontal. Set the alarm on the **vertical channel** and wobble can no longer trip it. Understand the limit: rotation only aims the whole pattern — it cannot change the angle *between* lift-off and flaw. If they are nearly parallel, fix frequency first.\n\n**Filter second.** A **high-pass** filter removes slow events — drift from lift-off, temperature, and gradual property change. A **low-pass** filter removes fast fuzz and spikes. Together they form a **band-pass**, the standard arrangement on rotating fastener-hole scanners, where the passband is computed from the rotational speed. Filters only know event frequency, and event frequency is set by motion: **f ≈ scan speed ÷ response width**. A notch response about 5 mm wide scanned at 100 mm/s is a 20 Hz event — comfortably above a 5 Hz high-pass corner. Slow to 10 mm/s in an awkward corner and the same flaw becomes a 2 Hz event: the high-pass eats it. Constant scan speed is a detection requirement, not a style preference — and changing a rotary scanner's rpm means resetting the filters and re-standardizing.\n\n**Average third.** Repeating and averaging N scans cuts **random** noise by √N — 16 averages buys 4×, about 12 dB. But part-borne noise repeats identically every pass and survives averaging untouched. Averaging fixes fuzz, never grass.\n\nEvery filter corner pushed toward the signal spends flaw-signal margin. After any filter change, verify the reference notch still reads full amplitude."
  },
  {
   "type": "figure",
   "figureId": "et2-3-3-fig-b",
   "caption": "One noisy channel cleaned in two stages: the high-pass strips slow drift, the low-pass strips spikes and fuzz, and the notch response is left standing alone above the alarm threshold — valid only at the qualified scan speed."
  },
  {
   "type": "text",
   "heading": "Change the Probe, Change the Physics",
   "body": "When electronics run out of room, change what the coil sees.\n\n- **Differential coils** — two matched coils wound in opposition produce output only when they sense *different* material. Temperature drift, gradual thinning, and conductivity gradients affect both coils equally and cancel; an abrupt flaw hits one coil first and rings sharply. The cost is symmetry's blind spot: a change more gradual than the coil spacing is invisible, which is why tubing examinations pair the differential channel with an **absolute** channel to catch gradual wall loss.\n- **Shielded and focused probes** — a ferrite cup core or shielding ring confines the field to a tight footprint. Edge signals shrink, so you can scan close to fastener heads and skin edges without geometry flooding the screen, and the smaller interrogated volume integrates less material noise around a small flaw.\n- **Coupling** — signal strength is free SNR. On surfaces, a spring-loaded or gimbaled holder keeps lift-off constant; in tubing, use the largest practical probe diameter — higher **fill factor** means stronger response from the same flaw.\n- **Magnetic saturation** — a DC bias field drives a ferromagnetic part toward saturation so μᵣ approaches 1. Permeability variation — usually the dominant noise in steel — collapses. ASTM E309 builds the entire examination of steel tubing around this method.\n- **Multifrequency mixing** — drive two or more frequencies and combine the channels so an unwanted signal, classically the tube **support plate**, subtracts out. The residual mix keeps a flaw under the support visible."
  },
  {
   "type": "figure",
   "figureId": "et2-3-3-fig-c",
   "caption": "Three hardware fixes that change the physics instead of the volume: differential coils cancel gradual variation, a shielded core keeps fastener heads out of the footprint, and DC saturation collapses permeability noise in steel."
  },
  {
   "type": "callout",
   "variant": "standard",
   "title": "No fix is real until the reference standard says so",
   "body": "Pick the cheapest lever that touches the cause: surface preparation, cable routing, a probe guide, and constant scan speed cost nothing and cure most operator-induced noise. Frequency, filters, probe changes, saturation, and mixing are engineering changes — and every one of them voids the previous setup. The loop is always the same: **change one parameter at a time → re-standardize → re-scan the reference discontinuities at production scan speed → measure the SNR** against the procedure minimum — commonly **3:1, about 10 dB** — **→ record every setting**. If the best defensible setup still cannot reach the minimum, stop scanning: the technique, not the gain knob, is inadequate, and the call belongs to the Level III and a revised procedure."
  }
 ],
 "figures": [
  {
   "id": "et2-3-3-fig-a",
   "title": "Frequency buys phase separation: lift-off vs crack on the impedance plane",
   "file": "et2-3-3-fig-a.svg"
  },
  {
   "id": "et2-3-3-fig-b",
   "title": "Filters at work: raw, after high-pass, after low-pass",
   "file": "et2-3-3-fig-b.svg"
  },
  {
   "id": "et2-3-3-fig-c",
   "title": "Probe-side noise killers: differential coils, shielded cores, magnetic saturation",
   "file": "et2-3-3-fig-c.svg"
  }
 ],
 "interactive": {
  "type": "scenario",
  "title": "Rescue the Inspection: A Noisy Lap-Joint Survey",
  "intro": "A sliding-probe survey of a 7075-T6 lap joint (32 %IACS) is drowning in noise. Work it like a Level II: identify each noise source, pick the lever that attacks its cause, and prove the fix.",
  "steps": [
   {
    "prompt": "The strip chart shows a slow baseline swell as you hand-scan over slightly wavy paint, and the EDM notch on the reference standard barely clears it. First move?",
    "options": [
     "Add 12 dB of gain so the notch response gets bigger",
     "Engage the high-pass filter — or switch to a differential probe — to strip the slow drift",
     "Lower the test frequency for deeper penetration",
     "Re-null the instrument every few seconds during the scan"
    ],
    "correct": 1,
    "feedback": "Drift from paint-thickness variation and slow wobble is a low-frequency event; a high-pass filter (or a differential coil, which cancels what both coils see) removes it while passing the fast notch response. Gain would enlarge swell and notch by exactly the same factor — the ratio would not move."
   },
   {
    "prompt": "Drift is gone, but sharp spikes remain — and they keep coming when you lift the probe into the air. A welder two bays over is striking arcs. What does the probe-in-air test tell you to do?",
    "options": [
     "Raise the high-pass corner until the spikes disappear",
     "Replace the probe — its windings are failing",
     "Treat it as electrical noise: reroute the cable away from welding leads, check shielding and grounding, add distance, or schedule around the welding",
     "Lower the gain until the spikes fall below the alarm level"
    ],
    "correct": 2,
    "feedback": "Noise that survives with the probe in air never came from the part — it is entering electrically. Housekeeping attacks the cause; filter and gain tricks only disguise it, and the disguise is paid for in flaw-signal margin."
   },
   {
    "prompt": "The baseline is clean now, but on the reference standard the notch response lies nearly parallel to lift-off on the impedance plane at your 10 kHz setup — rotation alone will not separate them. Root fix?",
    "options": [
     "Raise the test frequency into the hundreds of kilohertz so the crack-to-lift-off angle opens toward 90°, then re-standardize",
     "Rotate the display another 45 degrees",
     "Increase the drive voltage to strengthen the field",
     "Scan faster so the notch response looks sharper"
    ],
    "correct": 0,
    "feedback": "Rotation only aims the whole pattern — it cannot change the angle BETWEEN lift-off and flaw. Frequency does: on aluminum, hundreds of kilohertz moves the operating point down the conductivity locus and puts cracks near 90° from lift-off, so the vertical channel sees flaws and ignores wobble. Every frequency change demands re-standardization."
   },
   {
    "prompt": "Settings finalized. Which single result proves the SNR problem is actually solved?",
    "options": [
     "The screen looks much cleaner to the operator than it did this morning",
     "The gain setting ended up lower than where you started",
     "At final settings and production scan speed, the reference notch reads at least the procedure minimum — commonly 3:1 over peak background — and every setting is recorded",
     "No flaw indications appear during the first production scan"
    ],
    "correct": 2,
    "feedback": "Improvement is a measured ratio on the reference standard at the final, documented settings — nothing else counts. A quiet production scan could just as easily mean the test went blind."
   }
  ]
 },
 "checkQuestions": [
  {
   "question": "Part-borne grass nearly buries a reference notch response. Adding 12 dB of receiver gain will:",
   "options": [
    "Raise the signal-to-noise ratio by 12 dB",
    "Leave the signal-to-noise ratio unchanged — signal and noise are amplified by the same factor",
    "Improve SNR, but only at test frequencies below 100 kHz",
    "Reduce the noise by driving the eddy currents deeper into the part"
   ],
   "correct": 1,
   "explanation": "Gain sits downstream of where part-borne noise enters the signal, so it multiplies flaw response and noise equally and the ratio never moves. SNR must be won earlier in the chain — frequency, filtering, probe design, or technique."
  },
  {
   "question": "At 10 kHz on a 32 %IACS aluminum skin, lift-off and surface-crack responses lie nearly parallel on the impedance plane, so wobble keeps tripping the alarm. The change that attacks the root cause is to:",
   "options": [
    "Rotate the display until lift-off lies horizontal",
    "Add gain on the vertical channel only",
    "Raise the test frequency into the hundreds of kilohertz, then re-standardize",
    "Switch to a larger-diameter probe"
   ],
   "correct": 2,
   "explanation": "Rotation aims the whole pattern but cannot change the angle between lift-off and crack vectors. Raising frequency moves the operating point down the conductivity locus and opens that angle toward 90°, so wobble stays horizontal while cracks rise vertically — and any frequency change requires re-standardization."
  },
  {
   "question": "A surface scan was standardized at 100 mm/s with a high-pass filter engaged. Working around an obstruction, the inspector slows to about 10 mm/s. The principal risk is that:",
   "options": [
    "The flaw response frequency drops below the high-pass corner and is attenuated — a crack can be missed",
    "The eddy currents penetrate deeper at the lower scan speed",
    "The low-pass filter begins clipping the lift-off noise",
    "Probe heating increases at low speed and shifts the null"
   ],
   "correct": 0,
   "explanation": "Filters only know event frequency, and event frequency ≈ scan speed ÷ response width. A response that was a 20 Hz event at 100 mm/s becomes a 2 Hz event at 10 mm/s — below the high-pass corner, so the filter removes the flaw signal itself. Constant scan speed is a detection requirement."
  },
  {
   "question": "During eddy current examination of steel tubing, large erratic signals from permeability variation bury the defect responses. The established remedy is to:",
   "options": [
    "Engage a steeper high-pass filter to strip the variations",
    "Raise the test frequency until the variations smooth out",
    "Increase receiver gain on the vertical channel",
    "Apply magnetic saturation — a DC bias field drives μᵣ toward 1 and collapses the permeability noise"
   ],
   "correct": 3,
   "explanation": "Permeability variation is usually the dominant noise in ferromagnetic material, and no filter or gain setting removes it without also costing flaw signal. Saturating the material switches the μᵣ term off at its source — the practice ASTM E309 builds the examination of steel tubular products around."
  },
  {
   "question": "After changing frequency, filters, and probe to fight noise, which action verifies that the SNR improvement is real?",
   "options": [
    "Compare the new display with your memory of the old one",
    "Re-standardize, re-scan the reference discontinuities at production scan speed, and measure the response against the procedure's minimum SNR — commonly 3:1",
    "Run one production part and confirm that no indications appear",
    "Confirm the background noise is invisible at the instrument's minimum gain"
   ],
   "correct": 1,
   "explanation": "Every parameter change voids the previous setup, so verification means re-standardizing and measuring the reference response against the documented minimum — commonly 3:1, about 10 dB — at the final settings and real scan speed, then recording them. A quiet screen alone could mean the test went blind."
  }
 ],
 "references": [
  "ANSI/ASNT CP-105-2024, ET Level II Techniques Course §3.3 (methods of improving signal-to-noise ratio)",
  "ASNT SNT-TC-1A (2024) — Level II responsibilities: setting up and standardizing equipment, interpreting and evaluating results",
  "ASTM E309, Standard Practice for Eddy Current Examination of Steel Tubular Products Using Magnetic Saturation",
  "Cecco, Van Drunen, and Sharp, Eddy Current Testing Manual (AECL) — multifrequency mixing and f90 prime-frequency practice for tubing"
 ]
}
