Repository: benson8708/NDTAcademy

# NDTAcademy.com

Repo: https://github.com/benson8708/NDTAcademy · Online NDT training platform — Next.js (App Router) + Supabase. Competes with WorldSpec by pairing
self-paced, CP-105-traceable method training with **audit-ready formal training records**
(active-engagement hour tracking, SNT-TC-1A 2024 / NAS410 hour mapping, exportable company records).

## Repo layout

| Path | What it is |
|---|---|
| `web/` | The production Next.js app (TypeScript, no CSS framework — ported design system) |
| `supabase/migrations/` | Schema + RLS + seed migrations (catalog, 5,011-question bank) |
| `site/` | Original static prototype — now the design/content reference only |
| `tools/verify_compliance.py` | CP-105 coverage + hour verifier (writes `site/data/compliance.json`) |
| `resources/` | Source training material (6 GB library, not deployed) |

## Cloud Supabase (live)

- Project: **NDTAcademy** — ref `vamjeecpssxhzeyiqqsc`, region `us-east-2`, org Baron Innovations.
- DB password: in `.supabase-db-password` (gitignored). Keys: `web/.env.local`.
- Schema, RLS, and all seed data (8 courses / 14 levels / 97 modules / 344 lessons / 5,011 questions)
  are **already applied and verified**.
- Outbound Postgres ports were blocked on the build network, so migrations were applied over HTTPS via
  `web/scripts/apply-migrations-https.py` (Management API). On a normal network, plain
  `supabase db push` works — applied versions are recorded in `supabase_migrations.schema_migrations`.
- ⚠️ **Email confirmation is currently disabled** (`mailer_autoconfirm: true`) so signup could be
  tested autonomously. Before launch: re-enable confirmations + configure custom SMTP in
  Supabase Auth settings.

## Run locally

```bash
cd web
npm install
npm run dev          # http://localhost:3000 (or: npm start -- -p 3100 after npm run build)
```

`web/.env.local` (already present locally; recreate on other machines):

```
NEXT_PUBLIC_SUPABASE_URL=https://vamjeecpssxhzeyiqqsc.supabase.co
NEXT_PUBLIC_SUPABASE_ANON_KEY=<anon key>
SUPABASE_SERVICE_ROLE_KEY=<service role key — server only>
NEXT_PUBLIC_SITE_URL=http://localhost:3000
STRIPE_SECRET_KEY=<sk_test_... — server only, empty until set up (see Stripe section)>
STRIPE_WEBHOOK_SECRET=<whsec_... from stripe listen / bootstrap --webhook>
FREE_BETA=true   # false ⇒ paywall enforced (purchase or org seat required)
```

## Deploy (Vercel)

1. Push this repo to GitHub; import in Vercel with **root directory `web/`**.
2. Set the four env vars above, with `NEXT_PUBLIC_SITE_URL=https://ndtacademy.com`
   (drives canonicals, sitemap, JSON-LD URLs).
3. Add the domain. (ndtacademy.com is currently a HugeDomains parking page — purchase/transfer first.)
4. After deploy: submit `https://ndtacademy.com/sitemap.xml` in Google Search Console.

## What's built & tested (June 9, 2026)

End-to-end tested against the live cloud DB (signup → enroll → lesson → heartbeats → exam → dashboards):

- **Marketing/SEO**: static pages for home (targets “NDT training”), courses, 8 course landing pages
  (full curriculum server-rendered), 5 practice-exam landing pages, training-hours pillar guide,
  resources, about, contact, compliance. JSON-LD (Organization, WebSite, Course, FAQPage,
  BreadcrumbList, ItemList), sitemap.xml, robots.txt, canonicals, OG image, 301s from old `.html` URLs.
- **Auth**: email/password signup (individual or company), SSR sessions, protected routes, signout.
- **Learning**: auto-enroll (free during beta), level tabs, module accordion, lesson player with
  objectives/media placeholders/CP-105 topics, mark-complete, prev/next.
- **Hour ledger**: 30-second heartbeats logged only while tab visible + user active (60 s idle cutoff);
  `time_logs` rows capped at 120 s each; rolled up via `training_hours_v`.
- **Practice exams**: 5,011 questions drawn server-side (`draw_questions` RPC), timed mode, scoring,
  missed-question review; attempts saved to `exam_attempts` for signed-in users; anonymous use free.
- **Dashboards**: student (KPIs, courses, attempts, certificates) and company (seats, roster,
  add-technician-by-email via service-role action, training-hour ledger, CSV export).
- **RLS verified**: members see only their own rows; org admins see members’ records; anonymous gets
  catalog/questions only; email-lookup function denied to clients.
- **Commerce (Phase 3, built June 9)**: entitlement-gated `/learn` (paywall renders when
  `FREE_BETA=false` and no purchase/org seat), signature-verified Stripe webhook writing
  purchases/entitlements/seat changes (idempotency verified with replayed + raced signed events
  against the live DB), seat packs updating `organizations.seat_limit` atomically with a ledger,
  billing panels on both dashboards, customer-portal links. See “Stripe commerce” below.

Test accounts (delete in Supabase Auth before launch): `jordan.martinez.test@ndtacademy.com`,
`sarah.chen.test@ndtacademy.com` (org “Acme Inspection Services”; holds a pre-hour-gate VT-I cert

File: web/src/data/content/pt/pt1-1-1.json
{
 "lessonId": "pt1-1-1",
 "title": "History and Purpose of NDT and PT",
 "narrationScript": "Penetrant testing looks thoroughly modern, all aerosol cans, dark booths, and ultraviolet lamps. Its roots, though, go back to the steam railroad. In this lesson we trace where nondestructive testing came from, where the penetrant method fits, and exactly what the method is for. Start with the term itself. Nondestructive testing means examining a material or a component in a way that does not impair its future usefulness. We want the truth about a part without cutting it up or using up its service life. The idea is old. A wheelwright would ring a finished wheel with a hammer and judge the sound. But NDT as an industry began in eighteen ninety five, when Wilhelm Roentgen discovered X rays. Within a few decades radiography was examining castings and welds in industrial plants. In the late nineteen twenties magnetic particle testing arrived and gave steel mills and railroads a fast way to find surface cracks in ferromagnetic parts. Ultrasonic and eddy current methods matured through the nineteen forties and fifties. Each method answers a question the others cannot, and that is still how we use them today. The penetrant story starts earlier than most people think. In the late eighteen hundreds, railroad shops checked axles, rods, and couplers with a technique remembered as the oil and whiting test. The part was soaked in heavy oil thinned with kerosene so the oil could creep into any crack. The surface was wiped clean and painted with whiting, a suspension of chalk that dried to a flat white film. Then the part was struck with a hammer or vibrated. Oil trapped in a crack seeped back out and left a dark stain on the white chalk. Look at what that crude test already contained. A liquid that penetrates. A removal step. A white absorbent coating that pulls the liquid back out and shows a stain. That is penetrant, removal, and developer. Every modern penetrant line is a refinement of those three moves. The oil and whiting test was not very sensitive, and when magnetic particle testing appeared it produced sharper indications on railroad steel, so the old method faded. Penetrant testing came roaring back for one reason. Aluminum. During the Second World War, aircraft plants were turning out aluminum airframes and engine parts by the thousands, and aluminum is not magnetic, so magnetic particle testing was useless on it. In the early nineteen forties Robert and Joseph Switzer harnessed dyes that glow brilliantly under ultraviolet light, and fluorescent penetrants reached industry. A crack that held fluorescent penetrant blazed yellow green in a darkened booth, sensitivity jumped, and the method spread through aerospace. Visible red dye penetrants followed in the same decade, trading some sensitivity for the freedom to inspect in ordinary light. After the war came post emulsifiable penetrants for better washing control, aerosol kits for field work, hydrophilic removers in the nineteen seventies, and the graded sensitivity levels and qualified product lists we rely on now. So what is the method actually for? Penetrant testing reveals discontinuities that are open to the surface of an essentially nonporous material. A penetrating liquid is drawn into the opening by capillary action, the excess is removed from the surface, and a developer pulls the trapped liquid back out and spreads it into a mark many times wider than the flaw itself, in a color or a glow chosen for maximum contrast. Think of it as an amplifier for your eye. A fatigue crack can be far too tight to see, a fraction of a thousandth of an inch wide, and penetrant turns it into a bold line you cannot miss. What does it find? Fatigue cracks in parts that have been in service. Quench cracks and grinding cracks from heat treating and finishing. Weld cracks at toes and craters. Laps and seams in rolled and forged products. Cold shuts and surface porosity in castings. Even through wall leak paths. It works on nearly any solid that is not porous. Steel, aluminum, titanium, nickel alloys, glass, glazed ceramic, and many rigid plastics, magnetic or not. And it covers the whole wetted surface at once, no matter which way a flaw is oriented. Now remember the two non negotiables. The flaw must be open to the surface, and that opening must be clean. Metal smeared over a crack by wire brushing, paint in the opening, or oil sitting in the flaw will blind the method completely. A pore buried under even a few thousandths of an inch of sound metal simply does not exist as far as penetrant is concerned. That is why cleaning gets its own lessons later, and why penetrant pairs so well with volumetric methods like ultrasonics and radiography that see inside the part. Keep the history in mind. Oil, chalk, and a hammer became dye, developer, and ultraviolet light. The physics never changed, and that physics is our next lesson.",
 "imagePrompt": "In a darkened aerospace inspection booth lit deep violet by a UV-A lamp, a gloved technician rotates a polished aluminum jet-engine compressor blade revealing a thin glowing yellow-green crack indication along its root.",
 "sections": [
  {
   "type": "text",
   "heading": "Where NDT Came From",
   "body": "**Nondestructive testing (NDT)** means examining a material, part, or assembly in a way that does not impair its future usefulness. The goal is the truth about internal and surface quality without cutting the part up or consuming its service life. Informal versions are ancient - a wheelwright rang a finished wheel with a hammer and judged the tone - but NDT as an industrial discipline dates from 1895, when Wilhelm Roentgen discovered X-rays. By the 1920s industrial radiography was examining castings and pressure parts; in the late 1920s **magnetic particle testing (MT)** gave railroads and steel mills a fast, sensitive check for surface cracks in ferromagnetic parts; ultrasonic and eddy current methods matured through the 1940s and 1950s.\n\nEach method answers a question the others cannot. Radiography and ultrasonics interrogate the **volume** of a part. Magnetic particle finds surface and slightly subsurface flaws, but only in materials a magnet will hold. Penetrant testing is the surface method that does not care whether the part is magnetic - and it is one of the oldest of them all."
  },
  {
   "type": "text",
   "heading": "Oil and Whiting: the First Penetrant Test",
   "body": "In the late 1800s, railroad shops needed a crack check for axles, side rods, and couplers - parts whose failure derailed trains. Their answer is remembered as the **oil and whiting** test. The part was soaked in heavy oil thinned with kerosene so it could creep into any crack open to the surface. The surface was then wiped clean and coated with **whiting** - chalk suspended in alcohol that dried to a flat white film. Finally the part was struck with a hammer or vibrated. Oil trapped in a crack seeped back out and left a dark stain against the white chalk.\n\nLook at the anatomy of that crude test: a **penetrating liquid**, a **removal step**, and a **white absorbent coating** that draws the liquid back out and displays a high-contrast stain. That is penetrant, removal, and developer - the same three moves every modern PT line performs. Sensitivity was poor by today's standards, and when magnetic particle testing arrived in the late 1920s it produced sharper indications on railroad steel, so oil and whiting faded from the shops that invented it."
  },
  {
   "type": "figure",
   "figureId": "pt1-1-1-fig-a",
   "caption": "A century of penetrant testing - from the railroad oil-and-whiting test to today's classified, process-controlled systems."
  },
  {
   "type": "text",
   "heading": "Fluorescence and the Wartime Aluminum Problem",
   "body": "Penetrant testing came roaring back for one reason: **aluminum**. During the Second World War, aircraft plants produced aluminum airframe and engine components by the thousands - and aluminum is nonmagnetic, so MT was useless on it. A sensitive surface method that worked on *any* nonporous material was suddenly a war priority.\n\nIn the early 1940s, **Robert and Joseph Switzer** applied the fluorescent dyes they had pioneered to penetrating oils, and fluorescent penetrant testing reached industry. A crack charged with fluorescent penetrant blazes yellow-green under ultraviolet light in a darkened booth; the jump in contrast - and therefore sensitivity - was enormous, and aerospace adopted the method wholesale. **Visible red-dye penetrants** followed in the same decade, trading sensitivity for the freedom to inspect under ordinary white light anywhere in the plant or field.\n\nPostwar refinement gave us the toolkit we use now: post-emulsifiable penetrants for controlled washing (1950s), aerosol-packaged solvent-removable kits for field work, hydrophilic emulsifiers for precision removal (1970s), graded fluorescent sensitivity levels, and qualified product lists maintained under aerospace material specifications. Practices such as ASTM E165 and E1417 and ASME Section V, Article 6 standardized the process itself."
  },
  {
   "type": "text",
   "heading": "The Purpose of PT",
   "body": "Penetrant testing exists to **reveal discontinuities open to the surface** of essentially nonporous materials. A penetrating liquid is drawn into the surface opening by capillary action; surface excess is removed; a developer then draws the trapped liquid back out and spreads it into a mark **many times wider than the flaw**, in a color or glow chosen for maximum contrast against the background. PT is an *amplifier for the eye*: a fatigue crack a fraction of a thousandth of an inch wide - hopelessly invisible to direct vision - becomes a bold, unmistakable line.\n\nWhat it finds, when properly performed:\n\n- **Service flaws**: fatigue cracks, stress-corrosion cracking open to the surface\n- **Processing flaws**: quench cracks, grinding cracks and checks, machining tears\n- **Welding flaws**: crater cracks, toe cracks, surface porosity, lack-of-fusion breaking the surface\n- **Primary-metal flaws**: laps and seams in rolled or forged stock, cold shuts and surface shrinkage in castings\n- **Through-wall leak paths** in tanks and tubing\n\nIt works on steel, aluminum, titanium, nickel alloys, glass, glazed ceramics, and many rigid plastics - magnetic or not - and one application covers the entire wetted surface regardless of flaw orientation."
  },
  {
   "type": "figure",
   "figureId": "pt1-1-1-fig-b",
   "caption": "PT detects only discontinuities that are open to the surface and unobstructed - subsurface and smeared-over flaws give no indication."
  },
  {
   "type": "callout",
   "variant": "key",
   "title": "The two non-negotiables",
   "body": "PT can only find a flaw that is **open to the surface** and whose opening is **clean and unobstructed**. A pore under a few thousandths of an inch of sound metal does not exist as far as penetrant is concerned, and a crack smeared shut by wire brushing - or plugged with paint or oil - is just as invisible. Everything else in this course serves those two facts."
  },
  {
   "type": "table",
   "caption": "PT at a glance - what the method offers and what it demands.",
   "headers": ["Aspect", "PT strength", "PT limitation"],
   "rows": [
    ["Flaw types", "Any surface-breaking discontinuity, in any orientation, found in one application", "Nothing subsurface - even thin sound metal over a void hides it completely"],
    ["Materials", "Nearly any nonporous solid: ferrous and nonferrous metals, glass, glazed ceramic, many rigid plastics", "Porous or absorbent surfaces soak up penetrant and drown indications in background"],
    ["Logistics", "Low capital cost; aerosol kits go anywhere; complex shapes are no obstacle", "Consumable chemicals, post-cleaning, temperature limits, and disciplined process control"],
    ["Sensitivity", "High-sensitivity fluorescent systems reveal cracks far too tight for the unaided eye", "Results are only as good as pre-cleaning, dwell, removal, and lighting"]
   ]
  },
  {
   "type": "text",
   "heading": "PT Among the Other Methods",
   "body": "Knowing *why* a specification calls for PT keeps you from misusing it. Against **magnetic particle testing**: MT is generally faster on ferromagnetic parts, tolerates thin coatings, and can show slightly subsurface flaws - but it is helpless on aluminum, austenitic stainless, titanium, or nickel-base alloys, which is exactly where PT earns its keep. Against **visual testing**: PT is essentially visual testing with chemical amplification - it finds what the eye alone cannot resolve, but it still depends on a trained eye and proper lighting at the end. Against **radiography and ultrasonics**: those are volumetric methods that see inside the part but can miss tight surface cracks; PT and the volumetric methods are complements, not competitors, which is why critical hardware is often examined by both.\n\nWhen a drawing note or code paragraph specifies PT, it is making a deliberate choice: the concern is surface-breaking flaws, the material may be nonmagnetic, and full-surface coverage of a possibly complex geometry is wanted at reasonable cost."
  }
 ],
 "figures": [
  {
   "id": "pt1-1-1-fig-a",
   "title": "How penetrant testing evolved",
   "file": "pt1-1-1-fig-a.svg"
  },
  {
   "id": "pt1-1-1-fig-b",
   "title": "What PT can and cannot find",
   "file": "pt1-1-1-fig-b.svg"
  }
 ],
 "interactive": null,
 "checkQuestions": [
  {
   "question": "Why did the oil-and-whiting test largely disappear from railroad shops after the late 1920s?",
   "options": [
    "Railroads stopped inspecting axles and rods",
    "Magnetic particle testing arrived and gave sharper indications on the ferromagnetic steel parts railroads inspected",
    "Whiting became unavailable",
    "Fluorescent dyes replaced chalk coatings immediately"
   ],
   "correct": 1,
   "explanation": "Railroad parts were ferromagnetic, so the newly developed magnetic particle method outperformed the crude oil-and-whiting test on them; penetrant testing only resurged when nonmagnetic alloys demanded a surface method MT could not provide."
  },
  {
   "question": "During the Second World War, penetrant testing surged specifically because aircraft factories needed to inspect aluminum parts. What property of aluminum drove that?",
   "options": [
    "Aluminum is nonmagnetic, so magnetic particle testing cannot be used on it",
    "Aluminum is too thin for radiography",
    "Aluminum naturally fluoresces under ultraviolet light",
    "Aluminum cracks only at the surface"
   ],
   "correct": 0,
   "explanation": "MT requires a ferromagnetic material; aluminum airframe and engine parts could not be magnetized, so a sensitive surface method that works on any nonporous material became a wartime priority - and fluorescent PT filled it."
  },
  {
   "question": "Which list contains ONLY discontinuities that properly performed PT can reveal?",
   "options": [
    "Fatigue cracks, internal shrinkage, buried inclusions",
    "Internal voids, laminations, subsurface slag",
    "Grinding cracks, laps open to the surface, surface porosity",
    "Subsurface porosity, internal bursts, core shift"
   ],
   "correct": 2,
   "explanation": "PT reveals only discontinuities open to the surface; grinding cracks, surface-breaking laps, and surface porosity qualify, while anything internal or subsurface gives no indication at all."
  },
  {
   "question": "A casting contains a gas pore whose top is covered by a few thousandths of an inch of sound metal. What will PT show, and why?",
   "options": [
    "A weak indication, because penetrant diffuses through thin metal",
    "Nothing, because the discontinuity is not open to the surface",
    "A rounded indication, because pores always bleed out",
    "A linear indication tracing the pore's deepest point"
   ],
   "correct": 1,
   "explanation": "Capillary entry requires a surface opening; even a very thin layer of sound metal seals the flaw off from the penetrant, which is the method's fundamental limitation."
  },
  {
   "question": "PT is often described as an amplifier for the eye. What actually does the amplifying?",
   "options": [
    "The ultraviolet lamp optically magnifies the flaw",
    "The penetrant chemically etches the crack wider",
    "The developer layer acts as a magnifying lens",
    "Bleed-out into the developer spreads the dye far wider than the flaw opening, and its color or glow maximizes contrast"
   ],
   "correct": 3,
   "explanation": "The indication is dye drawn back out of the flaw and blotted laterally through the developer, so a crack too tight to see produces a mark many times its actual width in a high-contrast color or fluorescent glow."
  }
 ],
 "references": [
  "CP-105-2024 PT Topical Outline §1.1 (brief history of NDT and PT)",
  "CP-105-2024 PT Topical Outline §1.2 (purpose of PT)",
  "Practices such as ASTM E165 and ASTM E1417 (standard PT practice context)",
  "ASME BPVC Section V, Article 6 (penetrant examination, general practice context)"
 ]
}

File: web/src/data/content/pt/pt1-1-2.json
{
 "lessonId": "pt1-1-2",
 "title": "Basic Principles of PT: Capillary Action",
 "narrationScript": "You have used capillary action your whole life without naming it. Touch the corner of a paper towel to spilled coffee and the liquid climbs into the towel, uphill, with no pump pushing it. The wick of an oil lamp lifts fuel to the flame the same way. Penetrant testing simply hires that force twice. Once to carry penetrant down into a flaw, and once to pull it back out into the developer where you can see it. Understand this one mechanism and the whole method makes sense, every dwell time, every temperature limit, every cleaning rule. Start inside the liquid. The molecules of a liquid attract one another. That mutual attraction is called cohesion, and at the surface it makes the liquid behave as if it were wrapped in a thin stretched skin. We call that effect surface tension. It is why a water drop pulls itself into a bead, and why a carefully placed needle can rest on a still glass of water. There is a second attraction in play, the pull between the liquid and any solid it touches. That one is called adhesion. The contest between those two forces decides everything. When adhesion to the solid wins, the liquid spreads out and clings. We say it wets the surface. When cohesion wins, the liquid gathers into a bead and stands off the surface. We measure that contest with the contact angle. Set a drop on a clean horizontal plate and measure the angle between the solid surface and the edge of the drop, taken inside the liquid. An angle below ninety degrees means the liquid wets. An angle above ninety degrees means it does not. Water on a freshly waxed hood beads up near or above ninety. A good penetrant on clean metal spreads almost flat, with a contact angle of only a few degrees. Wetting is the gatekeeper. A liquid that will not wet the surface will never enter a flaw, no matter how long you wait. Now the pump itself. Stand a fine glass tube in a wetting liquid and the liquid climbs the bore and holds there, above the level outside the tube. The climb is driven by surface tension acting around the curved liquid surface inside the tube, the meniscus. Here is the part to burn into memory. The narrower the tube, the higher the climb. The pull grows as the passage shrinks. A crack is just that tube flattened into a slot, two rough walls a hair apart, and the same rule applies. The tighter the crack, the harder it pulls penetrant in. The flaws you most need to find, the tight ones, are exactly the ones that grab penetrant most strongly. And because capillary forces completely dwarf gravity at that tiny scale, position does not matter. Penetrant enters a crack on a vertical wall or an overhead surface just as well as on a bench top. A real crack is a dead end, though, not an open pipe. The air inside has to go somewhere. Because a crack is open along its whole length at the surface, air escapes through sections the penetrant has not covered yet while liquid advances elsewhere. The fill happens, but it is not instant, and the tightest flaws fill slowest. That is the entire reason dwell time exists. Typical procedures call for a penetrant dwell of at least ten minutes, and longer when you are hunting tight fatigue cracks or working near the cold end of the temperature range. Your written procedure governs. One rule inside that window. Keep the surface wet. If penetrant dries to a film during dwell, it stops feeding the flaw and it will not remove or develop properly. Reapply it, or clean the part and start over. What about viscosity, the liquid's resistance to flow? Viscosity sets how fast penetrant moves, not whether it can enter. A thick penetrant on a cold morning still wets and still penetrates. It just needs more time. That is why the standard temperature band in many procedures runs from about forty degrees to one hundred twenty five degrees Fahrenheit. Below the band the liquid thickens and dwell stretches out. Above it, the penetrant can dry on the part and its dyes can degrade. Last comes the second hire. After you remove the surface excess, the flaw stays charged with penetrant, held in place by the same capillary grip that pulled it in. Developer is a layer of fine white powder, and to the trapped liquid it looks like thousands of fresh capillary passages pressed against the flaw mouth. It works like a blotter. Penetrant wicks up into the powder and spreads sideways, painting a mark many times wider than the crack that fed it. Give it time, typically at least ten minutes of development, and read the surface within your procedure's window, because an overdeveloped indication bleeds wide and fuzzy. Two questions run this whole method. Can the penetrant get in? That is wetting, openness, and cleanliness. And did you give it enough time? That is viscosity, temperature, and dwell.",
 "imagePrompt": "Extreme macro of glossy red dye penetrant creeping along a hairline fatigue crack in brushed stainless steel, the droplet edge spreading nearly flat across the machined surface under warm shop lighting.",
 "sections": [
  {
   "type": "text",
   "heading": "A Force You Already Know",
   "body": "Touch the corner of a paper towel to spilled coffee and the liquid climbs into it - uphill, with no pump. A lamp wick lifts oil to the flame the same way, and a sugar cube dipped edge-first into tea darkens to the top. All of these are **capillary action**: a liquid drawn spontaneously into fine passages by forces at its own surface.\n\nPenetrant testing hires that force **twice**. During dwell, capillary action carries penetrant *into* any discontinuity open to the surface. During development, the same force pulls the trapped penetrant *back out* into a blotter-like powder coating, where it spreads into a visible indication. Every practical rule in this method - dwell times, temperature limits, the obsession with pre-cleaning, the choice of developer - exists to serve or protect that one mechanism. Understand it once, properly, and the rest of the course is applications."
  },
  {
   "type": "text",
   "heading": "Surface Tension, Adhesion, and Wetting",
   "body": "Liquid molecules attract one another - that mutual pull is **cohesion**, and at the liquid's surface it produces **surface tension**, making the surface behave like a thin stretched membrane. It is why a free drop pulls itself into a sphere and why a carefully placed needle floats on still water.\n\nA second force competes: **adhesion**, the attraction between the liquid and a solid it touches. The contest decides whether the liquid **wets**. If adhesion wins, the liquid spreads and clings; if cohesion wins, it beads up and stands off the surface.\n\nThe scorecard is the **contact angle** - the angle between the solid surface and the drop's edge, measured *inside* the liquid. Below 90° the liquid wets and will enter fine openings; above 90° it does not. Water on a waxed panel sits near or above 90°. A well-formulated penetrant on clean metal spreads almost flat, with a contact angle of **only a few degrees** - nearly perfect wetting.\n\nThis is the gatekeeper property: a liquid that cannot wet the surface will never enter a flaw, no matter how long it sits. And wetting is fragile - an oily film, fingerprints, or residues on the part raise the effective contact angle and choke off entry, which is why pre-cleaning is half the method."
  },
  {
   "type": "figure",
   "figureId": "pt1-1-2-fig-a",
   "caption": "Wetting versus non-wetting: a penetrant spreads to a contact angle of a few degrees, while a non-wetting liquid beads above ninety degrees and cannot enter fine openings."
  },
  {
   "type": "text",
   "heading": "The Capillary Pump",
   "body": "Stand a fine glass tube in a wetting liquid and the liquid climbs the bore, held above the outside level by surface tension acting around the curved **meniscus**. The rule that matters: **the narrower the passage, the stronger the pull and the higher the climb**. The capillary driving pressure rises in proportion to surface tension times the cosine of the contact angle, divided by the size of the gap - shrink the gap and the pull grows.\n\nA crack is that tube flattened into a slot: two rough walls a hair apart. The same physics applies, so **the tightest cracks pull penetrant hardest** - the flaws most invisible to the eye grab penetrant most strongly. And because capillary pressure dwarfs gravity at flaw scale, **part orientation is irrelevant**: penetrant enters cracks on vertical and overhead surfaces just as readily as on a bench.\n\nOne complication: a crack is a *dead-end* capillary, and the air inside must go somewhere. Because the crack is open along its whole surface length, air escapes through sections the liquid has not yet covered while penetrant advances elsewhere. Filling happens - but not instantly, and the tightest flaws fill slowest. That single fact is the physical justification for dwell time."
  },
  {
   "type": "figure",
   "figureId": "pt1-1-2-fig-b",
   "caption": "Capillary rise grows as the passage narrows - and a crack behaves as a flattened capillary, so tighter flaws pull penetrant harder."
  },
  {
   "type": "text",
   "heading": "Time, Viscosity, and Temperature",
   "body": "**Viscosity** is a liquid's resistance to flow - and its role is widely misunderstood. Viscosity governs **how fast** penetrant moves, *not whether* it can enter. A thick penetrant on a cold morning still wets and still penetrates; it simply needs more time. Surface tension and contact angle decide ability; viscosity and temperature decide speed.\n\nThat is the logic behind two numbers you will live with:\n\n- **Penetrant dwell**: typical procedures require **at least 10 minutes**, with longer dwells for tight fatigue cracks, stress-corrosion cracking, or parts near the cold end of the range. Your written procedure governs.\n- **Temperature band**: standard practice commonly allows about **40-125 °F (4-52 °C)** for both part and penetrant. Below the band, the penetrant thickens and dwell stretches; above it, the penetrant can dry on the part and its dyes can degrade. Outside the band, the procedure must be qualified for those conditions.\n\nOne discipline inside the dwell window: **keep the surface wet**. Penetrant that dries to a film stops feeding the flaw and will neither remove nor develop properly - reapply penetrant or reclean and restart. And remember that residues matter even when invisible: acids and chromates left in a flaw can destroy a fluorescent dye's glow before you ever get to the booth."
  },
  {
   "type": "callout",
   "variant": "key",
   "title": "Ability versus speed",
   "body": "**Wetting (contact angle), an open flaw, and a clean cavity decide WHETHER penetrant enters. Viscosity and temperature decide HOW FAST. Dwell time buys the time the physics needs.** When a tight crack is missed, the failure traces back to one of those two questions - the penetrant could not get in, or it was not given the chance."
  },
  {
   "type": "text",
   "heading": "Reversing the Flow: Bleed-Out",
   "body": "After dwell, the surface excess is removed - but the flaw stays charged, because the same capillary grip that pulled penetrant in now holds it against everything short of an over-aggressive wash. The part may look perfectly clean while every tight crack in it is still loaded with dye.\n\n**Developer** turns that hidden charge into something you can see. A developer coat is a layer of finely divided white powder, and to the trapped liquid it presents thousands of fresh capillary passages pressed directly against the flaw mouth. It is a blotter, working capillary action in reverse: penetrant wicks out of the flaw into the powder and spreads laterally, painting a mark **many times wider than the opening that fed it**. That spreading is the method's amplification - the reason a crack a fraction of a thousandth of an inch wide becomes a bold line - and the white coat adds contrast behind a red indication or a non-fluorescing background behind a glowing one.\n\nDevelopment takes time: commonly **at least 10 minutes** before interpretation, reading the part within the procedure's window, because over-development keeps bleeding until indications grow wide and fuzzy. The bleed-out itself carries information - a fast, spreading return from a wiped indication signals a large hidden volume - and you will use that in interpretation lessons later."
  },
  {
   "type": "figure",
   "figureId": "pt1-1-2-fig-c",
   "caption": "One force, two directions: capillary action fills the flaw during dwell, holds the charge through removal, and blots penetrant back out into the developer as a widened indication."
  }
 ],
 "figures": [
  {
   "id": "pt1-1-2-fig-a",
   "title": "Wetting and the contact angle",
   "file": "pt1-1-2-fig-a.svg"
  },
  {
   "id": "pt1-1-2-fig-b",
   "title": "Capillary rise: tight paths pull harder",
   "file": "pt1-1-2-fig-b.svg"
  },
  {
   "id": "pt1-1-2-fig-c",
   "title": "Penetrant entry, retention, and bleed-out",
   "file": "pt1-1-2-fig-c.svg"
  }
 ],
 "interactive": {
  "type": "sort",
  "title": "What Controls Penetrant Entry?",
  "intro": "Classify each factor by the role it actually plays when penetrant meets a surface-breaking flaw.",
  "buckets": [
   "Decides WHETHER penetrant enters",
   "Decides HOW FAST penetrant enters",
   "Little or no effect on entry"
  ],
  "items": [
   {
    "label": "Contact angle (wetting ability)",
    "bucket": 0,
    "why": "A liquid that does not wet - contact angle near or above ninety degrees - never enters the flaw at all; good penetrants wet at only a few degrees."
   },
   {
    "label": "Flaw opening clear at the surface",
    "bucket": 0,
    "why": "Capillary entry needs an open path; metal smeared over the mouth, or a flaw that is fully subsurface, means no entry, period."
   },
   {
    "label": "Oil, paint, or water already inside the flaw",
    "bucket": 0,
    "why": "A contaminated cavity is already full - penetrant cannot displace it, so entry is blocked no matter how long the dwell."
   },
   {
    "label": "Penetrant viscosity",
    "bucket": 1,
    "why": "Viscosity is resistance to flow: a thicker penetrant still wets and still enters, it just needs a longer dwell to fill tight flaws."
   },
   {
    "label": "Length of the penetrant dwell",
    "bucket": 1,
    "why": "Dwell buys the time capillary filling needs - it compensates for slow flow, though it can never create wetting that is not there."
   },
   {
    "label": "Part temperature within the standard band",
    "bucket": 1,
    "why": "Cold penetrant is thicker and fills slower, which is why procedures extend dwell near the cold end of the roughly 40-125 °F band."
   },
   {
    "label": "Part orientation (vertical or overhead)",
    "bucket": 2,
    "why": "At flaw scale, capillary pressure dwarfs gravity - penetrant enters cracks on vertical and overhead surfaces just as well as on a bench."
   },
   {
    "label": "Dye color or fluorescence of the penetrant",
    "bucket": 2,
    "why": "The dye sets how visible the indication will be later; it has essentially nothing to do with whether or how fast the liquid enters the flaw."
   }
  ]
 },
 "checkQuestions": [
  {
   "question": "What actually drives penetrant into a tight surface crack?",
   "options": [
    "Gravity pulling the liquid down into the opening",
    "Surface tension acting with strong wetting - a contact angle far below ninety degrees",
    "Spray pressure from the aerosol or applicator",
    "A chemical attraction between the dye and flaw surfaces"
   ],
   "correct": 1,
   "explanation": "Capillary entry is driven by surface tension combined with the penetrant's ability to wet the part; applied pressure and gravity are negligible at flaw scale, which is also why orientation does not matter."
  },
  {
   "question": "A tight fatigue crack and a broad, shallow gouge sit side by side on the same part. Which statement is correct?",
   "options": [
    "The gouge develops the stronger capillary pull because it holds more liquid",
    "Both features experience the same capillary pressure",
    "The crack develops the stronger capillary pressure, because the pull grows as the gap narrows",
    "Neither fills unless the surface is horizontal"
   ],
   "correct": 2,
   "explanation": "Capillary driving pressure increases as the passage gets smaller, so the tight crack pulls penetrant in harder than the open gouge - the flaws hardest to see grab penetrant most strongly."
  },
  {
   "question": "Your unheated shop is at about forty-five degrees Fahrenheit - inside the standard band, but cold. What does the cold mainly change?",
   "options": [
    "The penetrant can no longer wet the surface at all",
    "Capillary action reverses direction below fifty degrees",
    "Dwell can be shortened because cold liquids cling better",
    "Entry slows because the penetrant is more viscous, so the procedure typically requires a longer dwell"
   ],
   "correct": 3,
   "explanation": "Temperature works through viscosity: cold thickens the penetrant and slows filling without removing its ability to enter, so procedures compensate with extended dwell near the cold end of the band."
  },
  {
   "question": "Why does the developed indication appear many times wider than the crack that produced it?",
   "options": [
    "The developer's fine powder presents countless new capillary paths that blot penetrant out of the flaw and spread it laterally",
    "The crack physically widens as the developer cures",
    "Ultraviolet light optically enlarges the stain",
    "The penetrant expands as its solvent flashes off"
   ],
   "correct": 0,
   "explanation": "Development is capillary action in reverse: the powder wicks penetrant out of the flaw and spreads it sideways, so the visible mark is far wider than the opening - that spreading is the method's amplification."
  },
  {
   "question": "Halfway through a long dwell on a hot, breezy day, the penetrant coat has dried to a tacky film. Why is that a problem?",
   "options": [
    "Dried penetrant develops excessive capillary force and over-penetrates",
    "It only matters for visible dye penetrants, not fluorescent ones",
    "A dried film stops feeding the flaw and will not remove or bleed out properly - rewet it, or reclean and restart per the procedure",
    "Drying improves sensitivity but permanently stains the part"
   ],
   "correct": 2,
   "explanation": "Penetrant must stay liquid to keep filling the flaw and later to wash off and bleed back out; once dried it does none of those, so the fix is to keep the surface wet during dwell or start the process over."
  }
 ],
 "references": [
  "CP-105-2024 PT Topical Outline §1.3 (basic principles of PT)",
  "Practices such as ASTM E165 and ASTM E1417 (dwell and temperature practice context)",
  "ASME BPVC Section V, Article 6 (penetrant examination, general practice context)",
  "General capillarity physics: surface tension, contact angle, capillary rise (reference principles)"
 ]
}

File: web/src/data/content/pt/pt1-1-3.json
{
 "lessonId": "pt1-1-3",
 "title": "Penetrant Types and Personnel Qualification",
 "narrationScript": "Walk up to the penetrant bench in any shop and the labels can read like code. Type one, method d, sensitivity level three, form a developer. By the end of this lesson that language will be yours, and you will also know what it takes, on paper and in person, to be the technician trusted to run the process. Start with the dyes, because every commercial penetrant belongs to one of two families. Type one penetrants carry a fluorescent dye. Under ultraviolet light in the band we call UV-A, the dye glows a brilliant yellow green. You inspect in a darkened booth, with the lamp delivering at least one thousand microwatts per square centimeter at the part surface and the white light in the booth held down to about two footcandles. You also give your eyes several minutes to adapt to the dark before you evaluate. The payoff for all that control is sensitivity. A glowing indication on a black field is the most detectable signal this method can produce, which is why critical aerospace work is fluorescent. Type two penetrants carry a deep red dye instead, read against the flat white of the developer in ordinary light, at least one hundred footcandles at the surface. No booth, no lamp, no darkness. That convenience makes visible penetrant the workhorse for field welds, structural steel, and maintenance calls, at some cost in fine flaw sensitivity. Now the second half of the designation, the removal method, and there are four. Method a penetrants are water washable. The emulsifier is blended into the penetrant itself, so a coarse water spray takes the excess straight off. That is fast and economical for big batches and rough surfaces, but the built in emulsifier also makes it the easiest system to over wash. Method b penetrants are post emulsifiable, using a lipophilic, meaning oil based, emulsifier. The penetrant alone will not wash off. After dwell the part is dipped in emulsifier, and only that timed contact makes the surface layer washable. Contact time is critical, and the bath is never agitated. Method c is solvent removable. You wipe the excess off with a clean, dry, lint free cloth, then finish with a cloth lightly dampened with solvent. You never flood the surface, because solvent sprayed onto the part will strip penetrant right out of the flaws. This is the aerosol kit method, made for one weld on a bridge or a single fitting in a plant. Method d is post emulsifiable with a hydrophilic, water based, emulsifier. The part gets a water pre rinse to knock off most of the excess, then a dip in dilute emulsifier, commonly somewhere between five and thirty five percent concentration for immersion and much weaker for spray, then a final rinse. Method d gives the finest control over removal, which is why high sensitivity fluorescent lines in engine overhaul shops run it. Fluorescent penetrants are also graded for sensitivity, from level one half, called ultralow, up through level four, ultrahigh. Higher levels light up finer flaws but produce more background on rough surfaces, so more is not automatically better. The governing specification and your procedure set the level. Developers carry letters of their own. Form a is dry powder. Forms b and c are the water based developers. Forms d and e are the nonaqueous developers in spray cans, generally the most sensitive choice for spot work. Form f covers special types. One more rule before we leave materials. Penetrant, emulsifier, and developer are qualified together as a family, so never mix brands or types without engineering approval. Now the human half. A method this dependent on technique stands or falls on the person running it, so industry formalized how technicians are qualified and certified. Qualification means you hold the documented training, the experience hours, the vision, and the passing examinations. Certification is the written testimony that you are qualified. In the employer based model used across most American industry, a recommended practice called SNT-TC-1A guides each employer in writing its own written practice, the controlling document for that company. Some contracts invoke a companion standard that turns those recommendations into requirements, aerospace work runs under NAS 410, and some countries use central certification under ISO 9712, where a national body examines and certifies technicians directly. Whatever the framework, the ladder looks the same. A trainee works under supervision and makes no accept or reject calls. A level one performs specific tests according to written instructions. A level two sets up, performs, interprets, and evaluates to codes and specifications, and supervises those below. A level three writes the procedures, trains and examines the staff, and answers for the whole program. Earning a level takes formal training hours, supervised experience, written general and specific examinations, a hands on practical, a near vision check at least annually, and periodic verification that you can tell the colors and shades of the method apart. Certification also expires, typically on a three to five year cycle, because skills and eyes both drift. That system is what puts authority behind your signature on an inspection report.",
 "imagePrompt": "In a bright NDT training lab, an instructor watches a trainee wipe excess red penetrant from a steel test plate with a folded lint-free cloth, plain aerosol cans and a UV-A lamp arranged on the workbench beside them.",
 "sections": [
  {
   "type": "text",
   "heading": "One Family, Two Dyes",
   "body": "Every commercial penetrant belongs to one of two types, defined by its dye.\n\n**Type I - fluorescent.** The dye glows brilliant yellow-green under **UV-A** ultraviolet light. Examination happens in a darkened area: typical procedure values are at least **1,000 microwatts per square centimeter** of UV-A at the part surface, ambient white light held to about **2 footcandles**, and several minutes of eye **dark adaptation** before evaluating. The reward for that control is the highest sensitivity the method offers - a glowing line on a black field is the most detectable signal PT can produce, which is why critical aerospace and engine hardware is inspected fluorescent.\n\n**Type II - visible.** A deep red dye read against the flat white developer coat under ordinary white light - at least **100 footcandles** at the surface. No booth, no UV lamp, no dark adaptation. That freedom makes visible penetrant the workhorse for field welds, structural steel, and maintenance work, at some cost in fine-flaw sensitivity.\n\nThe choice is rarely yours on the day: the governing specification and your written procedure designate the type, and the lighting requirements that come with it are conditions for a valid test, not suggestions."
  },
  {
   "type": "figure",
   "figureId": "pt1-1-3-fig-a",
   "caption": "Commercial penetrant systems are classified by type (dye), removal method, fluorescent sensitivity level, and developer form - and qualified together as a family."
  },
  {
   "type": "text",
   "heading": "Four Ways to Take It Back Off",
   "body": "The second half of a penetrant designation is its removal **method** - how the surface excess comes off without stripping flaws.\n\n**Method A - water-washable.** The emulsifier is blended into the penetrant, so a coarse water spray removes the excess directly. Fast and economical for large batches and rough surfaces - and the easiest system to **over-wash**, because the whole film, including what sits in flaws, is water-vulnerable.\n\n**Method B - post-emulsifiable, lipophilic.** The penetrant alone is not water-washable. After dwell, the part is immersed in an oil-based emulsifier; only that timed contact renders the surface layer rinsable. **Contact time is critical** and the emulsifier is not agitated, since emulsification must proceed inward from the surface, stopping before it reaches flaw-trapped penetrant.\n\n**Method C - solvent-removable.** Wipe the excess with a clean, dry, lint-free cloth, then finish with a cloth **lightly dampened** with solvent. **Never flood the surface** - sprayed solvent wicks into flaws and strips them empty. This is the aerosol-kit method for one weld on a bridge or a single fitting in a plant.\n\n**Method D - post-emulsifiable, hydrophilic.** A water **pre-rinse** removes most excess, then a dilute water-based emulsifier - commonly about **5-35 percent** concentration for immersion, far weaker for spray - followed by a final rinse. Method D offers the finest removal control and rules high-sensitivity production lines."
  },
  {
   "type": "table",
   "caption": "The four removal methods - typical use and the discipline each demands.",
   "headers": ["Method", "How the excess comes off", "Use it for / watch out for"],
   "rows": [
    ["A - water-washable", "Coarse water spray directly on the penetrant (emulsifier built in)", "Large batches, rough surfaces; the easiest system to over-wash"],
    ["B - post-emulsifiable, lipophilic", "Timed immersion in oil-based emulsifier (no agitation), then rinse", "High sensitivity on smoother parts; emulsifier contact time is critical"],
    ["C - solvent-removable", "Dry wipe, then a solvent-dampened cloth - never flood the surface", "Field and spot checks from aerosol kits; flooding strips flaws"],
    ["D - post-emulsifiable, hydrophilic", "Water pre-rinse, dilute hydrophilic emulsifier dip or spray, final rinse", "High-sensitivity production lines; best removal control of the four"]
   ]
  },
  {
   "type": "text",
   "heading": "Sensitivity Levels and Developer Forms",
   "body": "Fluorescent (Type I) penetrants are graded into **sensitivity levels**: **½ (ultralow), 1 (low), 2 (medium), 3 (high), and 4 (ultrahigh)**. Higher levels reveal finer discontinuities - but they also hold more dye in surface roughness, so background noise climbs with sensitivity. A level 4 penetrant on a rough casting can bury real indications in glow; a level ½ on a polished turbine disk can miss the cracks that matter. More is not automatically better: the specification and procedure select the level for the part, typically verified against qualified product listings maintained under aerospace material specifications. Visible (Type II) penetrants are not graded into these levels.\n\nDevelopers are classified by **form**: **a** - dry powder; **b** and **c** - aqueous (water-soluble and water-suspendible); **d** and **e** - nonaqueous wet developers, solvent-carried in spray cans and generally the most sensitive choice in common spot use; **f** - special applications. You will meet the practical trade-offs among them in the materials module; for now, learn the letters - procedures and purchase orders speak this language."
  },
  {
   "type": "callout",
   "variant": "standard",
   "title": "Qualified as a family - and the procedure governs",
   "body": "Penetrant, emulsifier or remover, and developer are qualified **together** as a system. Mixing brands or types without engineering approval voids that qualification and can quietly kill sensitivity. The numbers in this lesson - lighting levels, emulsifier concentrations, dwell windows - are **typical procedure values**: your written procedure and its governing specification (practices such as ASTM E1417, ASTM E165, and ASME Section V, Article 6) always control."
  },
  {
   "type": "text",
   "heading": "Becoming Certified: the Framework",
   "body": "PT is an operator-dependent method - the same materials in different hands give different results - so industry formalized **who** may run it.\n\nTwo words anchor everything. **Qualification** is the demonstrated combination of training, experience, vision, and examination results that shows a person can do the job. **Certification** is the written testimony that the person is qualified.\n\nIn the employer-based model that dominates American industry, **SNT-TC-1A** - a *recommended practice* - guides each employer in writing its own **written practice**, the controlling document for that company's program. **ASNT CP-189** is a companion *standard* that sets minimum requirements where contracts invoke it. Aerospace work runs under **NAS 410**, with its own mandatory minimums. Several countries instead use **central certification** under **ISO 9712**, where a national certifying body - not the employer - examines and certifies.\n\nThe ladder is the same everywhere. A **trainee** works under supervision and makes no accept/reject determinations. A **Level I** performs specific calibrations and tests according to written instructions and records results. A **Level II** sets up, performs, **interprets and evaluates** results against codes and specifications, and supervises trainees and Level Is. A **Level III** establishes procedures and techniques, interprets codes, and is responsible for training and examining the staff."
  },
  {
   "type": "figure",
   "figureId": "pt1-1-3-fig-b",
   "caption": "The PT qualification ladder - what each level is trusted to do, and the requirements every level must maintain."
  },
  {
   "type": "text",
   "heading": "Exams, Eyes, and Staying Certified",
   "body": "Reaching a level takes documented **formal training hours** and **supervised experience time**, with the amounts set by the governing document and the employer's written practice. Then come the examinations:\n\n- **General** - written, covering the method's principles (this course's territory)\n- **Specific** - written, covering the employer's procedures, equipment, and governing codes\n- **Practical** - hands-on demonstration on real hardware or flawed specimens, typically including indication detection and documentation\n\nA composite passing grade of about **80 percent** is typical, per the written practice.\n\nVision requirements are not a formality in a method that ends with an eye reading an indication: a **near-vision acuity** examination at least **annually** - fine print resolved at close working distance, with correction allowed - plus a periodic check that you can **differentiate the colors and shades** the method uses. Photochromic or heavily tinted lenses interfere with fluorescent work and are typically prohibited in the booth.\n\nCertification expires - commonly on a **three-to-five-year** cycle depending on the document and level - and lapses with significant interrupted service. Recertification by examination or documented continuing performance keeps the signature on your inspection reports meaning something."
  }
 ],
 "figures": [
  {
   "id": "pt1-1-3-fig-a",
   "title": "Penetrant system classification",
   "file": "pt1-1-3-fig-a.svg"
  },
  {
   "id": "pt1-1-3-fig-b",
   "title": "The PT certification ladder",
   "file": "pt1-1-3-fig-b.svg"
  }
 ],
 "interactive": null,
 "checkQuestions": [
  {
   "question": "An engine-overhaul line must find tight fatigue cracks in titanium compressor blades, with full process control at rinse and emulsifier stations. Which system fits best?",
   "options": [
    "Type II, Method A, with dry developer",
    "Type II, Method C aerosol kit",
    "Type I, Method D, sensitivity level 3 or 4",
    "Type I, Method A, sensitivity level ½"
   ],
   "correct": 2,
   "explanation": "Tight fatigue cracks in critical hardware call for high-sensitivity fluorescent penetrant, and the hydrophilic post-emulsifiable method gives the controlled removal that high sensitivity requires on a production line."
  },
  {
   "question": "A bridge crew needs to crack-check one repair weld outdoors - no water supply, no power for a UV lamp, broad daylight. Which combination is right?",
   "options": [
    "Type II, Method C, with nonaqueous developer from aerosol cans",
    "Type I, Method D, with dry powder developer",
    "Type I, Method A, with aqueous developer",
    "Type II, Method B, with no developer"
   ],
   "correct": 0,
   "explanation": "Visible dye needs only white light, solvent-removable wiping needs no rinse station, and the nonaqueous spray developer completes a self-contained aerosol kit - the classic field combination."
  },
  {
   "question": "Sensitivity levels ½ through 4 apply to which penetrants, and what is the trade-off as the level rises?",
   "options": [
    "Both types; higher levels simply wash off more easily",
    "Type I fluorescent only; higher levels reveal finer flaws but build more background on rough surfaces",
    "Type II visible only; higher levels mean a deeper red",
    "Developers, not penetrants; higher levels blot faster"
   ],
   "correct": 1,
   "explanation": "The graded sensitivity scale belongs to fluorescent penetrants; climbing it buys finer flaw detection at the price of more background noise, so the specification matches the level to the part."
  },
  {
   "question": "Under an SNT-TC-1A-based program, who certifies a PT Level II, and on what basis?",
   "options": [
    "The employer, per its own written practice, based on documented training, experience, examinations, and vision checks",
    "ASNT headquarters certifies every Level II directly",
    "The penetrant manufacturer issues the certification with the materials",
    "Any Level III may personally certify anyone at any company"
   ],
   "correct": 0,
   "explanation": "SNT-TC-1A is a recommended practice implemented through each employer's written practice, so certification is the employer's written testimony that its requirements for training, experience, exams, and vision have been met."
  },
  {
   "question": "Which task belongs to a Level II rather than a Level I?",
   "options": [
    "Performing a specific test step by following written instructions",
    "Recording dwell start and stop times on the traveler",
    "Maintaining the penetrant tank level between shifts",
    "Interpreting and evaluating indications for acceptance against the governing code"
   ],
   "correct": 3,
   "explanation": "Interpretation and evaluation against codes and specifications is the defining Level II authority; a Level I performs and records specific operations under written instructions."
  }
 ],
 "references": [
  "CP-105-2024 PT Topical Outline §1.4 (types of liquid penetrants commercially available)",
  "CP-105-2024 PT Topical Outline §1.5 (method of personnel qualification)",
  "Classification practice such as AMS 2644 and ASTM E1417 (type, method, sensitivity level, developer form)",
  "SNT-TC-1A and ASNT CP-189 (employer-based qualification and certification context)",
  "NAS 410 and ISO 9712 (aerospace and central certification context)"
 ]
}
