Repository: benson8708/NDTAcademy

# NDTAcademy.com

Repo: https://github.com/benson8708/NDTAcademy · Online NDT training platform — Next.js (App Router) + Supabase. Competes with WorldSpec by pairing
self-paced, CP-105-traceable method training with **audit-ready formal training records**
(active-engagement hour tracking, SNT-TC-1A 2024 / NAS410 hour mapping, exportable company records).

## Repo layout

| Path | What it is |
|---|---|
| `web/` | The production Next.js app (TypeScript, no CSS framework — ported design system) |
| `supabase/migrations/` | Schema + RLS + seed migrations (catalog, 5,011-question bank) |
| `site/` | Original static prototype — now the design/content reference only |

File: web/src/data/content/pt/pt1-2-1.json
{
 "lessonId": "pt1-2-1",
 "title": "Preparation of Parts and Adequate Lighting",
 "narrationScript": "Penetrant testing finds a flaw only when penetrant can get into it. That single fact drives everything in this lesson. Before any penetrant touches the part, two conditions have to be true. The surface must be clean and dry, with every flaw open to the surface, and the lighting at the processing and inspection stations must meet your procedure. Get either one wrong and the rest of the process is theater. Start with preparation. Capillary action can only pull penetrant into an opening that is actually open. Anything sitting in the flaw, or sitting over the flaw, defeats the test before it starts. Think of contamination in three families. The first family is soils. Oil, grease, cutting fluid, and general shop grime either fill the flaw or coat the surface so the penetrant cannot wet it. The second family is solid barriers. Paint, plating, heavy rust, and scale bridge over an opening and seal it, which is why most procedures require coatings to be stripped from the area of interest before testing. The third family is the sneakiest, mechanical smear. Operations like shot peening, abrasive blasting, wire brushing, grinding, and some machining drag soft surface metal sideways and fold it over the mouth of a crack like a lid. The part looks beautifully clean, and the crack underneath is sealed. That is why many specifications require an etch after smearing operations, to dissolve the thin smeared layer and reopen the flaws, or they simply forbid those operations before penetrant testing. Choose the cleaning method to match the contaminant. Solvent wiping and spraying handle local oils and films. Vapor degreasing does an excellent job on oils and greases and leaves flaws dry. Alkaline cleaning handles heavy soils on batches of parts, and ultrasonic cleaning adds scrubbing action that reaches into tight openings. Rust and scale usually call for acid pickling or etching. Two warnings come with chemical cleaning. First, rinse it off completely. Acid and chromate residues left in a flaw can kill the glow of fluorescent penetrant, so an indication never forms even though the penetrant got in. Second, dry the part after any aqueous cleaning. Water trapped in a flaw blocks penetrant the same way oil does. Typical procedures dry parts in warm air or a low oven, with the part temperature commonly held at or below about one hundred sixty degrees Fahrenheit. Before penetrant goes on, the part should be clean, dry, and inside the standard temperature band, commonly forty to one hundred twenty-five degrees Fahrenheit. Now lighting, because you process and inspect with your eyes. For visible red dye penetrant, the requirement is white light, commonly at least one hundred footcandles at the surface you are examining, which is roughly one thousand lux. Measure it with a calibrated light meter at the part, not at the lamp, and record the reading. For fluorescent penetrant, the rules flip. You need strong ultraviolet light and almost no white light. Typical procedure values call for UV-A intensity of at least one thousand microwatts per square centimeter at the part surface, with ambient white light held to about two footcandles or less in the inspection booth. Check the lamp with a UV meter on a regular schedule, because output falls as lamps and filters age. Give your eyes several minutes to dark adapt before you start evaluating, and keep photochromic or heavily tinted lenses out of the booth, because they interfere with seeing the glow. Remember the wash station too. On a fluorescent water-washable line you judge the wash endpoint by watching background glow fade under UV light, so the wash station needs its own UV lamp that meets your procedure. One more habit separates professionals from button pushers. Verify lighting before you process, not after. A batch processed and inspected under weak UV is a batch you cannot trust, and the only honest fix is to restore the light and look again. Clean surface, open flaws, dry part, verified light. That is the foundation the whole penetrant process stands on.",
 "imagePrompt": "A gloved technician wipes a machined steel aerospace fitting with a lint-free cloth at a brightly lit preparation bench, solvent spray cans and a handheld light meter resting beside the part.",
 "sections": [
  {
   "type": "text",
   "heading": "No Entry, No Indication",
   "body": "Penetrant testing detects only discontinuities that are **open to the surface**, and only when penetrant can physically reach them. Capillary action is powerful, but it cannot pull liquid through oil, water, paint, or a fold of smeared metal. Surface preparation is therefore not housekeeping - it is the first process-control step of the test.\n\nThree categories of contamination defeat penetrant entry:\n\n- **Soils** - oil, grease, cutting and machining fluids, carbon, and shop grime. They fill the flaw cavity or coat the surface so penetrant cannot wet it.\n- **Solid barriers** - paint, plating, heavy rust, and scale. These bridge the flaw opening and seal it; coatings are normally stripped from the area of interest before testing.\n- **Mechanical smear** - peening, abrasive blasting, wire brushing, grinding, and some machining drag ductile surface metal across flaw mouths and close them.\n\nThe part must also be **dry** and within the standard processing temperature band, commonly **40-125 °F (4-52 °C)**, before penetrant is applied. A flaw still wet with rinse water or cleaning solvent is a flaw that penetrant cannot enter."
  },
  {
   "type": "figure",
   "figureId": "pt1-2-1-fig-a",
   "caption": "Four conditions at the mouth of a crack: clean and open, filled with soil, sealed by smeared metal, and bridged by a coating - only the first admits penetrant."
  },
  {
   "type": "text",
   "heading": "Matching the Cleaning Method to the Contaminant",
   "body": "Pick the cleaning method for the contaminant actually present, not for convenience:\n\n- **Solvent wipe or spray** - local oils, greases, and films; the field standard before portable PT.\n- **Vapor degreasing** - excellent bulk removal of oils and greases; parts emerge dry and slightly warm.\n- **Alkaline cleaning** - heavy soils on batched parts; must be followed by a thorough rinse and complete drying.\n- **Ultrasonic cleaning** - adds cavitation scrubbing that reaches into tight openings on small parts.\n- **Steam or detergent cleaning** - large surfaces and structural work.\n- **Acid pickling or etching** - rust and scale removal, and re-opening flaws after metal-smearing operations.\n\nTwo chemical-cleaning rules protect the test itself. **Rinse residues away completely:** acid and chromate residues trapped in a flaw can quench fluorescence, so a fluorescent indication never forms even though penetrant entered. And **dry thoroughly after any aqueous step** - warm air or a low-temperature oven, with part temperature commonly held at or below about **160 °F**, framed as a typical procedure value. Cleaners that merely look dry on the surface can still hold liquid down inside a tight crack, so allow real drying time."
  },
  {
   "type": "callout",
   "variant": "key",
   "title": "Smeared metal is invisible sabotage",
   "body": "Shot peening, abrasive blasting, wire brushing, grinding, and aggressive machining can fold a thin layer of metal over crack mouths. The part looks **cleaner than ever** - and the cracks are sealed shut. When such operations precede PT, many specifications require a chemical **etch** to dissolve the smeared layer and re-open the flaws, or they require PT to be performed **before** the smearing operation. Your written procedure governs."
  },
  {
   "type": "text",
   "heading": "Dry Before You Apply",
   "body": "Drying after cleaning deserves its own attention because it fails quietly. A part can feel dry to a gloved hand while rinse water, detergent solution, or solvent still sits in the very flaws you are trying to find. Liquid in the flaw blocks penetrant entry outright, or dilutes the penetrant that does enter until the indication is too weak to see.\n\nTypical practice allows solvents a flash-off period at room temperature and dries water-cleaned parts with warm circulating air or a drying oven, keeping part temperature at or below about **160 °F** so penetrant constituents and part condition are not affected. After oven drying, let the part cool back into the standard application band - commonly **40-125 °F** - before penetrant goes on. Applying penetrant to an overheated part dries the penetrant film and ruins the next stage before it begins. Treat **clean, dry, in-band** as a three-part gate: all three must be true before the first drop of penetrant is applied."
  },
  {
   "type": "text",
   "heading": "Adequate Lighting: Two Regimes",
   "body": "Lighting is a process requirement, not a comfort item, and it is verified **before** processing and inspection - with a calibrated meter, at the working surface, with the reading recorded.\n\n**Visible (Type II) penetrant** depends on color contrast: red dye against a white developer background. Practices such as ASTM E165/E1417 and ASME Section V, Article 6 call for adequate white light at the examination surface, commonly a minimum of about **100 footcandles (≈ 1,000 lux)**. Light falls off rapidly with distance, so a fixture that looks bright across the shop may be far too weak at the part.\n\n**Fluorescent (Type I) penetrant** depends on brightness contrast: a glowing indication against a dark field. Typical procedure values require **UV-A intensity of at least 1,000 µW/cm²** at the part surface and **ambient white light of about 2 fc (≈ 20 lux) or less** in the darkened booth. Allow your eyes **several minutes of dark adaptation** before evaluating, and keep photochromic or heavily tinted lenses out of the booth - they interfere with seeing dim indications. UV lamps and filters age, so intensity is checked periodically with a UV-A meter, and fluorescent wash stations need UV light as well, because the fading background glow is your wash-endpoint gauge."
  },
  {
   "type": "callout",
   "variant": "safety",
   "title": "UV-A discipline",
   "body": "Never look directly into a UV-A lamp, and take a cracked or missing filter out of service immediately - the filter is what keeps hazardous shorter wavelengths out of the beam. Cover prolonged skin exposure under high-intensity sources, and remember that white garments and paper fluoresce: keep them out of the inspection field so they do not create glare or false background."
  },
  {
   "type": "figure",
   "figureId": "pt1-2-1-fig-b",
   "caption": "Lighting regimes for visible and fluorescent PT: white light verified at the surface for Type II, and a darkened booth with measured UV-A intensity for Type I."
  },
  {
   "type": "table",
   "caption": "Lighting requirements at a glance - typical procedure values; your written procedure governs.",
   "headers": ["Mode", "Light at the surface (typical minimum)", "Other conditions", "Verify with"],
   "rows": [
    ["Type II - visible dye", "≥ 100 fc (≈ 1,000 lux) white light", "Even, glare-free illumination of the test area", "Calibrated white-light meter at the surface"],
    ["Type I - fluorescent", "≥ 1,000 µW/cm² UV-A", "Ambient white ≤ 2 fc; several minutes dark adaptation; no photochromic/tinted lenses", "Calibrated UV-A meter, checked periodically"],
    ["Fluorescent wash station", "UV-A per procedure", "Wash endpoint judged by fading background glow", "UV-A meter"]
   ]
  }
 ],
 "figures": [
  {
   "id": "pt1-2-1-fig-a",
   "title": "Contaminants that defeat penetrant entry",
   "file": "pt1-2-1-fig-a.svg"
  },
  {
   "id": "pt1-2-1-fig-b",
   "title": "Adequate lighting for visible and fluorescent PT",
   "file": "pt1-2-1-fig-b.svg"
  }
 ],
 "interactive": null,
 "checkQuestions": [
  {
   "question": "A casting was abrasive blasted to strip scale just before penetrant testing, and the surface now looks bright and uniformly clean. What is the process-control concern?",
   "options": [
    "Blast media residue will fluoresce and cause false indications",
    "Blasting smears ductile surface metal over crack mouths, so real flaws may be sealed and missed",
    "The roughened surface will make the penetrant dwell too long",
    "There is no concern - blasting is the preferred preparation for PT"
   ],
   "correct": 1,
   "explanation": "Abrasive blasting (like peening, wire brushing, and grinding) folds smeared metal over flaw openings. The part looks clean, but penetrant cannot enter; an etch is commonly required to re-open the flaws."
  },
  {
   "question": "Why must acid or chromate cleaning residues be completely rinsed from a part before fluorescent penetrant testing?",
   "options": [
    "They make the surface too slippery for the developer to adhere",
    "They raise the part temperature above the standard band",
    "Residues trapped in flaws can quench fluorescence, so an indication never forms even if penetrant enters",
    "They turn the penetrant from Type I into Type II"
   ],
   "correct": 2,
   "explanation": "Acid and chromate residues left in a flaw can kill the fluorescent response of the penetrant that enters it - the flaw is filled but produces no visible glow under UV-A."
  },
  {
   "question": "For visible (Type II) penetrant evaluation, a typical procedure requires white light of about:",
   "options": [
    "2 fc at the lamp face",
    "100 fc (≈ 1,000 lux) measured at the examination surface with a calibrated meter",
    "1,000 µW/cm² measured anywhere in the room",
    "10 fc estimated by eye at the part"
   ],
   "correct": 1,
   "explanation": "Visible PT relies on color contrast and typically requires at least about 100 footcandles (roughly 1,000 lux) of white light verified with a calibrated meter at the surface being examined."
  },
  {
   "question": "Which set of conditions describes a properly prepared fluorescent inspection booth?",
   "options": [
    "UV-A ≥ 1,000 µW/cm² at the surface, ambient white light ≤ 2 fc, eyes dark-adapted for several minutes",
    "UV-A ≥ 100 µW/cm² at the lamp, ambient white light ≥ 100 fc",
    "Any UV level, provided the inspector wears photochromic lenses",
    "White light of 1,000 lux at the surface with the UV lamp off"
   ],
   "correct": 0,
   "explanation": "Typical procedure values are at least 1,000 µW/cm² of UV-A at the part surface with ambient white light held to about 2 fc, plus several minutes of dark adaptation - and photochromic or tinted lenses interfere and are kept out."
  },
  {
   "question": "A batch of parts comes out of a hot alkaline wash followed by a water rinse. Before penetrant can be applied, the parts must be:",
   "options": [
    "Wire brushed to restore surface brightness",
    "Quenched in cold water so they are easier to handle",
    "Sprayed immediately while still wet so the penetrant mixes with the rinse water",
    "Thoroughly dried and allowed to return to the standard temperature band, commonly 40-125 °F"
   ],
   "correct": 3,
   "explanation": "Water trapped in flaws blocks or dilutes penetrant, and an overheated part dries the penetrant film. The gate before application is clean, dry, and in-band."
  }
 ],
 "references": [
  "CP-105-2024 PT Topical Outline §2.1 (preparation of parts)",
  "CP-105-2024 PT Topical Outline §2.2 (adequate lighting)",
  "ASTM E165 / ASTM E1417 (penetrant examination - general practice)",
  "ASME BPVC Section V, Article 6 (liquid penetrant examination - general practice)"
 ]
}

File: web/src/data/content/pt/pt1-2-2.json
{
 "lessonId": "pt1-2-2",
 "title": "Penetrant Application and Dwell",
 "narrationScript": "Application sounds like the easy part of penetrant testing. Point the can and spray. But application and dwell is the stage where capillary action either gets what it needs or does not, and no later step can give it back. The job here is simple to state. Put a continuous, wet film of penetrant over every surface you are responsible for testing, and keep it wet long enough for the penetrant to work its way into any flaw that is open to the surface. There are three workhorse ways to get penetrant onto a part. Spraying is first. Aerosol cans are the field standard for local tests, a weld here, a flange face there. Production shops use spray guns, and electrostatic spray systems put a charge on the droplets so they wrap around the part and lay down a thin, even coat with less waste and less overspray. Brushing or swabbing is second. It is the right call for a small zone on a big part, like one weld seam on a large fabrication, because you control exactly where the dye goes and you keep penetrant out of places that are hard to clean later. Immersion is third. For baskets of small parts or batches of castings, you dip the whole part in a tank of penetrant, lift it out, and let it drain. Most of the dwell then happens as drain dwell, with the part sitting on a rack, a wet film on every surface, and the excess running back to the tank. Drain dwell saves penetrant and avoids deep puddles. Puddled penetrant in pockets and recesses is trouble. It wastes material, it drips onto other parts, and it makes removal harder. Position parts so they drain. However you apply it, cover the full area of interest plus a band of surrounding surface, because flaws do not respect the edge of the zone you were told to test. Now temperature. Standard practice keeps the part and the penetrant inside a band of roughly forty to one hundred twenty-five degrees Fahrenheit. Cold penetrant is thicker and slower, so on a cold part the penetrant still works but it needs more time, and procedures commonly extend the dwell at the low end of the band. Below the band, warm the part, or use a procedure qualified for low temperature. Above the band the problem flips. The light fractions of the penetrant evaporate, the film dries, and a dried film cannot flow into anything. Genuinely hot work calls for special high temperature penetrants qualified for the job. Dwell time is where patience pays. Typical procedures call for a penetrant dwell of at least ten minutes, and that number is not arbitrary. It comes from qualification work showing how long common flaws take to fill. Tight flaws need longer. A fatigue crack that has been squeezed shut under service loads, or a fine grinding crack, has very little volume but a very narrow opening, and filling it is slow. Cold parts need longer for the same reason. Many procedures extend or double the dwell in those cases, and the written procedure always has the final word. While the clock runs, watch the film. The single rule that matters most during dwell is keep the penetrant wet. If you see the film going dull, tacky, or dry, re-apply penetrant and keep the surface wet, because a dried film stops feeding the flaw and is miserable to remove. Procedures also set a maximum dwell, and if you blow past it or the film has dried hard, the honest fix is to clean the part and start over. So the rhythm of this stage is steady. Confirm the part is in the temperature band. Choose the application method that fits the job. Wet every surface you are responsible for, plus a margin. Start the clock. Keep the film wet until the procedure says time. Give capillary action what it needs, and the indication you develop later will be there to find.",
 "imagePrompt": "A technician lowers a rack of small aluminum castings into an open tank of fluorescent penetrant on an industrial processing line, liquid sheeting off the parts as a wall timer runs nearby.",
 "sections": [
  {
   "type": "text",
   "heading": "What Application Must Achieve",
   "body": "Every application method exists to do one thing: establish a **continuous, wet film** of penetrant over the entire area of interest - plus a band of surrounding surface, because discontinuities do not stop at the edge of the marked zone - and hold that film wet for the full dwell.\n\nBefore the first drop goes on, confirm the gate from the previous lesson: the surface is **clean**, the flaws are **dry**, and part and penetrant are inside the standard temperature band, commonly **40-125 °F (4-52 °C)**. Application onto a wet, dirty, or overheated part wastes the penetrant and the shift.\n\nCoverage faults are application faults. A missed heat-affected zone next to a weld, a shadowed bore that the spray never reached, a dry patch where the film broke - each one is an **untested area** that will pass inspection by default. Watch the film as you apply: penetrant should sheet out and wet the surface evenly, not bead up. Beading means the surface is still contaminated, and the right response is to stop and re-clean, not to spray harder."
  },
  {
   "type": "text",
   "heading": "Spray, Brush, and Immersion",
   "body": "Three families of technique cover nearly all penetrant application:\n\n- **Spraying.** Aerosol cans are the field standard for local examinations - one weld, one flange face. Shops use conventional spray guns for larger areas, and **electrostatic spray** charges the droplets so they are drawn to the grounded part: a thin, even coat, less overspray, less wasted penetrant. Ventilation and overspray control matter with any spray method.\n- **Brushing and swabbing.** The precision option: a small test zone on a large structure, a single weld seam, or a location where overspray would contaminate adjacent hardware or hard-to-clean features. You put dye exactly where you want it and nowhere else.\n- **Immersion (dip).** The production method for baskets of small parts and batches of castings. The part is dipped, lifted, and placed on a rack to drain - and most of the dwell then runs as **drain dwell**: every surface carries a wet film while the excess runs back to the tank.\n\nPosition immersed parts so they **drain without pooling**. Puddled penetrant in pockets and recesses wastes material, drips onto other parts and racks, ages the penetrant, and turns the removal step into a fight."
  },
  {
   "type": "figure",
   "figureId": "pt1-2-2-fig-a",
   "caption": "The three workhorse application methods - spray for local and production work, brush for precise small zones, and immersion with drain dwell for batched parts."
  },
  {
   "type": "text",
   "heading": "The Temperature Window",
   "body": "Standard practice keeps the part and all penetrant materials within roughly **40-125 °F (4-52 °C)** during application and dwell - a typical procedure band qualified by the penetrant manufacturer and your written procedure.\n\nAt the **cold end**, penetrant viscosity rises and capillary filling slows. The penetrant still works; it just needs more time, so procedures commonly extend dwell on cold parts. Below the band, warm the part and materials into range, or use a procedure specifically qualified for low-temperature testing.\n\nAt the **hot end**, the volatile constituents evaporate. The film loses its light fractions, thickens, and finally dries - and a dried film cannot flow into a flaw. Above the band, ordinary penetrants are not qualified at all; genuinely hot work, such as testing welds still warm from fabrication, calls for special **high-temperature penetrants** qualified for the actual surface temperature. Never compensate for an out-of-band part by guesswork: the band, and any extensions, come from your procedure."
  },
  {
   "type": "callout",
   "variant": "key",
   "title": "Keep the film wet - the cardinal rule of dwell",
   "body": "A penetrant film that **dries during dwell stops feeding the flaw** and becomes difficult to remove cleanly. If the film turns dull, tacky, or dry, re-apply penetrant and keep the surface wet for the remainder of the dwell. If the film has dried hard or the procedure's **maximum dwell** has been exceeded, the recovery is to clean the part and reprocess from the start - not to spray a quick top coat and move on."
  },
  {
   "type": "text",
   "heading": "Dwell Time: Letting Capillarity Work",
   "body": "Dwell is the timed pause that lets capillary action fill the flaw. Typical procedures require a penetrant dwell of **at least 10 minutes**, a value rooted in qualification testing of how long common discontinuities take to fill - and the written procedure always governs the actual minimum and maximum.\n\nWhat drives dwell **longer**:\n\n- **Tight discontinuities** - service-induced fatigue cracks held shut by residual stress, fine grinding cracks, and stress-corrosion cracking have tiny volumes behind very narrow openings; filling them is slow.\n- **Cold parts and penetrant** - higher viscosity means slower flow anywhere in the band's low end.\n- **Part and process history** - some alloys, product forms, and suspected flaw types carry extended dwell requirements in the governing specification.\n\nFor immersion work, dwell divides into **immersion dwell** (time in the tank) and **drain dwell** (time draining on the rack with a wet film); many procedures run most of the dwell as drain dwell because it conserves penetrant and prevents pooling. Longer is not automatically better - past the procedure's maximum, evaporation and drying take over, and the correct response to an expired dwell is re-application or full reprocessing per procedure."
  },
  {
   "type": "figure",
   "figureId": "pt1-2-2-fig-b",
   "caption": "Capillary filling of a tight crack during dwell - from wet film at application, through partial filling, to a filled flaw at the typical ten-minute minimum."
  },
  {
   "type": "table",
   "caption": "Conditions that change your dwell decision - typical guidance; the written procedure governs.",
   "headers": ["Condition", "Dwell response", "Why"],
   "rows": [
    ["Standard part, in-band temperature", "Procedure minimum, commonly ≥ 10 min", "Qualification basis for common flaw types"],
    ["Part at the cold end of the band (40-60 °F)", "Extend dwell per procedure", "Higher viscosity slows capillary filling"],
    ["Suspected tight flaws (fatigue, grinding, SCC)", "Extend dwell per procedure", "Narrow openings and tiny volumes fill slowly"],
    ["Warm part, moving air, long dwell", "Watch the film; re-wet as needed", "Evaporation dries the film and stops entry"],
    ["Film dried hard or maximum dwell exceeded", "Clean and reprocess", "A dried film no longer feeds the flaw and removes poorly"]
   ]
  }
 ],
 "figures": [
  {
   "id": "pt1-2-2-fig-a",
   "title": "Penetrant application methods",
   "file": "pt1-2-2-fig-a.svg"
  },
  {
   "id": "pt1-2-2-fig-b",
   "title": "Capillary filling during penetrant dwell",
   "file": "pt1-2-2-fig-b.svg"
  }
 ],
 "interactive": {
  "type": "scenario",
  "title": "Dwell Time Decision Practice",
  "intro": "You are running penetrant jobs across one shift. Each situation below needs an application or dwell decision. Your procedure uses the typical values from this lesson: a 40-125 °F band and a 10-minute minimum dwell.",
  "steps": [
   {
    "prompt": "First job of a winter morning: the part and the penetrant both measure about 45 °F - inside the band, but barely. What is the right dwell call?",
    "options": [
     "Run the standard 10-minute minimum; in-band is in-band",
     "Extend the dwell per the procedure's cold-temperature provisions, because cold penetrant fills flaws more slowly",
     "Skip dwell entirely and rely on a longer developer time",
     "Heat the part with a torch until it feels warm, then dwell as normal"
    ],
    "correct": 1,
    "feedback": "At the cold end of the band, penetrant viscosity is up and capillary filling is slow. The penetrant works - it just needs more time, and procedures commonly extend dwell for cold parts. Uncontrolled torch heating risks overshooting the band and drying the film."
   },
   {
    "prompt": "A shaft is in for inspection after a vibration event, and the engineer suspects tight fatigue cracking. How does that change your penetrant dwell?",
    "options": [
     "No change - dwell depends only on temperature",
     "Shorten the dwell so the penetrant cannot over-penetrate",
     "Lengthen the dwell per procedure - tight, compressed cracks have narrow openings and fill slowly",
     "Substitute a thicker penetrant so dwell can stay the same"
    ],
    "correct": 2,
    "feedback": "Fatigue cracks held shut by residual or service stress have tiny volumes behind very narrow mouths. They are exactly the flaws that justify extended dwell - many procedures direct longer dwell when tight flaws are suspected."
   },
   {
    "prompt": "Twenty minutes into an extended dwell on a warm, breezy day, patches of the film look dull and tacky. What do you do?",
    "options": [
     "Nothing - dwell time is dwell time, wet or dry",
     "Wipe the tacky patches off and continue the dwell on the rest",
     "Go straight to removal early before the rest dries",
     "Re-apply penetrant to the affected areas and keep the entire film wet for the remaining dwell"
    ],
    "correct": 3,
    "feedback": "A drying film stops feeding the flaws and becomes hard to remove. The rule is keep the film wet: re-apply to maintain a wet film through the full dwell. If a film has dried hard, the recovery is cleaning and full reprocessing."
   },
   {
    "prompt": "You must test one weld seam on a large fabricated frame using visible penetrant. The best application choice is:",
    "options": [
     "Dip the whole frame in a penetrant tank",
     "Brush penetrant over the weld and a surrounding band, keeping dye off the rest of the structure",
     "Spray the entire frame so nothing is missed",
     "Pour penetrant along the weld from a cup and let it run"
    ],
    "correct": 1,
    "feedback": "Brushing puts penetrant exactly where the test needs it - the weld plus an adjacent band - and keeps dye out of areas that would be hard to clean and irrelevant to the examination. Coverage of the area of interest plus a margin is the requirement; flooding the structure is not."
   },
   {
    "prompt": "A component comes off a process line at 130 °F and production wants it tested immediately with the standard penetrant. Your call?",
    "options": [
     "Test immediately - 5 degrees over the band cannot matter",
     "Apply extra-thick penetrant so it cannot dry",
     "Let the part cool into the 40-125 °F band (or use a penetrant system qualified for high temperature) before applying",
     "Apply penetrant now but double the dwell"
    ],
    "correct": 2,
    "feedback": "Above the band, volatile constituents evaporate and the film dries instead of penetrating - the standard system simply is not qualified there. Cool the part into the band, or switch to a high-temperature penetrant qualified for the actual surface temperature."
   }
  ]
 },
 "checkQuestions": [
  {
   "question": "During application, the penetrant beads up instead of sheeting out over part of the surface. The correct response is to:",
   "options": [
    "Spray a heavier coat until the beads merge",
    "Stop and re-clean the area - beading means residual contamination is preventing the penetrant from wetting the surface",
    "Continue, because beads hold more penetrant over flaws",
    "Switch from spray to brush application"
   ],
   "correct": 1,
   "explanation": "Penetrant must wet the surface to enter flaws. Beading is a wetting failure caused by contamination, and more penetrant on a dirty surface does not fix it - cleaning does."
  },
  {
   "question": "What is 'drain dwell' on an immersion line?",
   "options": [
    "The time the part spends submerged in the penetrant tank",
    "The pause after washing while water drains off the part",
    "Dwell time spent on a rack after dipping, with a wet penetrant film on the part while the excess drains back to the tank",
    "The time the developer takes to dry"
   ],
   "correct": 2,
   "explanation": "After dipping, parts are racked to drain. The wet film continues feeding flaws, so this drain period counts as dwell - and it conserves penetrant while preventing pooling."
  },
  {
   "question": "Which situation most clearly calls for extending the penetrant dwell beyond the typical 10-minute minimum?",
   "options": [
    "A part at 70 °F with suspected large surface porosity",
    "A part at 50 °F with suspected tight fatigue cracks",
    "A part at 100 °F with a polished surface",
    "Any part tested with visible rather than fluorescent penetrant"
   ],
   "correct": 1,
   "explanation": "Cold parts slow capillary filling and tight fatigue cracks fill slowly through narrow openings - the combination is the classic case for extended dwell per procedure."
  },
  {
   "question": "The main advantage of electrostatic spray application is that it:",
   "options": [
    "Eliminates the need for a dwell time",
    "Works on parts well above 125 °F",
    "Deposits a thin, even, adherent coat with less overspray and wasted penetrant",
    "Removes the need for pre-cleaning"
   ],
   "correct": 2,
   "explanation": "Charged droplets are attracted to the grounded part, wrapping around it in a thin uniform film with far less overspray - an application advantage, not a shortcut around dwell or cleaning."
  },
  {
   "question": "A penetrant film dried hard on a part because the dwell ran far past the procedure maximum during a lunch break. The correct recovery is to:",
   "options": [
    "Apply fresh penetrant over the dried film for one minute, then remove",
    "Proceed to removal - dried penetrant rinses off like wet penetrant",
    "Apply developer directly over the dried film",
    "Clean the part completely and reprocess from the beginning"
   ],
   "correct": 3,
   "explanation": "A dried film no longer feeds flaws and cannot be removed in a controlled way. Once the film has dried or the maximum dwell is exceeded, the honest fix is full cleaning and reprocessing."
  }
 ],
 "references": [
  "CP-105-2024 PT Topical Outline §2.3 (application of penetrant to parts)",
  "ASTM E165 / ASTM E1417 (penetrant examination - general practice)",
  "ASME BPVC Section V, Article 6 (liquid penetrant examination - general practice)"
 ]
}
