Repository: benson8708/NDTAcademy

# NDTAcademy.com

Repo: https://github.com/benson8708/NDTAcademy · Online NDT training platform — Next.js (App Router) + Supabase. Competes with WorldSpec by pairing
self-paced, CP-105-traceable method training with **audit-ready formal training records**
(active-engagement hour tracking, SNT-TC-1A 2024 / NAS410 hour mapping, exportable company records).

## Repo layout

| Path | What it is |
|---|---|
| `web/` | The production Next.js app (TypeScript, no CSS framework — ported design system) |
| `supabase/migrations/` | Schema + RLS + seed migrations (catalog, 5,011-question bank) |
| `site/` | Original static prototype — now the design/content reference only |

File: web/src/data/content/pt/pt1-2-3.json
{
 "lessonId": "pt1-2-3",
 "title": "Removal of Surface Penetrant",
 "narrationScript": "Everything we have done so far put penetrant into flaws. Now we have to take the excess off the surface without pulling penetrant back out of the flaws, and that is a razor's edge. Leave too much on the surface and the part glows or stains everywhere, so real indications hide in the noise. Take off too much and you strip the flaw itself, and the indication never forms. We call those underwashing and overwashing, and a removal technician walks between them every shift. Start with water-washable penetrant, Method A. These penetrants carry a built-in emulsifier, so plain water rinses them away. That convenience is also the risk, because the same water that cleans the surface will happily keep going and clean out the flaws. So control the wash. Use a coarse droplet spray, never a solid needle jet. Keep the pressure modest, commonly no more than about forty pounds per square inch, with water between about fifty and one hundred degrees Fahrenheit. Hold the nozzle at an angle to the surface instead of blasting straight in. And on a fluorescent line, wash under ultraviolet light, because the glow is your gauge. You watch the background fade as you rinse, and the moment the surface background is gone, you stop. Washing past that point buys you nothing and costs you indications. Method C is the solvent wipe, the standard for field work with aerosol kits. The sequence matters. First wipe the surface with a clean, dry, lint-free cloth to take off the bulk of the penetrant. Then take a fresh cloth dampened, not soaked, with solvent remover, and wipe away the last traces until the surface is clean. What you never do is flood the surface with solvent or spray remover directly onto the part. Solvent poured over the surface runs into every flaw and dissolves the penetrant you spent ten minutes putting there. A dampened cloth cleans the surface and leaves the flaw alone. Post-emulsifiable penetrants split removal into two stages on purpose. The penetrant itself is not water-washable, so it stays put until you apply a separate emulsifier, and that gives you an engineered, controllable removal step for high sensitivity work. Method B uses a lipophilic emulsifier, an oil-based one. The part is dipped in emulsifier or the emulsifier is flowed over the surface, and from that moment a clock is running, because a lipophilic emulsifier works by diffusing into the penetrant layer. Do not agitate, do not brush it around, and do not stretch the contact time, because the longer it sits, the deeper it works, and given enough time it reaches the penetrant inside the flaws. When the qualified contact time is up, a water rinse stops the action and carries the emulsified layer away. Method D uses a hydrophilic emulsifier, a water-based detergent type, and it is the choice for most high sensitivity aerospace work. The sequence starts with a plain water pre-rinse that knocks most of the surface penetrant off before the emulsifier ever sees the part. Then the part goes into the emulsifier bath, typically diluted to somewhere between five and thirty-five percent for a dip tank, and much weaker for spray application, commonly five percent or less. The emulsifier acts on the thin layer that remains, the bath concentration is checked with a refractometer as part of process control, and a final water rinse finishes the job. More steps, more control, fewer stripped flaws. Whatever the method, know the failure signs. An overwashed part looks beautiful, clean and dark under the ultraviolet lamp, and that is exactly the problem, because a stripped flaw and a sound part look the same. If you know the wash ran long, or the emulsifier sat too long, stop. The fix is not a quick splash of fresh penetrant. The fix is to clean the part, dry it, and run the whole process again from the start. An underwashed part shows the opposite face, a haze of background glow or red smear that can bury an indication. Your procedure may allow a brief, controlled additional wash, and beyond that, you reprocess. Removal rewards a steady hand and punishes a hurried one. Wash to background, never past it.",
 "imagePrompt": "A technician in a darkened wash booth rinses a fluorescent-penetrant-coated turbine disk with a coarse fan of water spray under deep blue UV lamps, glowing green residue streaming off the part into the drain.",
 "sections": [
  {
   "type": "text",
   "heading": "Selective Removal: The Razor's Edge",
   "body": "The removal step has one purpose: take the penetrant **off the surface** while leaving it **in the flaws**. Both failure directions destroy the test.\n\n- **Underwashing** leaves residual surface penetrant. Under UV-A it appears as background glow; with visible dye, as a red haze or smear. Indications must compete with that noise, and fine ones lose.\n- **Overwashing** keeps removing after the surface is clean - water, solvent, or emulsifier reaches into the flaws and strips the penetrant that capillary action spent the whole dwell placing. The part then looks perfect and inspects clean, which is precisely what makes overwashing the classic PT sin.\n\nThe removal technique is matched to the penetrant **Method**: A (water-washable), B (post-emulsifiable, lipophilic), C (solvent-removable), and D (post-emulsifiable, hydrophilic). Each has its own controls and its own way of going wrong, and your written procedure defines the parameters for all of them."
  },
  {
   "type": "text",
   "heading": "Method A: Water-Washable",
   "body": "Method A penetrants contain a **built-in emulsifier**, so plain water removes them directly - fast and economical for batches and rough surfaces, and the easiest method to overwash because nothing separates the removal agent from the flaw-entrapped penetrant.\n\nTypical procedure controls:\n\n- **Coarse droplet spray**, never a solid needle jet - droplets scrub the surface without driving water into flaws.\n- **Pressure commonly ≤ 40 psi** at the nozzle.\n- **Water temperature about 50-100 °F.**\n- **Spray at an angle** to the surface rather than head-on, keeping the nozzle moving.\n- **Minimum effective time:** wash until the background is gone, then stop.\n\nOn fluorescent lines the wash station has its own UV-A lamp, because the fading background glow is the endpoint gauge - you literally watch the wash finish. With visible penetrant, you watch the red surface film rinse to a faint, even blush and stop there. Dwell-to-wash timing, water pressure, and temperature all come from the procedure, and changes to any of them are process changes, not operator preferences."
  },
  {
   "type": "figure",
   "figureId": "pt1-2-3-fig-a",
   "caption": "Method A wash technique under UV-A - coarse angled spray at modest pressure, watching the background glow fade and stopping the moment it clears."
  },
  {
   "type": "text",
   "heading": "Method C: Solvent-Removable",
   "body": "Method C is the field technique that pairs with aerosol kits and nonaqueous developer, and its discipline is entirely in the wiping sequence:\n\n- **Step 1 - dry wipe.** Remove the bulk of the surface penetrant with a clean, **dry, lint-free cloth**. Most of the excess comes off here, with zero risk to flaw-entrapped penetrant.\n- **Step 2 - dampened wipe.** Lightly moisten a fresh cloth with solvent remover - **dampened, not dripping** - and wipe away the remaining traces until the surface is clean. Fold to a clean face often; under UV-A, a final check shows whether residual background remains.\n\nWhat is **never** done: flooding the surface with solvent, spraying remover directly onto the part, or soaking the cloth until it streams. Free solvent flows into every discontinuity and dissolves the penetrant inside - an instant, invisible overwash. Solvent removal is slower per square foot than washing, which is why it suits local examinations rather than whole-part processing, but done correctly it is precise and leaves flaw penetrant untouched."
  },
  {
   "type": "callout",
   "variant": "key",
   "title": "Three removal rules that protect indications",
   "body": "1. **Wash to background, never past it** - the endpoint is a clean surface, not a timer run long.\n2. **Never flood solvent onto the test surface** - bulk off with a dry wipe, finish with a solvent-**dampened** cloth.\n3. **Emulsifier contact time is a stopwatch operation** - it keeps working the longer it sits, and given enough time it reaches the flaws."
  },
  {
   "type": "text",
   "heading": "Methods B and D: Engineered Removal with Emulsifiers",
   "body": "Post-emulsifiable penetrants are **not water-washable by themselves** - by design. Removal happens only where and when you apply an emulsifier, which makes these systems the controlled choice for high-sensitivity work on critical hardware.\n\n**Method B - lipophilic (oil-based).** The emulsifier is applied by **immersion or flowing on** - not sprayed, not brushed - and it works by **diffusing into the penetrant layer** from the moment of contact. The part is not agitated, and the **contact time is critical**: long enough to emulsify the surface layer, short enough that diffusion never reaches the flaw-entrapped penetrant. A water rinse stops the action and carries the emulsified layer away.\n\n**Method D - hydrophilic (water-based, detergent-type).** A plain **water pre-rinse** first strips most of the surface penetrant, reducing the load on the emulsifier. The part then enters the emulsifier - **dip concentrations typically 5-35%**, spray applications much weaker, **commonly ≤ 5%** - where the remover scrubs the remaining thin layer chemically. A **final water rinse** completes removal. Bath concentration is a controlled process variable, checked with a **refractometer**. The extra stages are the point: each one is separately controllable, which is why hydrophilic removal dominates high-sensitivity fluorescent inspection of critical aerospace parts."
  },
  {
   "type": "figure",
   "figureId": "pt1-2-3-fig-b",
   "caption": "Removal flow for the two post-emulsifiable methods - timed lipophilic emulsifier contact for Method B, and pre-rinse, controlled-concentration hydrophilic emulsifier, and final rinse for Method D."
  },
  {
   "type": "text",
   "heading": "Overwash, Underwash, and Recovery",
   "body": "Learn to read the wash result the way an inspector will:\n\n- **Overwashed:** the surface looks flawless - dark and clean under UV-A, spotless with visible dye. Indications are faint, broken, or missing entirely, and a stripped flaw is indistinguishable from a sound part. Causes: washing past background, excessive pressure or temperature, needle-jet spray, flooded solvent, or emulsifier contact run long. **Recovery is total:** clean the part, dry it, and reprocess from penetrant application - re-applying penetrant briefly over a stripped surface is not a qualified shortcut.\n- **Underwashed:** background glow or dye haze remains - speckled, smeared, or pooled in surface roughness. Real indications can hide inside it, and developer applied over heavy residue produces a noisy, uninterpretable result. Your procedure may permit a brief, controlled supplemental wash; beyond that, reprocess.\n\nBecause an overwashed part looks *good*, process discipline - pressure, temperature, time, technique, and lighting at the wash station - is the only real defense. The daily system performance check on a known-defect panel is what catches a wash that has quietly drifted destructive."
  },
  {
   "type": "figure",
   "figureId": "pt1-2-3-fig-c",
   "caption": "The same cracked part at three wash endpoints under UV-A - overwashed with the indication stripped, correctly washed with a crisp indication on a dark field, and underwashed with background glow masking the flaw."
  }
 ],
 "figures": [
  {
   "id": "pt1-2-3-fig-a",
   "title": "Method A wash station technique",
   "file": "pt1-2-3-fig-a.svg"
  },
  {
   "id": "pt1-2-3-fig-b",
   "title": "Post-emulsifiable removal flows (Methods B and D)",
   "file": "pt1-2-3-fig-b.svg"
  },
  {
   "id": "pt1-2-3-fig-c",
   "title": "Overwash, correct wash, and underwash under UV-A",
   "file": "pt1-2-3-fig-c.svg"
  }
 ],
 "interactive": {
  "type": "scenario",
  "title": "At the Wash Station",
  "intro": "You are the removal technician on a fluorescent penetrant line, with a solvent field kit on the bench for local jobs. Make the removal calls a Level II would make. Typical procedure values apply throughout - and the written procedure governs.",
  "steps": [
   {
    "prompt": "A rack of water-washable (Method A) parts finishes dwell. Set up the rinse:",
    "options": [
     "Needle jet, 80 psi, hot water - fastest wash wins",
     "Coarse droplet spray at no more than about 40 psi, water around 50-100 °F, working at an angle under the UV-A lamp",
     "Soak the parts in a tub of warm water until the glow disappears",
     "Wipe each part with a solvent-soaked rag instead of rinsing"
    ],
    "correct": 1,
    "feedback": "Method A removal is a coarse, angled, modest-pressure spray watched under UV-A. Needle jets and high pressure drive water into flaws; soaking and solvent rags are uncontrolled removal."
   },
   {
    "prompt": "Mid-wash, most of the background is gone but a few smeared patches still glow. You:",
    "options": [
     "Keep washing the whole part another five minutes to be safe",
     "Raise the pressure to 80 psi on the stubborn patches",
     "Continue the coarse spray briefly on the remaining patches only, and stop the moment the background clears",
     "Wipe the patches with a solvent cloth and move on"
    ],
    "correct": 2,
    "feedback": "Wash to background, never past it - and treat only the areas that need it. Raising pressure or blanket-washing the whole part again is how overwashing happens; solvent on a water-washable surface is an uncontrolled process change."
   },
   {
    "prompt": "You catch yourself having sprayed a part well after its background cleared, and its known reference area now looks dim. The correct recovery is to:",
    "options": [
     "Apply fresh penetrant for one minute, then re-wash gently",
     "Proceed to developer - bleed-out will compensate",
     "Double the developer dwell to amplify what is left",
     "Clean the part, dry it, and reprocess from penetrant application onward"
    ],
    "correct": 3,
    "feedback": "Overwashing strips flaw-entrapped penetrant, and nothing downstream can recover it. A quick re-application is not a qualified fix - the part is cleaned, dried, and fully reprocessed."
   },
   {
    "prompt": "On the Method D line, a coworker suggests skipping the water pre-rinse to save cycle time since the emulsifier 'does the work anyway.' You refuse, because the pre-rinse:",
    "options": [
     "Removes the bulk of the surface penetrant so the emulsifier works a thin, predictable layer and the bath is not overloaded",
     "Cools the part below the temperature band",
     "Is only cosmetic and could indeed be skipped",
     "Replaces the final rinse at the end of the process"
    ],
    "correct": 0,
    "feedback": "The pre-rinse is what makes hydrophilic removal controllable: the emulsifier only has to handle a thin residual film, contact stays predictable, and bath life is protected. Skipping it is a process change, not a time-saver."
   },
   {
    "prompt": "A field call: one weld on a platform, visible penetrant, solvent technique (Method C). The dwell timer sounds. Your removal sequence is:",
    "options": [
     "Spray solvent remover directly over the weld, then wipe dry",
     "Wipe with a clean dry lint-free cloth first, then finish with a fresh cloth lightly dampened with remover",
     "Flood the weld with water from a bottle, then towel it off",
     "Leave the excess in place - developer will absorb it"
    ],
    "correct": 1,
    "feedback": "Method C is a two-step wipe: dry cloth for the bulk, then a solvent-dampened (never soaked) cloth for the traces. Spraying or flooding solvent onto the surface dissolves penetrant out of the flaw - instant overwash."
   }
  ]
 },
 "checkQuestions": [
  {
   "question": "Typical procedure controls for a Method A water wash are:",
   "options": [
    "Coarse droplet spray, ≤ 40 psi, water about 50-100 °F, stop when background clears",
    "Needle jet, 100 psi, water above 140 °F, wash for a fixed 10 minutes",
    "Continuous soak in warm water until the part stops glowing",
    "Any pressure, provided the water is cold"
   ],
   "correct": 0,
   "explanation": "Water-washable removal uses a coarse, angled spray at modest pressure and moderate temperature, with the endpoint set by the disappearing background - not a timer run long."
  },
  {
   "question": "In Method C removal, the correct sequence is:",
   "options": [
    "Flood the surface with solvent, then blot dry",
    "Wipe with a solvent-soaked cloth, then rinse with water",
    "Dry lint-free wipe to remove the bulk, then a fresh cloth lightly dampened with solvent for the remaining traces",
    "Apply developer first, then wipe everything off together"
   ],
   "correct": 2,
   "explanation": "The dry wipe takes off most of the excess risk-free; the dampened wipe finishes the surface. Free-flowing solvent enters flaws and dissolves the trapped penetrant, so flooding is prohibited."
  },
  {
   "question": "Why is contact time so critical for a lipophilic (Method B) emulsifier?",
   "options": [
    "The emulsifier evaporates and stops working after a fixed time",
    "It diffuses progressively into the penetrant layer, and with enough time it reaches and emulsifies the penetrant inside flaws",
    "Short contact times damage the part surface",
    "The emulsifier only works while the part is agitated"
   ],
   "correct": 1,
   "explanation": "A lipophilic emulsifier keeps diffusing deeper the longer it sits - the contact time is qualified to emulsify only the surface layer, and the part is not agitated. The water rinse stops the action."
  },
  {
   "question": "Typical hydrophilic (Method D) emulsifier concentrations are:",
   "options": [
    "About 5-35% for dip tanks, and commonly 5% or less for spray application",
    "Always used at full strength from the drum",
    "About 50-75% for dip and 40% for spray",
    "Below 1% in all cases"
   ],
   "correct": 0,
   "explanation": "Hydrophilic remover is diluted in water - typically 5-35% in immersion tanks and much weaker (commonly ≤ 5%) when sprayed - with bath concentration verified by refractometer as a process control."
  },
  {
   "question": "Why is an overwashed part more dangerous to the inspection than an underwashed one?",
   "options": [
    "Overwashing leaves background that hides indications",
    "Overwashing corrodes the part surface",
    "An underwashed part cannot accept developer",
    "An overwashed part looks clean and acceptable, but flaw penetrant has been stripped - missing indications give a false clean result"
   ],
   "correct": 3,
   "explanation": "Underwash announces itself as visible background noise; overwash hides itself as a beautiful clean surface with the evidence stripped out of the flaws. That false-clean outcome is why overwashing is the classic PT sin."
  }
 ],
 "references": [
  "CP-105-2024 PT Topical Outline §2.4 (removal of surface penetrant)",
  "ASTM E165 / ASTM E1417 (penetrant examination - general practice)",
  "ASME BPVC Section V, Article 6 (liquid penetrant examination - general practice)"
 ]
}

File: web/src/data/content/pt/pt1-2-4.json
{
 "lessonId": "pt1-2-4",
 "title": "Guided Practice: Preparation, Application, and Removal",
 "narrationScript": "You now know the front half of the penetrant process. Preparation, lighting, application, dwell, and removal. This lesson puts the pieces together the way a working shift does, and trains you to spot the exact step where a process went wrong. Walk the line with me twice. First job, a machined steel valve body in the field, visible dye, solvent technique. Before anything else, check the light, because if you cannot see, nothing else matters. White light at the inspection surface, commonly at least one hundred footcandles, measured with a meter, not guessed. Preparation next. The part carries light machine oil, so wipe it down with solvent until a fresh cloth comes away clean, and give the solvent time to flash off so the flaws are dry, not just the surface. Confirm the part sits inside the standard temperature band, roughly forty to one hundred twenty-five degrees Fahrenheit. Now spray the red penetrant over the test area and a band around it, start the timer, and keep the film wet for the full dwell, commonly at least ten minutes. Removal is two wipes. A dry lint-free cloth takes off the bulk. A solvent-dampened cloth takes off the rest. Never flood the part with solvent. The part is now ready for developer, which we cover in the next module. Second job, a rack of aluminum castings on a fluorescent water-washable line. Preparation is an alkaline wash to cut the heavier soils, a thorough rinse, and a trip through the dryer, then time to cool back into the temperature band, because penetrant goes onto a dry part within the band, not a hot wet one. Lighting checks come before processing. The ultraviolet lamps at the wash station and in the inspection booth should deliver at least one thousand microwatts per square centimeter at the working surface, with ambient white light in the booth held to about two footcandles, and your eyes given several minutes to adapt to the dark. Dip the rack in the penetrant tank, lift it, and let the parts drain on the rack for the dwell, film wet the whole time. Then the wash. Coarse water spray, modest pressure, no more than about forty pounds per square inch, water in the fifty to one hundred degree range, working under the ultraviolet lamp and watching the background fade. The instant the background is gone, stop. Now the diagnostic skill, because this is what separates a technician from a button pusher. Processing errors do not announce themselves when they happen. They show up later, disguised as inspection results, and you have to read them backwards. No indications on a part you had real reason to suspect. Think about what could seal the flaw or empty it. Metal smeared over the crack by wire brushing or blasting. A coating bridging the opening. Water or oil still sitting in the flaw. Penetrant that dried before it could work. Or a wash that stripped it out. Faint, washed-out indications point at the middle of the process. A dwell cut short. A film that went dry. An overwash. An emulsifier that sat too long. A heavy glowing background points at removal that did not finish, a rough surface, or contaminated rinse water. And before you blame the part or pass it, check the system. A known-defect comparator panel run through the same line tells you in one look whether the process is finding what it should. If the panel looks weak, stop inspecting and fix the process before you touch production hardware. Every error in this module is silent when it happens and loud at the end. The discipline that protects you is the same at every station. Verify before you process. Watch while it runs. Stop at the endpoint, not past it. And write down what you measured. Do that, and the back half of the process, developing, interpreting, and evaluating indications, has something real to work with. Practice these sequences until the order is automatic, because on the floor the order is the procedure, and the procedure is the inspection.",
 "imagePrompt": "A trainee and a supervisor in safety glasses move a small steel component along the stations of a penetrant processing line, from a cleaning bench past a dip tank toward a darkened wash booth glowing with UV light.",
 "sections": [
  {
   "type": "text",
   "heading": "Run the Line Like a Checklist",
   "body": "Each step you have learned exists in a fixed order for a reason: every stage prepares the physics for the next one. Pre-clean and dry so flaws are **open and empty**. Verify lighting so processing and evaluation are **observable**. Apply penetrant and dwell so flaws **fill**. Remove the excess so the surface is **quiet** but the flaws stay **loaded**. Only then is the part ready for drying and developer - the back half of the process, covered in the next module.\n\nThe craft skill this lesson drills is **bidirectional**: running the sequence forward without skipping a verification, and reading inspection symptoms backward to the step that caused them. A processing error never complains at the moment it happens - a wire-brushed surface looks shiny, an overwashed part looks clean, a three-minute dwell looks efficient. The error only surfaces at evaluation, as a missing, faint, or buried indication. By then the only fix is to reprocess, so the cheap place to catch every error is at its own station, with a checklist habit."
  },
  {
   "type": "figure",
   "figureId": "pt1-2-4-fig-a",
   "caption": "The front half of the penetrant process with the checkpoint and the classic fault at each station, from pre-cleaning through removal."
  },
  {
   "type": "text",
   "heading": "Walkthrough 1: Valve Body in the Field - Visible Dye, Solvent Technique",
   "body": "A machined steel valve body needs a local examination of one face in the field. Type II visible penetrant, Method C removal.\n\n- **Lighting first.** Meter the white light at the examination surface: commonly **≥ 100 fc (≈ 1,000 lux)**. A dim corner of a plant fails this before you open the kit.\n- **Prepare.** Solvent-wipe the machine oil off the test area until a fresh cloth comes away clean. Allow **flash-off time** so solvent in any flaw evaporates - the surface drying first proves nothing about the flaw. Confirm the part is within the band, commonly **40-125 °F**.\n- **Apply and dwell.** Spray an even red film over the area of interest **plus a surrounding band**. Start the timer: commonly **≥ 10 minutes**, film kept wet throughout.\n- **Remove.** Dry lint-free wipe for the bulk; fresh solvent-**dampened** cloth for the traces; never flood the surface.\n\nThe part now waits, clean-surfaced and flaw-loaded, for nonaqueous developer. Every number above is a typical procedure value - the written procedure on the job governs."
  },
  {
   "type": "text",
   "heading": "Walkthrough 2: Casting Rack on a Fluorescent Water-Washable Line",
   "body": "A rack of aluminum castings runs a Type I, Method A line - the volume-production counterpart to the field job.\n\n- **Prepare.** Alkaline clean to cut heavy soils, rinse thoroughly, and dry in the oven - part temperature commonly held **≤ 160 °F** - then cool back into the application band. Penetrant goes onto **dry, in-band** parts only.\n- **Verify lighting before processing.** UV-A at the wash station and inspection booth: commonly **≥ 1,000 µW/cm²** at the working surface; booth ambient white **≤ 2 fc**; several minutes of dark adaptation before evaluating.\n- **Apply and dwell.** Dip the rack, lift, and run the dwell as **drain dwell** - wet film on every surface, excess draining back to the tank, no pooling in pockets.\n- **Remove.** Coarse water spray at an angle, commonly **≤ 40 psi** and **50-100 °F**, under the UV-A lamp, watching the background glow fade. **Stop the instant the background clears.**\n\nSame physics as the field job, different scale - and the same two endpoints guarded: flaws full at the end of dwell, flaws still full at the end of the wash."
  },
  {
   "type": "callout",
   "variant": "key",
   "title": "Errors are silent at the station, loud at evaluation",
   "body": "Nothing about a wire-brushed surface, a three-minute dwell, or an extra minute of spraying looks wrong **at the time** - each one quietly deletes indications that should have formed. You cannot inspect quality into the part at the end of the line, so the discipline is the same at every station: **verify before you process, watch while it runs, stop at the endpoint - and record what you measured.**"
  },
  {
   "type": "text",
   "heading": "Reading Symptoms Backward",
   "body": "Diagnosis runs the process in reverse - from what evaluation shows to the station that caused it:\n\n- **No indications where there is real reason to expect them.** Something sealed the flaw or emptied it: smeared metal from brushing or blasting, a coating bridging the opening, water or cleaner still in the flaw, penetrant that dried during dwell, or a stripping overwash.\n- **Faint, broken, washed-out indications.** The flaw was only partly loaded or partly stripped: dwell cut short, cold part without extended dwell, film gone dry, wash run past background, or emulsifier contact run long.\n- **Heavy background glow or dye haze.** Removal never finished: insufficient wash, surface too rough for the method, or contaminated rinse water re-depositing penetrant.\n\nBefore passing parts or condemning the process on a hunch, run the **known-defect comparator panel** through the same line. A strong panel says the process is healthy; a weak panel says stop inspecting production and fix the process first. That daily system performance check is the umpire for every symptom above."
  },
  {
   "type": "figure",
   "figureId": "pt1-2-4-fig-b",
   "caption": "Troubleshooting map from evaluation symptom back to the likely processing fault in preparation, application and dwell, or removal."
  },
  {
   "type": "table",
   "caption": "Station-by-station checklist with the classic fault and its effect - typical procedure values; the written procedure governs.",
   "headers": ["Station", "Verify", "Classic fault", "Effect at evaluation"],
   "rows": [
    ["Pre-clean & dry", "Method matches contaminant; residues rinsed; flaws dry; part 40-125 °F", "Wire brushing or blasting before PT; testing while flaws hold water", "Sealed or blocked flaws - no indication"],
    ["Lighting", "≥ 100 fc white (Type II) or ≥ 1,000 µW/cm² UV-A with ≤ 2 fc ambient (Type I), at the surface", "No meter check - 'looks bright enough'", "Invalid examination; dim indications missed"],
    ["Penetrant application", "Continuous wet film, area of interest plus a band", "Missed heat-affected zone or shadowed surface", "Untested area passes by default"],
    ["Dwell", "Procedure minimum (commonly ≥ 10 min); film wet; extended when cold or flaws are tight", "Dwell cut short; film dries unnoticed", "Partially filled flaws - faint or missing indications"],
    ["Removal", "Method A: coarse spray ≤ 40 psi, 50-100 °F, stop at background. Method C: dry wipe then dampened wipe. B/D: timed emulsifier", "Washing past background; flooding solvent; emulsifier overtime", "Stripped flaws look clean; or background noise buries indications"]
   ]
  }
 ],
 "figures": [
  {
   "id": "pt1-2-4-fig-a",
   "title": "Process checkpoints, pre-clean through removal",
   "file": "pt1-2-4-fig-a.svg"
  },
  {
   "id": "pt1-2-4-fig-b",
   "title": "Symptom-to-fault troubleshooting map",
   "file": "pt1-2-4-fig-b.svg"
  }
 ],
 "interactive": {
  "type": "sort",
  "title": "Find the Processing Error",
  "intro": "Each card describes something that happened on a penetrant job. Classify the error by the stage of the process it corrupts.",
  "buckets": ["Preparation / lighting error", "Application / dwell error", "Removal error"],
  "items": [
   {
    "label": "Wire-brushed the weld bead to brighten it just before testing",
    "bucket": 0,
    "why": "Brushing smears ductile metal over crack mouths and seals them - a preparation fault that no later step can undo. An etch, or PT before brushing, is the fix."
   },
   {
    "label": "Skipped the meter and judged the booth 'dark enough' by eye",
    "bucket": 0,
    "why": "Lighting is verified with calibrated meters - UV-A intensity at the surface and ambient white light are measured requirements, not impressions."
   },
   {
    "label": "Tested the casting straight out of the rinse tank while still wet",
    "bucket": 0,
    "why": "Water sitting in flaws blocks or dilutes penetrant. Parts must be dried - and cooled into the band - before application."
   },
   {
    "label": "Sprayed penetrant on the weld centerline only, missing the heat-affected zone",
    "bucket": 1,
    "why": "Coverage must include the area of interest plus a surrounding band. An unwetted heat-affected zone is an untested area that passes by default."
   },
   {
    "label": "Started removal three minutes after the penetrant went on",
    "bucket": 1,
    "why": "Typical procedures require at least about ten minutes of dwell. Cutting it short leaves flaws partially filled and indications faint."
   },
   {
    "label": "Let the film dry to a tacky skin during a long dwell without re-wetting",
    "bucket": 1,
    "why": "A dried film stops feeding the flaw and removes poorly. The rule during dwell is keep the film wet - re-apply when it dulls."
   },
   {
    "label": "Rinsed with a needle-jet nozzle at 90 psi to speed things up",
    "bucket": 2,
    "why": "Method A removal uses a coarse droplet spray at commonly no more than about 40 psi. A high-pressure jet drives water into flaws and strips them - overwash."
   },
   {
    "label": "Flooded the surface with solvent remover to finish the wipe faster",
    "bucket": 2,
    "why": "Free solvent runs into discontinuities and dissolves the trapped penetrant. Method C is a dry wipe, then a solvent-dampened cloth - never flooding."
   },
   {
    "label": "Left parts in the lipophilic emulsifier for double the qualified contact time",
    "bucket": 2,
    "why": "Lipophilic emulsifier keeps diffusing into the penetrant the longer it sits - overtime contact reaches flaw-entrapped penetrant and rinses it away with the excess."
   }
  ]
 },
 "checkQuestions": [
  {
   "question": "On a fluorescent water-washable line, which sequence is correct for the casting rack?",
   "options": [
    "Dip in penetrant → alkaline clean → wash → dwell",
    "Alkaline clean → rinse → dry and cool into band → dip → drain dwell → coarse-spray wash under UV-A until background clears",
    "Alkaline clean → dip while parts are still hot and wet → wash → dwell on the rack",
    "Verify lighting after inspection is finished, then process the next rack"
   ],
   "correct": 1,
   "explanation": "Preparation (clean, rinse, dry, cool into band) precedes application; dwell runs as drain dwell after dipping; removal is a controlled coarse spray under UV-A that stops at background - and lighting is verified before processing."
  },
  {
   "question": "A part you had strong reason to suspect shows no indications at all, on a clean dark background. Which cause does that symptom pattern point AWAY from?",
   "options": [
    "Metal smeared over the cracks before testing",
    "An overwash that stripped the flaws",
    "Insufficient final rinse leaving heavy residual background",
    "Penetrant that dried before it could enter the flaw"
   ],
   "correct": 2,
   "explanation": "A clean dark background with missing indications points to sealed or emptied flaws (smear, dried penetrant, overwash). An insufficient rinse produces the opposite picture - visible background noise."
  },
  {
   "question": "Your white-light meter reads 60 fc at the surface for a visible PT evaluation that typically requires 100 fc. You should:",
   "options": [
    "Proceed - 60 fc is more than half the requirement",
    "Move the part closer to your eyes to compensate",
    "Fix the lighting (add or reposition light), re-measure at the surface, and only then evaluate",
    "Switch to fluorescent penetrant under the same lamp"
   ],
   "correct": 2,
   "explanation": "Lighting is a process requirement verified at the surface before evaluation. An examination below the procedure minimum is invalid - restore the light, measure, record, then inspect."
  },
  {
   "question": "The daily known-defect comparator panel comes through the line with noticeably weaker indications than yesterday. The correct response is to:",
   "options": [
    "Inspect production parts anyway and re-run the panel tomorrow",
    "Stop inspecting production, find and fix the process change, and re-verify with the panel before resuming",
    "Increase developer time on production parts to compensate",
    "Replace the panel, since panels wear out daily"
   ],
   "correct": 1,
   "explanation": "The panel is the system performance check: weak panel indications mean the process - wash, penetrant condition, emulsifier, lighting - has drifted. Production results from a sick process cannot be trusted."
  },
  {
   "question": "Halfway through a field job you realize you sprayed solvent remover directly onto the test surface during removal. The professional response is to:",
   "options": [
    "Apply developer quickly before more penetrant dissolves",
    "Wipe the surface dry and double the developer dwell",
    "Note it on the report but continue, since visible dye is unaffected by solvent",
    "Stop, clean the part, and reprocess from penetrant application - flooded solvent has likely dissolved flaw-entrapped penetrant"
   ],
   "correct": 3,
   "explanation": "Flooding solvent onto the surface is an overwash-class error: it reaches into flaws and dissolves the penetrant. Nothing downstream recovers it, so the part is cleaned and fully reprocessed."
  }
 ],
 "references": [
  "CP-105-2024 PT Topical Outline §2.1-2.4 (liquid penetrant processing, applied practice)",
  "ASTM E165 / ASTM E1417 (penetrant examination - general practice)",
  "ASME BPVC Section V, Article 6 (liquid penetrant examination - general practice)"
 ]
}
