Repository: benson8708/NDTAcademy

# NDTAcademy.com

Repo: https://github.com/benson8708/NDTAcademy · Online NDT training platform — Next.js (App Router) + Supabase. Competes with WorldSpec by pairing
self-paced, CP-105-traceable method training with **audit-ready formal training records**
(active-engagement hour tracking, SNT-TC-1A 2024 / NAS410 hour mapping, exportable company records).

## Repo layout

| Path | What it is |
|---|---|
| `web/` | The production Next.js app (TypeScript, no CSS framework — ported design system) |
| `supabase/migrations/` | Schema + RLS + seed migrations (catalog, 5,011-question bank) |
| `site/` | Original static prototype — now the design/content reference only |

File: web/src/data/content/pt/pt1-3-1.json
{
  "lessonId": "pt1-3-1",
  "title": "Developer Application and Drying",
  "narrationScript": "By the time you reach the developer station, all the evidence you need is already inside the part. The penetrant soaked into every flaw that is open to the surface, and the removal step stripped the excess off the top while leaving the flaws loaded. The trouble is that a loaded crack a fraction of a thousandth of an inch wide is still invisible. Developer is the step that turns trapped penetrant into an indication you can actually see. Think of a blotter. Press blotting paper against wet ink and the ink wicks up into the paper and spreads. Developer is a layer of fine white particles that does exactly that on the part surface. It contacts the penetrant sitting in the flaw, capillary action reverses direction, and the penetrant bleeds up and out into the developer layer. As it spreads, the indication grows far wider than the flaw itself. That magnification is the whole point. A crack you could never see becomes a line you cannot miss. The developer also does a second job. For visible red dye, it lays down a clean white background so the red stands out. For fluorescent penetrant, the particle layer scatters ultraviolet light and helps the dye glow brighter against a dark booth. There are several forms of developer, and your procedure tells you which one to use. Form a is dry powder, a light fluffy material applied in a dust chamber, with a gentle spray bulb, or by dipping. It is used with fluorescent penetrants only, because a thin dusting of powder gives no white background for a red dye to contrast against. Applied right it looks like almost nothing, a faint film clinging to a dry surface. If it cakes or piles up, the part was wet or you applied too much. Forms b and c are aqueous developers, carried in water. Form b dissolves in the water like sugar. Form c is a suspension of particles that must be kept agitated or it settles out. Both are applied to the part while it is still wet, right after the rinse, by dipping, flowing, or spraying, and then the whole part goes through the dryer where the coating dries to a uniform film. One caution worth remembering. Common practice restricts water soluble developer from use with water washable penetrants, because a water based coating can keep washing penetrant out of the very flaws you are trying to find. Forms d and e are nonaqueous wet developers, particles suspended in a fast drying solvent, usually in an aerosol can. They are the most sensitive form in common spot use. The solvent helps draw penetrant out, and the spray lays down a thin, even, fast drying film. They go on only after the part is completely dry. Shake the can until the mixing ball rattles freely, hold it eight to twelve inches away, and put down several light passes instead of one heavy coat. Form f covers special applications such as peelable film developers that lift a record of the indication. Drying has a place in the sequence, and the place depends on the form. With aqueous developers, you apply the developer first and dry after. With dry powder and nonaqueous developers, you dry the part first and apply developer to a dry surface. The dryer itself is usually a recirculating hot air oven, and a typical procedure limit keeps the part temperature at or below one hundred sixty degrees Fahrenheit. Use the minimum time that actually dries the part. Too hot or too long bakes the penetrant inside the flaws, drives off the dye, and your indications fade or vanish. Then comes the wait. Development time commonly runs at least ten minutes, and the clock starts when the developer is in place, meaning at application for dry powder and when the coating dries for the wet forms. Give the blotter time to work. But do not walk away forever. Indications keep spreading the longer they sit, and a crack read hours late turns into a wide fuzzy blob that hides its own shape. Apply the right form, in the right order, in a thin even film, dry it gently, give it its dwell, and read it inside the window. That is developer work done right, and the numbers in your written procedure always govern.",
  "imagePrompt": "Gloved technician shakes an aerosol can and sprays a thin even coat of white nonaqueous developer onto a dried machined steel valve body on an inspection bench, dwell timer and a rack of processed parts nearby.",
  "sections": [
    {
      "type": "text",
      "heading": "What Developer Actually Does",
      "body": "By the time a part reaches the developer station, the test is already loaded. Penetrant has wicked into every surface-breaking flaw, and the removal step has stripped the excess without flushing out what is trapped inside. The problem is scale: a tight crack holding a microscopic volume of penetrant is still invisible. Developer makes it visible, three ways at once.\n\n- **Blotting.** The developer film acts like blotting paper pressed against ink. It touches the penetrant at the flaw mouth and capillary action reverses — penetrant bleeds out of the flaw and spreads into the developer layer.\n- **Magnification.** As the bleed-out spreads, the indication grows many times wider than the flaw that fed it. A crack a fraction of a thousandth of an inch wide becomes a line you can see across the bench.\n- **Contrast.** For Type II visible penetrant, the developer lays down a white background that makes red dye jump out. For Type I fluorescent penetrant, the particle film scatters UV-A and helps the dye glow brighter against a dark booth.\n\nNo developer, weak developer, or a botched developer step means real flaws stay quiet. This is not the step to rush."
    },
    {
      "type": "figure",
      "figureId": "pt1-3-1-fig-a",
      "caption": "Developer works like a blotter: capillary action reverses and the bleed-out grows far wider than the flaw that feeds it."
    },
    {
      "type": "text",
      "heading": "The Developer Forms",
      "body": "Classification systems used by practices such as ASTM E1417 group developers into six forms. Your written procedure picks the form; your job is to know how each behaves.\n\n- **Form a — dry powder.** A light, fluffy powder applied to a **dry** part in a dust chamber, fluidized bed, or with a gentle spray bulb. Used with **fluorescent penetrants only** — a thin dusting gives no white background for red dye to contrast against. Done right it is barely visible, a faint film that clings evenly.\n- **Form b — water-soluble.** Particles dissolved in water like sugar. Applied to the still-wet part after rinsing, then dried to a film. Common practice restricts it from use with **water-washable penetrants** — a water-based coating can keep washing penetrant out of the flaws — and from Type II visible systems.\n- **Form c — water-suspendible.** Insoluble particles suspended in water; the tank must be **agitated** or it settles. Applied wet, then dried. Usable with visible and fluorescent systems.\n- **Forms d and e — nonaqueous wet.** Particles suspended in a fast-flashing solvent, usually in aerosol cans: form d for Type I, form e for Type II. Applied only to a **completely dry** surface. The most sensitive form in common spot use.\n- **Form f — special applications**, such as peelable film developers that lift a permanent record of an indication."
    },
    {
      "type": "table",
      "caption": "Developer forms at a glance — typical practice; your written procedure governs.",
      "headers": ["Form", "Carrier", "Part condition at application", "Penetrant compatibility", "Field notes"],
      "rows": [
        ["a — dry powder", "None (powder)", "Dry", "Type I only", "Dust chamber, bulb, or dip; lightest visible film; good on rough surfaces"],
        ["b — water-soluble", "Water (dissolved)", "Wet, before dryer", "Generally not with water-washable or Type II", "No agitation needed; check concentration"],
        ["c — water-suspendible", "Water (suspended)", "Wet, before dryer", "Type I and Type II", "Keep bath agitated; check concentration"],
        ["d / e — nonaqueous", "Volatile solvent", "Completely dry", "d with Type I, e with Type II", "Aerosol; most sensitive common form; thin passes; flammable"],
        ["f — special", "Per specification", "Per specification", "Special applications", "Peelable film and other engineered uses"]
      ]
    },
    {
      "type": "text",
      "heading": "Applying It Right",
      "body": "**Dry powder** wants a dry part and a light touch. Create a cloud and let it settle, or puff it from a bulb, then gently shake or blow off the excess with low-pressure air. If powder cakes or piles, the surface was wet or you applied far too much — caked powder hides indications instead of developing them.\n\n**Aqueous developers** go on by dip, flow, or spray straight after the final rinse, while the part is wet. Drain the part so the coating dries thin and uniform — pooled developer in pockets and recesses dries thick and masks whatever is underneath. Check bath concentration per the procedure, and keep suspendible baths agitated.\n\n**Nonaqueous developer** is aerosol work. Shake the can until the mixing ball rattles freely. Hold it roughly 8 to 12 inches from the surface and lay down several light passes, letting each flash off, rather than one heavy wet coat. The target on a fluorescent job is a thin, almost translucent film; on a visible job, an even white layer just opaque enough to give contrast. In both cases the coat should look almost too thin — that is correct. Aerosol solvents are flammable: ventilation and ignition control per the safety data sheet and shop rules."
    },
    {
      "type": "callout",
      "variant": "key",
      "title": "The thin-film rule",
      "body": "Developer fails in both directions. **Too little** and there is nothing to blot penetrant out of the flaw and nothing to build contrast. **Too much** and the indication has to fight up through the coating — fine indications never make it. Aim for the thinnest film that does the job, and let the bleed-out, not the developer, be what you notice."
    },
    {
      "type": "text",
      "heading": "Drying: Order and Limits",
      "body": "Where the dryer falls in the sequence depends entirely on the developer form:\n\n- **Aqueous (b, c):** rinse → apply developer wet → **then dry**. The oven dries part and coating together.\n- **Dry powder (a) and nonaqueous (d, e):** rinse → **dry first** → apply developer to the dry surface. Powder will not cling properly to a wet part, and solvent developer over a wet surface traps water under the film.\n\nThe dryer is typically a recirculating hot-air oven. Typical procedure limits hold **part temperature at or below about 160 °F** and keep time to the minimum that actually dries the part. Heat is not your friend here: an oven set too hot, or a part left in too long, evaporates the penetrant sitting in the flaws — the bake-out that turns a cracked part into a clean-looking one. Drain or blow off standing water before the oven to shorten dryer time, and let hot parts settle back toward the working temperature band before solvent-based developer goes on."
    },
    {
      "type": "figure",
      "figureId": "pt1-3-1-fig-b",
      "caption": "The dryer's position in the sequence depends on the developer form: aqueous developers are applied wet then dried; dry powder and nonaqueous forms require a dry part first."
    },
    {
      "type": "text",
      "heading": "Development Time and the Reading Window",
      "body": "Development time is a real dwell, not a formality — bleed-out takes time. Typical procedure minimums run **at least 10 minutes**. When the clock starts depends on the form:\n\n- **Dry powder:** at application.\n- **Aqueous and nonaqueous:** when the coating is **dry**, because blotting only works once the film has formed.\n\nThere is also a maximum, set by your procedure, because indications never stop growing. Left too long, bleed-out spreads wide and fuzzy: two close indications merge into one blob, a sharp linear loses the shape that identifies it, and sizing becomes guesswork. Plan the batch so every part is read inside its window — and if a window is missed, the fix is not a quick re-spray. The part is cleaned and fully reprocessed. These are typical values throughout; the written procedure governs."
    }
  ],
  "figures": [
    { "id": "pt1-3-1-fig-a", "title": "How developer draws penetrant out of a crack", "file": "pt1-3-1-fig-a.svg" },
    { "id": "pt1-3-1-fig-b", "title": "Where the dryer fits: two paths", "file": "pt1-3-1-fig-b.svg" }
  ],
  "interactive": null,
  "checkQuestions": [
    {
      "question": "A procedure calls for Type II visible penetrant on structural weldments. Why is dry powder developer (form a) the wrong choice?",
      "options": [
        "Dry powder is too sensitive for welds and produces excessive background",
        "Dry powder reacts chemically with red dye and bleaches it",
        "A thin dusting of powder provides no white contrast background, which visible red dye depends on",
        "Dry powder can only be applied by dipping, which weldments do not allow"
      ],
      "correct": 2,
      "explanation": "Dry powder is used with fluorescent systems only. Visible red dye needs an opaque white background for contrast, and a thin powder film cannot provide one."
    },
    {
      "question": "Using a water-suspendible developer (form c) on a water-washable fluorescent line, where does the dryer fall in the sequence?",
      "options": [
        "Immediately after the rinse, before the developer goes on",
        "After the developer is applied — the part and the coating dry together",
        "Before the penetrant dwell, then again before inspection",
        "Drying is unnecessary because the developer is water-based"
      ],
      "correct": 1,
      "explanation": "Aqueous developers are applied to the still-wet part right after rinsing; the dryer then forms the uniform dry film. Drying first applies to dry powder and nonaqueous forms."
    },
    {
      "question": "An inspector lays a heavy, fully opaque coat of nonaqueous developer over a suspect area 'to be sure.' What is the most likely outcome?",
      "options": [
        "Sensitivity improves because more solvent enters the flaw",
        "Development time can safely be shortened",
        "The white coat makes UV inspection unnecessary",
        "Fine indications are buried — bleed-out cannot fight up through a thick coating"
      ],
      "correct": 3,
      "explanation": "Developer must be a thin, even film. A heavy coat masks fine indications because the small volume of penetrant in a tight flaw cannot migrate through the full coating thickness."
    },
    {
      "question": "Parts come out of a dryer that was running hot, well above the typical 160 °F part-temperature limit, after a long soak. What is the process risk?",
      "options": [
        "Penetrant trapped in the flaws dries out and loses its dye — indications fade or never form",
        "The developer becomes more adherent and over-develops",
        "Water spots etch the surface and create false linear indications",
        "There is no risk — heat affects only the developer, not the penetrant"
      ],
      "correct": 0,
      "explanation": "Excess heat evaporates the penetrant and degrades the dye sitting in the flaws — the bake-out failure. Dryers are kept at the lowest effective temperature and time."
    },
    {
      "question": "Using nonaqueous developer, when does development time officially begin?",
      "options": [
        "When the aerosol can is first shaken",
        "When the part exits the dryer",
        "When the sprayed film has dried on the surface",
        "Ten minutes after the penetrant dwell ends"
      ],
      "correct": 2,
      "explanation": "For wet developer forms the development clock starts once the coating is dry, because the blotting action needs a formed film. For dry powder it starts at application."
    }
  ],
  "references": [
    "CP-105-2024 PT Topical Outline §2.5 (developer application and drying)",
    "ASTM E1417/E1417M, liquid penetrant testing practice (developer forms and use, general reference)",
    "ASTM E165/E165M, liquid penetrant examination practice (general reference)",
    "ASME BPVC Section V, Article 6, liquid penetrant examination (general reference)"
  ]
}

File: web/src/data/content/pt/pt1-3-2.json
{
  "lessonId": "pt1-3-2",
  "title": "Inspection and Evaluation",
  "narrationScript": "Everything the process has done so far ends at a table under a lamp, with your eyes on the part. Inspection is where indications get found, and evaluation is where someone decides what they mean. Both depend on three things being right. The development time, the light, and the discipline of the person looking. Start with the clock. Development needs a minimum, commonly ten minutes, before you trust what you see, because bleed-out takes time to form. It also has a maximum, set by your procedure, because indications never stop growing. Read too early and a tight crack has not bled enough to show. Read too late and the bleed-out spreads so wide it loses its shape and detail. So inspection happens inside a window, and a good habit is to glance at parts as development begins. Watching an indication form tells you things a finished blot cannot. A big flaw bleeds fast and keeps feeding. A shallow one gives a faint stain that barely returns. Now the light, because the rules differ by penetrant type. Fluorescent inspection happens in a darkened booth. A typical requirement puts ultraviolet intensity at the inspection surface at one thousand microwatts per square centimeter or more, and it is measured at the surface with a radiometer, not guessed. Ambient white light in the booth stays at or below about two footcandles, because white light washes out fluorescence. Give the lamp time to warm up and stabilize, and check it with the meter on the schedule your procedure sets. Give your own eyes time too. Walking from a bright shop into a dark booth, you need several minutes of dark adaptation before faint indications become visible. And leave photochromic or tinted lenses out of the booth. They darken under ultraviolet light and rob you of the very signal you are working with. Visible dye is the opposite world. It needs plenty of white light, commonly one hundred footcandles or more at the surface, the same as any fine, close visual work. With time and light correct, you read. Shape is the first language of an indication. A continuous line means a crack, a seam, a lap, or a cold shut. A broken, intermittent line usually means a flaw that is partly closed, often one that has been ground or machined over. Round spots mean porosity or pits, and a cluster of rounds on a casting is the classic porosity picture. Brightness, depth of color, and how fast the bleed-out forms hint at volume. There is a simple field check. Wipe the indication once with a swab barely dampened with solvent, give it a moment with fresh developer, and watch. A real flaw with volume bleeds back. Lint does not. Which brings us to the words that matter on paper. A false indication comes from something other than the part's condition. Lint, a fingerprint, residue from a poor rinse, penetrant transferred from another part. A nonrelevant indication is real but caused by the design. A press fit, a keyway corner, the joint line of an assembly. A relevant indication comes from an actual discontinuity, and relevant indications get evaluated against acceptance criteria. As a Level one technician your scope is clear. You process, you look, you find, you record. Calling a part good or bad belongs to Level two and above, under your employer's written practice. So document like it matters, because it does. Record where the indication is, how long it is, whether it is linear or rounded, single or clustered, and the process details behind it. Sketch it or photograph it if your procedure allows. If handling smears an indication, or you doubt what you see, do not just re-spray the spot. The part gets cleaned and completely reprocessed. The inspector who writes down exactly what was seen, under measured light, inside the window, gives the Level two everything needed for a sound call. That is the job, and the written procedure governs every number in it.",
  "imagePrompt": "Inspector in a darkened booth examines an aerospace turbine blade under deep violet UV lamplight, a glowing greenish-yellow linear indication near the blade root, radiometer and logbook on the bench.",
  "sections": [
    {
      "type": "text",
      "heading": "The Inspection Window",
      "body": "Inspection happens inside a time window, and both edges matter. The front edge is the development minimum — commonly **10 minutes** — because bleed-out needs time to form; read early and a tight crack simply has not surfaced yet. The back edge is the procedure's maximum, because indications never stop spreading: read hours late and a crisp linear has bled into a wide, fuzzy blob that hides its own shape and merges with its neighbors.\n\nGood inspectors use the window actively. Glance at parts as development begins when you can — watching an indication form tells you things a finished blot cannot. A flaw with real volume bleeds fast and keeps feeding its indication; a shallow, scratch-like condition gives one faint stain and quits. Batch your work so every part is read inside its window, and log the times. A part that misses its window is not re-sprayed for a second chance — it goes back for complete reprocessing."
    },
    {
      "type": "text",
      "heading": "Lighting for Type I: the Dark Booth",
      "body": "Fluorescent indications are only as bright as the UV-A feeding them, and only as visible as the darkness allows. Typical requirements put **UV-A intensity at 1,000 µW/cm² or more, measured at the inspection surface**, with **ambient visible light at or below about 2 footcandles** — roughly 20 lux — inside the booth. Both numbers come from a meter, not a feeling: a radiometer at the surface for the UV, a calibrated light meter for the ambient check, on the schedule your procedure sets and after lamp changes.\n\nDiscipline that makes the booth work:\n\n- **Warm-up.** Let the lamp stabilize before measuring or inspecting.\n- **Dark adaptation.** Coming from a bright shop, your eyes need **several minutes** in the dark before faint indications become visible. Build it into the routine — walk in, let your eyes settle, then read.\n- **Lenses.** Photochromic and tinted lenses darken under UV and rob you of signal; keep them out of the booth.\n- **Lamp condition.** Cracked filters and white-light leakage are findings, not annoyances — fix them before parts are read.\n\nType II is the opposite world: visible red-on-white wants **at least 100 footcandles** — about 1,000 lux — of white light at the surface, the same as any fine, close visual work."
    },
    {
      "type": "figure",
      "figureId": "pt1-3-2-fig-a",
      "caption": "A fluorescent inspection station with typical viewing values: UV-A measured at the surface, ambient white light held near darkness, and dark-adapted eyes."
    },
    {
      "type": "callout",
      "variant": "standard",
      "title": "Numbers at the booth door",
      "body": "Typical procedure values: UV-A **≥ 1,000 µW/cm²** at the surface; booth ambient **≤ 2 fc** (about 20 lux); dark adaptation **several minutes**; Type II white light **≥ 100 fc** (about 1,000 lux) at the surface; development **≥ 10 minutes**, read within the procedure's window. These are the bands written procedures typically live in — yours governs."
    },
    {
      "type": "text",
      "heading": "Reading the Bleed-Out",
      "body": "Shape is the first language of an indication.\n\n- **Continuous linear** — one unbroken line — points to a crack, seam, lap, or cold shut.\n- **Intermittent linear** — a broken line of aligned segments — usually means a flaw that is partly closed at the surface, often one that has been ground, machined, or peened over.\n- **Rounded** indications mean porosity or pits; a cluster of rounds on a casting is the classic gas-porosity picture.\n\nBehavior adds the second layer. Brightness and how fast bleed-out forms hint at flaw volume: deep cracks feed their indication and keep feeding it. The field check is the **re-bleed**: wipe the indication once with a swab barely dampened with solvent, apply a light pass of developer, and watch. A discontinuity with volume bleeds back through; lint, smudges, and residue do not return. Use the wipe sparingly — once — because every wipe removes penetrant the flaw cannot replace.\n\nFinally, separate discrete indications from background. A weak, diffuse, overall glow is wash quality talking, not a flaw. Discrete bleed-out with a defined shape against a quiet background is the thing you are hunting."
    },
    {
      "type": "figure",
      "figureId": "pt1-3-2-fig-b",
      "caption": "The four bleed-out patterns a Level I must recognize on sight: continuous linear, intermittent linear, rounded, and the streaks and fibers that mark false indications."
    },
    {
      "type": "text",
      "heading": "True, False, Relevant, Nonrelevant",
      "body": "Every observation lands in one of three bins, and the words carry weight on paper.\n\n- **False indications** come from anything other than the part's condition: lint and fibers, fingerprints, penetrant transferred from another part or a contaminated glove, residue where rinse water pooled in a drainage gully, developer flakes. The tell-tales: they wipe away clean with no re-bleed, sit in patterns that match handling rather than geometry, and often lift off entirely.\n- **Nonrelevant indications** are true indications — penetrant really is trapped — but the trap is the design: press fits, keyways, splines, fastener seams, the joint line of an assembly, weld geometry. The giveaway is consistency: the same indication in the same place on every identical part. They are still noted per procedure, because a crack can hide beside one.\n- **Relevant indications** come from actual discontinuities and are the reason the test exists. They get measured, classified linear or rounded, documented, and evaluated against acceptance criteria.\n\nThe boundary that matters for you: deciding **false versus real** is interpretation; deciding **accept versus reject** is evaluation. At Level I you work to written instructions, flag and record what you see, and pass relevant indications up for evaluation by Level II or III under your employer's written practice."
    },
    {
      "type": "text",
      "heading": "Documenting at Level I",
      "body": "Documentation is the product the booth ships. A useful record lets a Level II re-find the indication without you in the room:\n\n- **Where:** part number, serial, zone or datum references, distance from identifiable features.\n- **What:** linear or rounded, continuous or intermittent, length and width, single or clustered, brightness and re-bleed behavior if checked.\n- **How:** penetrant type, method, sensitivity level, developer form, dwell and development times, light readings — the process state that produced the indication.\n\nMark indication locations only with markers and methods your procedure approves; some materials restrict marker chemistry. If an indication is smeared by handling, or anything about the surface makes you doubt what you see, the answer is never a local re-spray — the part is cleaned and completely reprocessed. When the part is clean, record what was inspected and to which procedure revision; when it carries indications, write what you saw, not what you concluded. Clean, factual records are what make the next pair of eyes effective."
    }
  ],
  "figures": [
    { "id": "pt1-3-2-fig-a", "title": "Fluorescent inspection station — typical viewing values", "file": "pt1-3-2-fig-a.svg" },
    { "id": "pt1-3-2-fig-b", "title": "Reading bleed-out patterns", "file": "pt1-3-2-fig-b.svg" }
  ],
  "interactive": {
    "type": "sort",
    "title": "Indication Triage: Relevant, Nonrelevant, or False?",
    "intro": "You are reading developed parts under proper lighting. Classify each observation the way a Level I should call it for the record.",
    "buckets": [
      "Relevant — document and refer",
      "Nonrelevant — design feature, note per procedure",
      "False — process or handling artifact"
    ],
    "items": [
      {
        "label": "Continuous linear bleed-out along a weld toe that returns after a solvent-damp wipe",
        "bucket": 0,
        "why": "A continuous linear indication that re-bleeds comes from a real surface-breaking discontinuity such as a crack — document location and length and refer it."
      },
      {
        "label": "Cluster of small rounded indications scattered across a casting surface",
        "bucket": 0,
        "why": "Rounded indications clustered on a casting are the classic surface-porosity picture — a real discontinuity condition that must be recorded and evaluated."
      },
      {
        "label": "Crisp line of bleed-out exactly at the joint of a press-fit bushing, identical on every assembly",
        "bucket": 1,
        "why": "Penetrant trapped at an intentional interference fit is caused by the design, not a flaw — nonrelevant, but still noted per your procedure."
      },
      {
        "label": "Bleed-out at the sharp corner of a machined keyway, the same on every part in the lot",
        "bucket": 1,
        "why": "Part geometry that traps penetrant produces nonrelevant indications — consistent appearance across identical parts is the giveaway."
      },
      {
        "label": "Fuzzy fluorescent band in a drainage groove where rinse water pooled",
        "bucket": 2,
        "why": "Pooled, penetrant-laden rinse water leaves residue unrelated to any discontinuity — a false indication from wash quality."
      },
      {
        "label": "Thin glowing fiber that lifts completely away with a swab and never returns",
        "bucket": 2,
        "why": "Lint and fibers hold penetrant and glow, but they wipe away clean with no re-bleed — the classic false indication."
      },
      {
        "label": "Fingerprint-shaped fluorescent smudge in the middle of a flat web",
        "bucket": 2,
        "why": "Contaminated gloves or handling transfer penetrant onto the surface — a false indication; reprocess the part if it obscures the examination area."
      },
      {
        "label": "Intermittent linear indication along a forging flash line that returns after wipe-off",
        "bucket": 0,
        "why": "An intermittent linear indication that re-bleeds suggests a partially closed discontinuity such as a lap — record it and refer it for evaluation."
      }
    ]
  },
  "checkQuestions": [
    {
      "question": "Which set of viewing conditions is typical for fluorescent penetrant inspection?",
      "options": [
        "UV-A of at least 1,000 µW/cm² at the surface, with ambient white light at or below about 2 fc",
        "UV-A of at least 100 µW/cm², with ambient white light of 100 fc",
        "White light of at least 1,000 lux, with no UV requirement",
        "Any UV intensity, provided the booth is completely dark"
      ],
      "correct": 0,
      "explanation": "Typical procedure values require UV-A of 1,000 µW/cm² or more measured at the inspection surface and booth ambient white light held to about 2 fc or less."
    },
    {
      "question": "An inspector steps from the bright shop floor straight into the booth wearing photochromic safety glasses and starts reading parts. What two problems does this create?",
      "options": [
        "None — photochromic lenses clear instantly indoors, and eyes adapt within seconds",
        "UV exposure to the eyes and overheating of the lamp",
        "The lenses fluoresce, and the booth ambient light rises above limits",
        "The eyes have had no dark adaptation, and the lenses darken under UV — both rob the inspector of faint indication light"
      ],
      "correct": 3,
      "explanation": "Eyes need several minutes of dark adaptation before faint fluorescent indications become visible, and photochromic lenses darken under UV, cutting the signal further. Both belong outside the booth routine."
    },
    {
      "question": "What separates a false indication from a nonrelevant indication?",
      "options": [
        "False indications are caused by part geometry; nonrelevant ones come from lint and residue",
        "False indications come from something other than the part's condition; nonrelevant ones are real penetrant traps created by the design",
        "There is no difference — both terms describe rejected indications",
        "Nonrelevant indications never need to be noted, while false indications must be evaluated"
      ],
      "correct": 1,
      "explanation": "False indications arise from lint, residue, or handling — not the part. Nonrelevant indications are genuine entrapments caused by design features like press fits and keyways, and they are still noted per procedure."
    },
    {
      "question": "You wipe a linear indication once with a solvent-dampened swab, redevelop lightly, and the line returns. What does that tell you?",
      "options": [
        "The indication was lint dragged across the surface",
        "The developer coat was applied too thick",
        "Penetrant is feeding from below — a discontinuity with volume is present",
        "The part was over-washed at the removal step"
      ],
      "correct": 2,
      "explanation": "Re-bleed after a single careful wipe means penetrant is still being supplied from inside a flaw. False indications such as lint and smudges do not return."
    },
    {
      "question": "A Level I finds a sharp continuous linear indication about 3/8 inch long at a weld toe. Per typical written practice, the correct action is to:",
      "options": [
        "Buff the area lightly and re-inspect to confirm before telling anyone",
        "Record its location, length, and character, and refer it for evaluation by Level II or III",
        "Reject the part and mark it as scrap",
        "Re-rinse the part to see whether the indication washes off"
      ],
      "correct": 1,
      "explanation": "Level I scope is to perform the process, find, and record. Evaluation against acceptance criteria — accept or reject — belongs to Level II or III under the employer's written practice."
    }
  ],
  "references": [
    "CP-105-2024 PT Topical Outline §2.6 (inspection and evaluation)",
    "ASTM E1417/E1417M, liquid penetrant testing practice (viewing conditions, general reference)",
    "ASME BPVC Section V, Article 6, liquid penetrant examination (general reference)",
    "SNT-TC-1A, personnel qualification and certification (Level I scope, general reference)"
  ]
}
