Repository: benson8708/NDTAcademy

# NDTAcademy.com

Repo: https://github.com/benson8708/NDTAcademy · Online NDT training platform — Next.js (App Router) + Supabase. Competes with WorldSpec by pairing
self-paced, CP-105-traceable method training with **audit-ready formal training records**
(active-engagement hour tracking, SNT-TC-1A 2024 / NAS410 hour mapping, exportable company records).

## Repo layout

| Path | What it is |
|---|---|
| `web/` | The production Next.js app (TypeScript, no CSS framework — ported design system) |
| `supabase/migrations/` | Schema + RLS + seed migrations (catalog, 5,011-question bank) |
| `site/` | Original static prototype — now the design/content reference only |

File: web/src/data/content/pt/pt1-3-3.json
{
  "lessonId": "pt1-3-3",
  "title": "Postcleaning",
  "narrationScript": "It is tempting to think penetrant testing ends when the last indication is read and the paperwork is signed. It does not. The part is still carrying everything we put on it. A film of developer, traces of penetrant in corners and threads, maybe emulsifier or rinse residue. Postcleaning is the step that takes all of that back off, and skipping it causes real damage, slowly and quietly. Start with corrosion. Developer particles love moisture. A patch of leftover powder or dried aqueous coating sits on a steel surface like a sponge, pulling humidity out of the air and holding it against the metal. Give it a humid weekend and you find staining and pitting under the residue. The inspection that was supposed to protect the part ends up starting the damage. Then think about what happens to the part next. Paint, primer, plating, and bonding adhesives all need a clean surface to grip. Penetrant oils and developer dust are exactly the kind of contamination that makes a coating blister and peel later. If the part gets welded or brazed, or runs hot in service, residues can do worse. Sulfur and halogen compounds attack nickel alloys, austenitic stainless steels, and titanium at elevated temperature, which is why those materials get low sulfur, low halogen penetrant systems and a careful cleanup afterward. And for hardware headed to oxygen service the stakes are highest of all. Oily residue and liquid oxygen are a fire waiting for a reason, so oxygen system parts demand penetrants qualified for that service and a postcleaning job that is verified, not assumed. One more reason is selfish. The next penetrant test. Residue left in a flaw today, or cleaner trapped in it, can block or quench the indication next time the part is inspected. When do you clean? As soon as practical after the final read, and only after the documentation is complete, never before. Developer comes off easiest while it is fresh. The longer it sits, the harder it holds on and the more moisture it gathers. How you clean depends on what is on the part, and the rule of thumb is to use the mildest method that actually works. Dry powder usually surrenders to a low pressure air blowoff or a plain water rinse. Aqueous developer coatings rinse away with warm water, with detergent help if they have dried hard. Nonaqueous developer films and the penetrant itself respond to a solvent wipe, a detergent wash, or for production volumes a vapor degrease. Ultrasonic cleaning earns its keep on parts with threads, blind holes, and tight passages where residue hides. Stay away from aggressive mechanical cleaning. Wire brushing or blasting a finished part to remove powder is using a hammer on a dusting job, and it can smear metal over the very surface someone may need to inspect again. Whatever method you use, finish the job. Rinse water trapped in a blind hole is its own corrosion problem, so dry the part thoroughly, with special attention to holes, threads, and faying surfaces. If the part is bare steel and going to storage or shipment, apply the corrosion preventive your procedure calls for. And remember the materials caution one more time at this end of the process. The cleaners themselves must be compatible with the alloy, so the low halogen, low sulfur rule applies to postcleaning chemicals on nickel, stainless, and titanium just as it applied to the penetrant materials. Solvents bring their own safety rules. Ventilation, gloves, eye protection, and no ignition sources, because solvent vapors collect in tanks and tight spaces. Postcleaning is quick, cheap, and completely unglamorous, and it is part of the test. The job is not finding indications and then leaving the part worse than you found it. The job is returning hardware that is inspected, documented, clean, dry, and protected, ready for whatever comes next. Your written procedure tells you the method to use and the proof it wants. Follow it to the end of the line.",
  "imagePrompt": "Technician rinses white developer residue from a steel pump housing at a wash station, water sheeting off the casting, drying rack and corrosion-inhibitor spray bottle nearby.",
  "sections": [
    {
      "type": "text",
      "heading": "Why Residue Cannot Stay",
      "body": "The inspection is over; the part is still wearing the test — developer film, traces of penetrant in threads and corners, maybe emulsifier or rinse residue. Five reasons it has to come off:\n\n- **Corrosion.** Developer particles are moisture magnets. A patch of leftover powder or dried aqueous film sits on steel like a sponge, holding humidity against the metal — a humid weekend later there is staining and pitting under the residue.\n- **The next process.** Paint, primer, plating, and adhesives need a clean surface to grip. Penetrant oils and developer dust are exactly the contamination that makes coatings blister and peel in service.\n- **Hot-service and weld attack.** Sulfur and halogen compounds attack nickel alloys, austenitic stainless steels, and titanium at elevated temperature. Low-sulfur, low-halogen penetrant systems only solve the problem if the residues actually leave the part.\n- **Oxygen service.** Oily residue plus liquid or gaseous oxygen is a combustion hazard. LOX-cleaned hardware demands penetrants qualified for oxygen service and a postclean that is verified, not assumed.\n- **The next inspection.** Residue or trapped cleaner left in a flaw can block or quench the indication the next time the part is tested, and fluorescent residue contaminates future fluorescent work.\n\nA part returned dirty is a liability with a pass stamp on it."
    },
    {
      "type": "figure",
      "figureId": "pt1-3-3-fig-a",
      "caption": "Two ways leftover residue does damage: a corrosion cell forming under a moisture-holding developer patch, and a coating failing to bond over contaminated surface."
    },
    {
      "type": "text",
      "heading": "When to Clean",
      "body": "Two timing rules:\n\n- **Never before the record is complete.** Postcleaning erases the evidence. The final read is done, indications are documented, and any required witness or re-examination is finished before the first drop of cleaner touches the part.\n- **As soon as practical afterward.** Fresh developer comes off easily; aged developer hardens, bonds to the surface, and gathers moisture the whole time it waits. Aqueous coatings left on carbon steel through a humid weekend can start corrosion before Monday.\n\nIf parts must wait, keep them dry and indoors, and say so in the shop instructions. Build postcleaning into the job as a station with the same accountability as every other step — not an afterthought for whoever walks past the basket.\n\nOne more sequencing point: postcleaning belongs to the part's paper trail. If a customer or quality representative has a right to witness the inspection results, the residue stays put until that right is exercised or waived. A wiped-down part with a verbal description of what the indication looked like is not evidence anyone can act on."
    },
    {
      "type": "text",
      "heading": "Methods: Mildest That Works",
      "body": "Match the method to the residue, and use the mildest method that actually works:\n\n- **Dry powder developer** usually surrenders to a **low-pressure air blow-off** or a plain water rinse.\n- **Aqueous developer films** rinse off with **warm water**, with detergent help when the film has dried hard.\n- **Nonaqueous developer films and penetrant traces** respond to a **solvent wipe or detergent wash**; production volumes justify **vapor degreasing**, and **ultrasonic cleaning** earns its keep on threads, blind holes, and tight passages where residue hides.\n\nWhat to avoid says as much as what to use. Wire brushing, abrasive blasting, and aggressive mechanical cleaning on a finished part are a hammer on a dusting job — they can smear metal over the surface, close flaw openings, and compromise any future penetrant test, exactly the damage the precleaning rules warned about at the front of the process. Strong acids and chromate treatments carry their own penalty: residues of either left in flaws can kill fluorescence on the next inspection.\n\nVerify the result the way the procedure directs — visual check under white light, a UV scan for leftover fluorescent residue on Type I work, water-break observation where specified."
    },
    {
      "type": "figure",
      "figureId": "pt1-3-3-fig-b",
      "caption": "Selecting the postcleaning method by residue type, finishing with thorough drying and corrosion protection."
    },
    {
      "type": "callout",
      "variant": "safety",
      "title": "Compatibility and safety cautions",
      "body": "Cleaning chemicals follow the same materials rules as penetrant materials: **low-sulfur, low-halogen** cleaners on nickel alloys, austenitic stainless, and titanium, and confirmed **oxygen-service** requirements before anything touches LOX hardware. Solvents are flammable and their vapors collect in tanks and tight spaces — ventilation, ignition control, gloves, and eye protection per the safety data sheet. Compressed-air blow-off stays at low pressure, with chip guarding, and is never pointed at a person."
    },
    {
      "type": "table",
      "caption": "Residue versus removal — typical first choices; the written procedure governs.",
      "headers": ["Residue", "First choice", "Escalation", "Cautions"],
      "rows": [
        ["Dry powder developer", "Low-pressure air blow-off", "Plain water rinse", "Keep pressure low; no abrasives"],
        ["Water-soluble or suspendible developer film", "Warm water rinse", "Detergent wash, soft brush", "Remove promptly — the film holds moisture against steel"],
        ["Nonaqueous developer film", "Solvent wipe", "Detergent wash; vapor degrease", "Flammable solvents — ventilation and ignition control"],
        ["Penetrant traces in threads and holes", "Detergent or solvent wash", "Ultrasonic clean; vapor degrease", "Dry thoroughly; trapped cleaner harms future PT"]
      ]
    },
    {
      "type": "text",
      "heading": "Finish the Job: Dry and Protect",
      "body": "Cleaning that leaves water behind trades one corrosion problem for another. Dry the part completely — warm air, drain positions, special attention to blind holes, threads, and faying surfaces where rinse water hides. Then protect: bare steel headed to storage or shipment gets the **corrosion preventive** the procedure calls out, applied after the surface is verifiably dry.\n\nCoordinate with whatever comes next. A paint line wants the part bare, clean, and un-oiled; a stores shelf wants it protected. A part headed back into a penetrant retest after rework needs its cleaner fully evaporated from any open flaws, or the trapped fluid will dilute and block the next penetrant entry. The traveler or shop order should show postcleaning done, the method used, and protection applied, so the next operation receives a part whose condition is known rather than guessed.\n\nThe test is finished when the hardware leaves inspected, documented, clean, dry, and protected — not one step sooner."
    }
  ],
  "figures": [
    { "id": "pt1-3-3-fig-a", "title": "What leftover residue does", "file": "pt1-3-3-fig-a.svg" },
    { "id": "pt1-3-3-fig-b", "title": "Choosing the postcleaning method", "file": "pt1-3-3-fig-b.svg" }
  ],
  "interactive": null,
  "checkQuestions": [
    {
      "question": "Dry developer powder looks harmless on a finished steel part. Why must it still come off promptly?",
      "options": [
        "It permanently stains the surface within hours",
        "It hardens into an abrasive layer that damages mating parts",
        "It absorbs and holds moisture against the metal, setting up corrosion under the residue",
        "It interferes with magnetic particle testing scheduled years later"
      ],
      "correct": 2,
      "explanation": "Developer particles are hygroscopic — they pull humidity from the air and hold it against the surface, creating a corrosion cell under the patch. Prompt removal is the defense."
    },
    {
      "question": "A penetrant-tested housing goes to the paint shop tomorrow. What does skipped postcleaning most likely cause?",
      "options": [
        "Adhesion failure — the coating blisters and peels over penetrant oils and developer dust",
        "The paint cures faster than specified",
        "Nothing — primer dissolves penetrant residues harmlessly",
        "A slight color shift in the paint, with normal bonding"
      ],
      "correct": 0,
      "explanation": "Coatings, plating, and adhesives need a clean surface to bond. Penetrant oil and developer dust are classic causes of blistering and peeling in service."
    },
    {
      "question": "Why do procedures demand low-sulfur, low-halogen materials AND thorough postcleaning on titanium and austenitic stainless steel parts?",
      "options": [
        "Those alloys corrode in plain water within minutes",
        "Sulfur and halogens make penetrant fluoresce too brightly on those alloys",
        "Residues change the alloys' magnetic properties",
        "Sulfur and halogen residues can attack those alloys at elevated temperature — in service or during welding and heat treatment"
      ],
      "correct": 3,
      "explanation": "Hot-section service, welding, and heat treatment can drive sulfur and halogen attack on nickel alloys, austenitic stainless, and titanium. Controlled chemistry only protects the part if the residues are actually removed."
    },
    {
      "question": "A valve body is destined for liquid-oxygen service. Which statement is correct?",
      "options": [
        "Any penetrant may be used as long as the part is wiped down afterward",
        "Use a penetrant qualified for oxygen service and verify the postclean — oily residues can react violently with oxygen",
        "Penetrant testing is prohibited on all oxygen-service hardware",
        "Only dry powder developer requires removal on LOX parts"
      ],
      "correct": 1,
      "explanation": "Hydrocarbon residues in contact with liquid or gaseous oxygen are a combustion hazard. Oxygen-service hardware requires LOX-compatible penetrant materials and a verified, documented postclean."
    },
    {
      "question": "When is the right time to postclean?",
      "options": [
        "Immediately after developer application, so residue never sets",
        "Only if the part fails the inspection",
        "After the final read and documentation are complete, then as soon as practical",
        "Whenever the part is next pulled from stores"
      ],
      "correct": 2,
      "explanation": "Postcleaning erases the evidence, so it waits until interpretation and records are finished — then happens promptly, because fresh residue comes off easily and aged residue corrodes and bonds."
    }
  ],
  "references": [
    "CP-105-2024 PT Topical Outline §2.7 (postcleaning)",
    "ASTM E1417/E1417M, liquid penetrant testing practice (post-test cleaning, general reference)",
    "ASTM E165/E165M, liquid penetrant examination practice (general reference)",
    "ASME BPVC Section V, Article 6, liquid penetrant examination (general reference)"
  ]
}

File: web/src/data/content/pt/pt1-3-4.json
{
  "lessonId": "pt1-3-4",
  "title": "End-to-End Processing Workshop",
  "narrationScript": "This lesson puts the whole method together. Seven stations, one part, and a simple truth. The part remembers everything you do to it, and the indication you read at the end is the sum of every step behind it. Walk the line with me. Station one is preparation. The flaw must be open and empty or nothing downstream matters. Choose the cleaning that fits the soil. Solvent wipe for grease and oil, vapor degreasing or alkaline washing for production lots, ultrasonic for tight geometry. Watch for the mechanical traps. Peening, abrasive blasting, wire brushing, and some machining smear metal across crack mouths and seal them shut. Parts that saw those operations get etched per the procedure before penetrant, or the test is theater. And the part must be dry, because water sitting in a flaw blocks penetrant like a cork. Station two is light and system proof, and it comes before parts, not after. Meter the booth so you know the ultraviolet intensity at the surface meets the minimum, commonly one thousand microwatts per square centimeter, with ambient white light at or below about two footcandles. For visible dye work, verify at least one hundred footcandles at the surface. Then run the daily system check. A known defect comparator panel goes through the same process the parts will see. If the panel cracks show up bright and sharp, the system works today. If they look dim, stop. Find the problem, fix it, prove it, and only then process hardware. Station three is penetrant application and dwell. Spray it, brush it, dip the part, or flow it on, but cover the full examination area and keep it wet for the entire dwell. A typical minimum dwell is ten minutes, longer when the part is cold or when you hunt tight fatigue cracks. The temperature band matters too, commonly forty to one hundred twenty five degrees Fahrenheit for standard work. Penetrant that dries on the part during dwell stops working and creates a removal nightmare, so on a hot day, re-wet or shorten the queue. Station four is removal, the step where most penetrant tests are won or lost. With water washable penetrant, use a coarse spray, commonly at or below forty pounds per square inch, with water in the range of fifty to one hundred degrees Fahrenheit, and watch the surface under ultraviolet light for fluorescent work. Stop when the background is acceptable, not when every last glimmer is gone. Chasing a perfectly black surface strips penetrant out of the flaws, and an over washed part looks beautifully clean and inspects worthless. Solvent removal has its own discipline. Dry wipe first, then a solvent dampened cloth, and never flood the surface. Station five is developer and drying, in the right order. Aqueous developer goes on the wet part, then the dryer. Dry powder and nonaqueous developer go on only after the dryer. Keep the oven gentle, part temperature commonly at or below one hundred sixty degrees Fahrenheit, and no longer than needed. Lay the developer thin and even, then give it its development time, commonly ten minutes minimum. Station six is inspection and evaluation. Read inside the window, under the light you verified at station two, with your eyes dark adapted for fluorescent work. Call the shapes. Continuous linear, intermittent linear, rounded. Sort false from nonrelevant from relevant, document location, size, and type, and pass relevant indications up for evaluation. Station seven is postcleaning and protection. Residue off, part dried, corrosion preventive on when required, paperwork closed. Now the payoff skill, troubleshooting backward. Dim or missing indications point to over washing, penetrant that dried during dwell, a baked part, or a developer coat laid on too thick. A glowing noisy background points to under removal or a rough surface. Fuzzy oversized indications mean the reading came too late. Random bright specks suggest contaminated developer. When any of these shows up, fix the station that caused it, then reprocess the part completely from precleaning forward. There is no spot repair in penetrant testing. One part, seven stations, every step honest, and the indication at the end tells the truth.",
  "imagePrompt": "Wide view of a fluorescent penetrant processing line with penetrant dip tank, rinse station, drying oven, developer cabinet, and a darkened inspection booth glowing violet at the far end as a technician carries a basket of parts between stations.",
  "sections": [
    {
      "type": "text",
      "heading": "One Part, Seven Stations",
      "body": "This module's final lesson is a workshop: walk one part down the whole line and make every call. The seven stations — pre-clean, lighting and system verification, penetrant application and dwell, removal, developer and drying, inspection and evaluation, postcleaning — are not seven separate skills. They are one chain, and the indication you read at station six is the sum of everything done at stations one through five. The part remembers everything.\n\nTwo habits define technicians who run the line well. First, **verify before you process**: light, system check, temperatures, materials — proven good before the first part moves. Second, **trace problems backward**: every bad-looking result at the booth points to a specific upstream station, and the fix happens at that station, never at the symptom. Keep both habits in front of you as we run the line."
    },
    {
      "type": "figure",
      "figureId": "pt1-3-4-fig-a",
      "caption": "The seven-station penetrant line with the typical control values that live at each station."
    },
    {
      "type": "text",
      "heading": "Stations 1–2: Prepare the Part, Prove the System",
      "body": "**Station 1 — preparation of parts, applied.** The flaw must be open and empty. Match the cleaning to the soil: solvent wipe for local grease and oil, vapor degrease or alkaline wash for production lots, ultrasonic for tight geometry. Then the traps: peening, abrasive blasting, wire brushing, and some machining **smear metal across crack mouths** — a smeared part gets etched per the procedure before penetrant, or it is not really being tested. Acid and chromate residues left in flaws kill fluorescence, so rinse and dry completely after any chemical cleaning. The part enters the line **dry** and inside the working temperature band, commonly 40–125 °F.\n\n**Station 2 — adequate lighting, applied.** Verification comes before parts, not after. Meter the booth: UV-A at the surface at least 1,000 µW/cm², ambient at or below about 2 fc; for visible work, at least 100 fc at the surface. Then run the **daily system performance check**: a known-defect comparator panel — a star-burst or TAM-style panel — goes through the same process the parts will see. Crisp, bright panel indications prove penetrant, removal, developer, and lamp are all working today. Dim or missing panel indications stop the line: find the cause — contaminated or water-laden penetrant, a weak lamp, a wash fault — fix it, re-prove it, and only then process hardware. Parts tested since the last good check become suspect when a panel fails."
    },
    {
      "type": "text",
      "heading": "Station 3: Penetrant On, Clock Running",
      "body": "**Application of penetrant, applied.** Spray, brush, dip, or flow — coverage is what matters: the entire examination area wetted and **kept wet for the full dwell**. Typical minimum dwell is 10 minutes, and procedures extend it for cold parts and for tight fatigue cracks, because cold penetrant is thicker and slower into a flaw. Stay inside the temperature band, commonly 40–125 °F, and treat its edges with respect — a part at 45 °F may be legal, but it is not behaving like a part at 70 °F.\n\nThe classic station-three failure is penetrant **drying on the part** mid-dwell: once dry it stops migrating into flaws and becomes a removal nightmare that drives over-washing. On hot days or warm parts, re-wet during long dwells or shorten the queue so sprayed parts are not waiting in the sun. Log dwell start and end — the times are part of the record, not decoration."
    },
    {
      "type": "text",
      "heading": "Station 4: Removal — Where Tests Are Won or Lost",
      "body": "**Removal of surface penetrant, applied.** More penetrant tests die at the rinse station than anywhere else. With water-washable penetrant, use a **coarse spray**, typically at or below **40 psi** with water around **50–100 °F**, sweeping at an angle rather than blasting straight in. For fluorescent work, rinse **under UV light** so you can see what is happening. The stopping rule is the whole skill: **stop at an acceptable background, not at zero**. Chasing a perfectly black surface is over-washing — it strips penetrant out of the flaws, and the part comes out looking flawless because the evidence went down the drain. Under-washing fails the other way: a noisy, glowing background that hides discrete indications.\n\nSolvent removal has its own discipline: **dry wipe first** with clean, lint-free cloth, then a **solvent-dampened** cloth for the remainder — never flood or hose the surface with solvent, which dissolves penetrant straight out of the flaws. Post-emulsifiable methods put a timer on the emulsifier: contact time per the procedure, no agitation for lipophilic, concentration checks for hydrophilic. Whatever the method, removal is watched work — eyes on the surface, every part."
    },
    {
      "type": "text",
      "heading": "Stations 5–7: Develop, Read, Clean",
      "body": "**Station 5 — developer and drying, applied.** Order by form: aqueous developer onto the wet part, then the dryer; dry powder and nonaqueous only after the part is dry. Keep the oven gentle — part temperature commonly at or below 160 °F, time at the minimum — because a baked part gives up its penetrant before the developer can. Film thin and even; development dwell commonly at least 10 minutes from the moment the coating is in place and dry.\n\n**Station 6 — inspection and evaluation, applied.** Read inside the window, under the light proven at station 2, eyes dark-adapted for fluorescent work. Call the shapes — continuous linear, intermittent linear, rounded — separate false from nonrelevant from relevant, and document location, size, character, and the process numbers behind the read. Doubtful indication? The part goes back to station 1 for full reprocessing; there are no touch-ups.\n\n**Station 7 — postcleaning, applied.** Residue off with the mildest effective method, part dried thoroughly including holes and threads, corrosion preventive applied when required, paperwork closed. The line is finished when the hardware leaves inspected, documented, clean, and protected.\n\nRun those seven honestly and the method is close to bulletproof. Shortcut any one and the line keeps moving while quietly finding nothing."
    },
    {
      "type": "callout",
      "variant": "key",
      "title": "No spot repairs",
      "body": "Penetrant testing has no patch kit. A missed window, a smeared indication, a doubtful surface, a failed system check — every one of them sends the part back through **complete reprocessing from precleaning forward**. Re-spraying one area gives a result no one can defend, because the process state of that spot is unknown."
    },
    {
      "type": "table",
      "caption": "Troubleshooting at the booth: trace the symptom back to the station that caused it.",
      "headers": ["Symptom at the booth", "Likely cause", "Station to fix"],
      "rows": [
        ["Dim, weak, or missing indications", "Over-washing; penetrant dried during dwell; part baked in dryer; developer coat too thick", "4 removal; 3 dwell; 5 dry / develop"],
        ["Bright, noisy background everywhere", "Under-removal, or a surface too rough for the wash to clear", "4 removal; 1 surface preparation"],
        ["Fuzzy, oversized, merging indications", "Read past the development window — over-developed", "6 schedule the read; 5 film thickness"],
        ["Random bright specks across surfaces", "Contaminated dry developer (fluorescent specks); dirty handling", "5 developer condition; housekeeping"],
        ["Comparator panel dim on the daily check", "Contaminated or diluted penetrant; weak UV lamp; wash fault", "2 stop the line and fix the system"],
        ["Indications that wipe off and never re-bleed", "Lint, handling transfer, drainage residue — false indications", "4 wash quality; handling discipline"]
      ]
    },
    {
      "type": "figure",
      "figureId": "pt1-3-4-fig-b",
      "caption": "Symptom-to-station trace-back: every bad result at the booth points to a specific upstream station, and the part is fully reprocessed after the fix."
    }
  ],
  "figures": [
    { "id": "pt1-3-4-fig-a", "title": "The seven-station penetrant line", "file": "pt1-3-4-fig-a.svg" },
    { "id": "pt1-3-4-fig-b", "title": "Trace the symptom back to the station", "file": "pt1-3-4-fig-b.svg" }
  ],
  "interactive": {
    "type": "scenario",
    "title": "Run the Line: One Part, Five Decisions",
    "intro": "A machined and shot-peened aluminum fitting arrives for fluorescent penetrant inspection — water-washable Method A with dry powder developer. Walk it down the line and make the calls a Level I makes. Typical values appear throughout; your written procedure governs every number.",
    "steps": [
      {
        "prompt": "The fitting was shot-peened after machining. Before penetrant goes on, what does the process require?",
        "options": [
          "Wipe with solvent and proceed — peening is a surface treatment, not contamination",
          "Etch per the procedure to reopen smeared-over flaws, then clean and dry",
          "Abrasive-blast lightly to roughen the surface so penetrant holds better"
        ],
        "correct": 1,
        "feedback": "Peening, blasting, and wire brushing smear metal over crack mouths and close the opening capillary action needs. The procedure calls for etching after such operations — and blasting would make the smearing worse, not better."
      },
      {
        "prompt": "Before you process parts, the daily system check on the known-defect comparator panel shows noticeably dimmer indications than the reference. What now?",
        "options": [
          "Proceed — production parts are less critical than the panel",
          "Extend penetrant dwell on production parts to compensate",
          "Stop. Find and fix the system problem, re-run the check, and process no parts until it passes"
        ],
        "correct": 2,
        "feedback": "The comparator panel is the daily proof that the whole system finds flaws. A dim panel means contaminated penetrant, a weak lamp, or a process fault — parts processed on a failing system are worthless results, and parts since the last good check become suspect."
      },
      {
        "prompt": "The shop is cold this morning and the part measures 45 °F. Penetrant dwell is normally ten minutes. The right move is to:",
        "options": [
          "Apply penetrant and keep the standard ten-minute dwell",
          "Warm the part toward the middle of the band or extend dwell as the procedure directs — cold penetrant moves slower",
          "Keep the dwell but rinse with hotter water later to even things out"
        ],
        "correct": 1,
        "feedback": "Forty-five degrees is inside the typical 40–125 °F band, but barely. Cold penetrant is thicker and enters flaws slowly, so procedures direct warming the part or extending dwell. Hotter rinse water fixes nothing and invites over-washing."
      },
      {
        "prompt": "At the rinse station under UV light, most surface glow is gone but a faint background remains in rough pockets. You should:",
        "options": [
          "Keep rinsing until every trace of fluorescence is gone",
          "Stop — the target is an acceptable background, not zero fluorescence",
          "Switch to flooding the part with solvent to finish faster"
        ],
        "correct": 1,
        "feedback": "Rinse to an acceptable background and stop. Chasing a perfectly dark surface over-washes and strips penetrant out of flaws — and flooding with solvent is never a removal technique, least of all for Method A."
      },
      {
        "prompt": "After the dryer you apply dry powder developer and a light film clings on. When does development time start, and when do you read?",
        "options": [
          "The clock started back at the rinse station — read immediately",
          "It starts when the powder goes on — read after the minimum, commonly ten minutes, and within the procedure's window",
          "It starts after the part cools completely — read any time the same shift"
        ],
        "correct": 1,
        "feedback": "For dry developer the development clock starts at application. Wait the minimum, commonly ten minutes, then read inside the window — indications keep spreading, and a read that comes hours late shows fuzzy, oversized bleed-out."
      }
    ]
  },
  "checkQuestions": [
    {
      "question": "Water-washable fluorescent penetrant with nonaqueous developer: which sequence is correct?",
      "options": [
        "Penetrant dwell → rinse → developer → dryer → inspect",
        "Penetrant dwell → rinse → dry the part → apply developer → development dwell → inspect",
        "Penetrant dwell → dry the part → rinse → developer → inspect",
        "Rinse → penetrant dwell → developer → inspect → dry"
      ],
      "correct": 1,
      "explanation": "Nonaqueous developer goes only on a completely dry surface, so the part is dried after the rinse and before developer application — then development dwell, then the read."
    },
    {
      "question": "Parts from one shift show almost no indications, the surfaces look unusually clean and dark under UV, and the morning comparator panel was fine. The first suspect is:",
      "options": [
        "Over-washing at the removal station stripping penetrant out of the flaws",
        "Developer applied slightly too thin",
        "UV lamp intensity set too high",
        "Penetrant dwell run slightly longer than the minimum"
      ],
      "correct": 0,
      "explanation": "A beautifully dark, ultra-clean background with missing indications is the signature of over-washing — the evidence went down the drain at station 4. The passing morning panel says the materials and lamp were good."
    },
    {
      "question": "A batch reads with heavy fluorescent background that hides everything. The trace-back points to:",
      "options": [
        "Over-development at the developer station",
        "Too much dark adaptation time",
        "Incomplete removal — or a surface too rough for the wash to clear",
        "Postcleaning performed too early"
      ],
      "correct": 2,
      "explanation": "A noisy, glowing background is residual surface penetrant: under-removal at station 4, or surface roughness from station 1 that the wash cannot clear. The fix happens there, and the parts are reprocessed."
    },
    {
      "question": "The booth door seal fails and ambient white light measures about 10 fc during fluorescent inspection. The correct response is to:",
      "options": [
        "Continue — UV intensity is unaffected by ambient light",
        "Stop inspecting, restore ambient to about 2 fc or less, re-adapt, and re-read parts viewed under the leak",
        "Double the UV intensity to compensate",
        "Finish the batch in full room light"
      ],
      "correct": 1,
      "explanation": "White light washes out fluorescent contrast — at 10 fc, faint indications disappear. The booth condition is restored first, and anything read under the bad condition is read again."
    },
    {
      "question": "Midway through reading a part, an inspector accidentally smears an indication with a glove. What now?",
      "options": [
        "Re-spray developer on that spot and read it again in ten minutes",
        "Record the smear as a rounded indication",
        "Wipe the whole part clean and look again immediately",
        "Stop — the part returns for complete reprocessing from precleaning forward"
      ],
      "correct": 3,
      "explanation": "There are no spot repairs in PT. Once an indication is disturbed, the process state of that area is unknown, so the part is cleaned and fully reprocessed to produce a defensible result."
    }
  ],
  "references": [
    "CP-105-2024 PT Topical Outline §2.1–2.7 (liquid penetrant processing, applied practice)",
    "ASTM E1417/E1417M, liquid penetrant testing practice (process sequence and system checks, general reference)",
    "ASTM E165/E165M, liquid penetrant examination practice (general reference)",
    "ASME BPVC Section V, Article 6, liquid penetrant examination (general reference)"
  ]
}

File: web/src/data/content/pt/pt1-4-1.json
{
 "lessonId": "pt1-4-1",
 "title": "Current ASTM and ASME Standard Methods",
 "narrationScript": "Every penetrant test you will ever run answers to a document. Before the first drop of penetrant touches a part, somebody decided which standard governs the job, and that decision controls your materials, your dwell times, your lighting, and what counts as a rejectable indication. This lesson sorts out the family of standard practices behind liquid penetrant testing so you can read a job package and know exactly which rules you are working under. Start with the umbrella. ASTM E165 is the standard practice for liquid penetrant examination for general industry. It covers the whole method. Both penetrant types live there, Type one fluorescent and Type two visible dye. So do all four removal methods, water washable, lipophilic post emulsifiable, solvent removable, and hydrophilic post emulsifiable. If you need one document that lays out the entire penetrant toolbox, E165 is it. E165 matters beyond ASTM because the ASME Boiler and Pressure Vessel Code adopts it. When you test pressure vessels, boilers, or power piping, Section Five, Article Six is the code article that tells you how the examination must be performed, and it carries an adopted copy of E165 under the designation SE-165. Here is the distinction people miss. Article Six and E165 tell you how to test. They do not tell you whether the part passes. Acceptance criteria come from the referencing code section or the contract, the vessel code, the piping code, whatever document sent the part to you. Never pull accept and reject limits out of a practice that was never meant to contain them. Next come the process specific practices. ASTM publishes a small set of documents that each describe one fluorescent process in detail. E1209 covers the water washable fluorescent process, which is Method A. E1208 covers the lipophilic post emulsified process, Method B. E1210 covers the hydrophilic post emulsified process, Method D. A companion document, E1219, covers the solvent removable fluorescent process, Method C. Why bother with single process documents when E165 covers everything? Because a purchase order can invoke exactly the process it wants, and a shop that runs one line can build its procedure on a document that matches that line step for step. When a spec calls out E1210, you know without reading further that you are running hydrophilic remover on a fluorescent line. Then there is the aerospace workhorse, ASTM E1417. It grew out of an older military standard for penetrant inspection, and it carries the aerospace mindset with it. Two things set it apart. First, materials. Under E1417 you cannot use just any penetrant that pours. The penetrant, the emulsifier or remover, and the developer must be qualified to the aerospace materials specification AMS 2644 and listed on its qualified products list. That specification is also where the familiar classification language lives, type, method, sensitivity level, and developer form. Second, process control. E1417 builds in the discipline this course keeps returning to, things like a daily system performance check against a known defect panel, plus periodic checks of ultraviolet intensity, water content, and remover concentration. If you work engine parts, airframe hardware, or military components, expect E1417 on the paperwork. So how do these documents reach you? Through a chain. The contract or purchase order names the governing code or practice and the revision. The code or practice sets the requirements. Your employer's written procedure, reviewed and approved by a Level three, translates those requirements into the steps you actually perform. Below that sits a technique sheet or part specific card with times, materials, and coverage for the exact part in your hands. Each level must satisfy the one above it. You work to the written procedure, and the written procedure answers up the chain. Two field habits close this lesson. First, check the revision. Standards change, and the revision named in the contract is the one that governs, not the newest one on the shelf, and not the one you memorized. Second, when documents disagree, stop. Do not split the difference. Take the conflict to your Level three and get a ruling before you test. A penetrant test run to the wrong document is not a test. It is paperwork waiting to be rejected, and rework you could have prevented by reading for two minutes before you sprayed anything.",
 "imagePrompt": "Two NDT technicians stand at the head of a fluorescent penetrant processing line of stainless steel dip tanks, one pointing down the line toward a darkened inspection booth glowing violet at the far end of the shop.",
 "sections": [
  {
   "type": "text",
   "heading": "Why a Penetrant Test Answers to Paper",
   "body": "Penetrant testing looks simple from the outside - spray, wait, wipe, develop, look. What makes it a defensible engineering activity, repeatable from one shop to the next, is that every step is governed by a published document. The vocabulary matters:\n\n- A **standard practice** describes *how* to perform the examination - materials, process steps, controls. The ASTM penetrant practices are this kind of document.\n- A **code** (such as a pressure-vessel or piping code) *invokes* a practice, gives it contractual force, and supplies the acceptance criteria that say pass or fail.\n- Your **written procedure** is your employer's translation of those requirements into shop-floor steps, reviewed and approved by an NDT Level III. It is the document you physically work to.\n\nThis lesson maps the five documents named in the CP-105 outline - ASTM E165, E1208, E1209, E1210, and E1417 - plus the ASME connection, so that when a job package lands on your bench you know which rulebook you are inside before the first can is shaken."
  },
  {
   "type": "text",
   "heading": "ASTM E165 and the ASME Connection",
   "body": "**ASTM E165/E165M** is the standard practice for liquid penetrant examination for general industry, and it is the umbrella over the whole method. Both penetrant types (Type I fluorescent, Type II visible) and all four removal methods (A water-washable, B lipophilic post-emulsifiable, C solvent-removable, D hydrophilic post-emulsifiable) are covered, along with materials, processing steps, and technique requirements.\n\nE165 also leads a second life inside the boiler and pressure vessel world. **ASME Section V, Article 6** is the code article governing liquid penetrant examination for code work, and it adopts E165 - the adopted copy carries the **SE-165** designation. When a vessel or piping job says \"PT per ASME Section V, Article 6,\" the methodology you follow is built on that adopted practice.\n\nKeep one boundary line bright: **practices and Article 6 tell you how to examine - they do not tell you whether the part passes.** Acceptance criteria come from the *referencing* code section or the contract: the vessel code, the piping code, the purchase order's quality clauses. Pulling accept/reject limits out of a how-to practice is a classic paperwork nonconformance. Practices such as ASTM E165 and ASME Section V, Article 6 specify dwell times, lighting, and process steps - the referencing document owns the verdict."
  },
  {
   "type": "figure",
   "figureId": "pt1-4-1-fig-a",
   "caption": "The PT standards family: the general-industry track through ASTM E165 and ASME Section V Article 6, the aerospace track through ASTM E1417 with AMS 2644 qualified materials, and the process-specific fluorescent practices beneath."
  },
  {
   "type": "text",
   "heading": "The Process-Specific Practices: E1208, E1209, E1210",
   "body": "ASTM also publishes practices that each cover exactly one fluorescent process, in step-by-step depth:\n\n- **E1209** - fluorescent penetrant testing using the **water-washable** process (Type I, Method A)\n- **E1208** - fluorescent penetrant testing using the **lipophilic post-emulsification** process (Type I, Method B)\n- **E1210** - fluorescent penetrant testing using the **hydrophilic post-emulsification** process (Type I, Method D)\n- A companion practice, **E1219**, does the same for the solvent-removable fluorescent process (Type I, Method C)\n\nWhy duplicate what E165 already covers? Precision of invocation. A purchase order that cites E1210 has told you, in one document number, that you are running a hydrophilic post-emulsified fluorescent line - no ambiguity about which annex applies. A shop that runs a single process can also build its written procedure directly on the practice that matches its line, step for step.\n\nFor a Level II the practical skill is recognition: see **E1209** on a router and think *Method A fluorescent*; see **E1208**, think *lipophilic Method B*; see **E1210**, think *hydrophilic Method D*. The cross-reference table below is the habit to internalize."
  },
  {
   "type": "table",
   "caption": "Standard-to-method cross-reference - the recognition table worth memorizing.",
   "headers": ["Document", "What it governs", "Types", "Methods"],
   "rows": [
    ["ASTM E165/E165M", "General-industry practice for the whole PT method", "I and II", "A, B, C, D"],
    ["ASTM E1209", "Fluorescent, water-washable process", "I", "A"],
    ["ASTM E1208", "Fluorescent, lipophilic post-emulsification process", "I", "B"],
    ["ASTM E1219", "Fluorescent, solvent-removable process (companion)", "I", "C"],
    ["ASTM E1210", "Fluorescent, hydrophilic post-emulsification process", "I", "D"],
    ["ASTM E1417/E1417M", "Aerospace practice - QPL materials, mandatory process controls", "I and II", "A, B, C, D"],
    ["ASME Section V, Article 6", "Code methodology - adopts E165 as SE-165; acceptance per referencing code", "I and II", "A, B, C, D"]
   ]
  },
  {
   "type": "text",
   "heading": "ASTM E1417: The Aerospace Practice",
   "body": "**ASTM E1417/E1417M** is the penetrant practice of the aerospace and defense world. It descends from a superseded military standard for penetrant inspection (MIL-STD-6866), and it imported the military's process-control mindset. Two features set it apart from general-industry work.\n\n**Qualified materials.** Under E1417 you cannot substitute any penetrant that happens to pour. Penetrant materials - penetrants, emulsifiers, removers, developers - must be qualified to **SAE AMS 2644** and listed on its qualified products list (QPL). AMS 2644 is also where the familiar classification system lives: Type, Method, fluorescent **sensitivity levels ½ through 4**, and developer forms. When your procedure says \"Type I, Method D, Level 3,\" that language traces to the materials specification.\n\n**Mandatory process control.** E1417 requires the discipline this course keeps returning to: a daily system performance check against a known-defect comparator panel, plus periodic checks of UV-A intensity, penetrant contamination and water content, remover concentration, developer condition, and bath temperatures - each on a defined interval.\n\nExpect E1417 on engine hardware, airframe structure, and military components. Expect, too, that an auditor working to it will ask for your control-check records before asking about your indications - under that practice, an examination without the process checks behind it is no examination at all."
  },
  {
   "type": "callout",
   "variant": "key",
   "title": "The practice says how - the contract says pass or fail",
   "body": "Never take acceptance criteria from a standard practice. The chain runs: **contract or PO** names the code/practice and revision → **code or practice** sets the methodology → **your written procedure** (Level III approved) turns it into steps → **technique or part card** gives part-specific details. Each level must satisfy the one above it. If two documents disagree, stop and get a Level III ruling - do not improvise a compromise."
  },
  {
   "type": "figure",
   "figureId": "pt1-4-1-fig-b",
   "caption": "Order of precedence: requirements flow down from the contract through the governing practice to the written procedure and technique card you actually work to."
  },
  {
   "type": "text",
   "heading": "Read the Invocation Before You Spray",
   "body": "A Level II's two-minute paperwork check, before any penetrant goes on:\n\n- **Document and revision.** The contract's named revision governs - not the newest one on the shelf. Confirm the procedure in your hand was written to it.\n- **Type, method, sensitivity level.** Match what the router or PO calls out against the materials actually staged at your station. On E1417 work, verify the materials are the QPL-listed ones your procedure names - and from the same family, since intermixing materials from different manufacturers' systems is not permitted without qualification.\n- **Acceptance criteria source.** Know which document owns pass/fail before you find an indication, not after.\n- **Process-control status.** Daily system performance check done and logged? Lighting verified? If not, the line is not ready, whatever the schedule says.\n\nThirty seconds per item. That habit is the difference between an examination and an expensive guess - and it is exactly what an auditor reconstructs when a test is challenged months later."
  }
 ],
 "figures": [
  {
   "id": "pt1-4-1-fig-a",
   "title": "The PT standards family",
   "file": "pt1-4-1-fig-a.svg"
  },
  {
   "id": "pt1-4-1-fig-b",
   "title": "Order of precedence from contract to examination",
   "file": "pt1-4-1-fig-b.svg"
  }
 ],
 "interactive": null,
 "checkQuestions": [
  {
   "question": "A job traveler calls for liquid penetrant examination per the general-industry ASTM practice that covers both types and all four removal methods. Which document is it pointing to?",
   "options": [
    "ASTM E1208",
    "ASTM E165/E165M",
    "ASTM E1417/E1417M",
    "ASTM E1210"
   ],
   "correct": 1,
   "explanation": "E165/E165M is the general-industry umbrella practice covering Type I and Type II and Methods A through D; E1208 and E1210 are single-process documents and E1417 is the aerospace practice."
  },
  {
   "question": "You are performing PT on a pressure vessel \"per ASME Section V, Article 6.\" Where do the accept/reject criteria for indications come from?",
   "options": [
    "Article 6 itself - it is the governing methodology",
    "The penetrant manufacturer's technical data sheet",
    "The referencing code section or contract that invoked Article 6",
    "The Level II's judgment based on indication brightness"
   ],
   "correct": 2,
   "explanation": "Article 6 (built on the adopted SE-165 practice) tells you how to examine; acceptance criteria belong to the referencing code section or contract that sent the part to you."
  },
  {
   "question": "Which ASTM practice specifically governs the water-washable fluorescent penetrant process?",
   "options": [
    "ASTM E1209",
    "ASTM E1208",
    "ASTM E1210",
    "ASTM E1219"
   ],
   "correct": 0,
   "explanation": "E1209 covers the water-washable fluorescent process (Method A); E1208 covers lipophilic Method B, E1210 covers hydrophilic Method D, and E1219 covers solvent-removable Method C."
  },
  {
   "question": "A purchase order invokes ASTM E1417 for engine hardware. What does that require of your penetrant materials?",
   "options": [
    "Any materials in the company storeroom may be used if they are fresh",
    "Materials must be visible dye only",
    "Materials may be mixed across manufacturers' families to optimize sensitivity",
    "Materials must be qualified to AMS 2644 and listed on its qualified products list"
   ],
   "correct": 3,
   "explanation": "E1417 requires penetrant materials qualified to AMS 2644 and listed on the QPL, used as a compatible family - substitution or intermixing without qualification is not permitted."
  },
  {
   "question": "Which statement best captures the practical difference between E165 and E1417?",
   "options": [
    "E165 covers fluorescent penetrants only, while E1417 covers visible dye only",
    "E1417 adds aerospace-grade requirements: QPL-listed materials and mandatory periodic process-control checks",
    "E165 contains acceptance criteria, while E1417 does not",
    "E1417 applies only to Method C solvent-removable work"
   ],
   "correct": 1,
   "explanation": "Both cover the full range of types and methods; E1417's distinction is its aerospace heritage - qualified materials per AMS 2644 and a mandatory schedule of process-control checks such as the daily system performance test."
  }
 ],
 "references": [
  "CP-105-2024 PT Topical Outline §3.1 (current ASTM and ASME standard methods)",
  "ASTM E165/E165M, general-industry liquid penetrant practice (cited generically)",
  "ASTM E1208, E1209, E1210, E1219, process-specific fluorescent practices (cited generically)",
  "ASTM E1417/E1417M with SAE AMS 2644 QPL, aerospace practice and materials qualification (cited generically)",
  "ASME BPVC Section V, Article 6 - code methodology; acceptance criteria per the referencing code"
 ]
}
