Repository: benson8708/NDTAcademy

# NDTAcademy.com

Repo: https://github.com/benson8708/NDTAcademy · Online NDT training platform — Next.js (App Router) + Supabase. Competes with WorldSpec by pairing
self-paced, CP-105-traceable method training with **audit-ready formal training records**
(active-engagement hour tracking, SNT-TC-1A 2024 / NAS410 hour mapping, exportable company records).

## Repo layout

| Path | What it is |
|---|---|
| `web/` | The production Next.js app (TypeScript, no CSS framework — ported design system) |
| `supabase/migrations/` | Schema + RLS + seed migrations (catalog, 5,011-question bank) |
| `site/` | Original static prototype — now the design/content reference only |

File: web/src/data/content/pt/pt1-4-2.json
{
 "lessonId": "pt1-4-2",
 "title": "Characteristics of Each Method",
 "narrationScript": "Type and method are the two axes of every penetrant system. Type tells you how the indication shows itself, fluorescent under ultraviolet light or visible red dye under white light. Method tells you how the excess penetrant comes off the surface, and that is what this lesson is about, because the removal step is where sensitivity is won or lost. Once penetrant has soaked into a flaw, everything that follows is an exercise in taking penetrant off the surface without taking it out of the flaw. Method A is water washable. The penetrant has an emulsifying agent built in, so a plain water spray rinses it away. One material, one step, fast and cheap, and it rinses cleanly out of threads, keyways, and rough as cast surfaces that you could never wipe by hand. That convenience carries a built in risk. Because the penetrant in the flaw is just as washable as the penetrant on the surface, an aggressive wash strips the flaw too. Typical procedure values keep the rinse to a coarse spray at no more than about forty pounds per square inch, with water between roughly fifty and one hundred degrees Fahrenheit, and you stop the moment the background is gone. More pressure, hotter water, or a few extra passes for a nice clean look is how shallow flaws disappear. Over washing is the classic penetrant sin. And if you suspect it happened, there is no touch up. You clean the part, dry it, and start again from the penetrant step. Methods B and D split the job into two materials. The penetrant itself is not water washable. It stays put until you apply a separate emulsifier or remover that makes the surface layer rinsable. Method B uses a lipophilic emulsifier, an oil based material applied by dipping the part or flowing it over the surface. It works by diffusing into the penetrant layer, which makes contact time the critical variable. Leave it on too long and it diffuses down into the flaws, and the rinse washes them out. Typical contact times run from tens of seconds to a few minutes, the part is not agitated while the emulsifier works, and the water rinse stops the action. Method D uses a hydrophilic remover, a water based detergent. The sequence runs differently. First a plain water pre rinse knocks off the bulk of the surface penetrant. Then the part goes into the remover bath, typically somewhere between five and thirty five percent concentration for a dip, and much weaker if sprayed, commonly five percent or less. Then a final rinse. The detergent works by scrubbing penetrant from the surface, and only the surface. It does not diffuse down into the flaw the way a lipophilic emulsifier can. That is why hydrophilic processing is the controlled choice for the highest sensitivity work, and why its bath concentration gets checked with a refractometer as part of routine process control. Method C is solvent removable, the portable method. No tanks, no water. You wipe the excess off with a clean, dry, lint free cloth until most of it is gone, then finish with a cloth lightly dampened with solvent remover. The rule that protects you is simple. Never flood the surface. Solvent sprayed or poured onto the part runs straight into every flaw and dissolves the penetrant out instantly. Done right, on a smooth machined surface with a nonaqueous developer, solvent removable work is highly sensitive. It is also completely dependent on the hands doing the wiping, and it only makes economic sense on small areas. A word on sensitivity. Fluorescent systems are graded into sensitivity levels, from level one half at the bottom through level four at the top. Higher levels find finer flaws, and they also light up more background on rough surfaces. Visible dye systems are not graded into those levels and sit at the low end of the scale. Sensitivity is a property of the whole system, penetrant family, removal method, developer, and your technique on the day. So which method is best? Wrong question. The honest comparison is what each one costs and what each one demands. Water washable is the cheapest to run and the easiest to ruin. Post emulsifiable buys back sensitivity at the price of an extra material, extra stations, and real process control, timers for contact, refractometer checks for concentration. Solvent removable trades equipment for labor and skill. Pick the one your procedure calls for, run it inside its limits, and verify it every day against a known defect panel. The method you can actually control beats the fancier one you cannot.",
 "imagePrompt": "Gloved hands rinse a machined steel component with a coarse low-pressure water spray at a penetrant wash station, fluorescent green penetrant sheeting off the surface under ultraviolet light in a darkened booth.",
 "sections": [
  {
   "type": "text",
   "heading": "One Goal, Four Removal Strategies",
   "body": "Every penetrant system is classified on two independent axes. **Type** is how the indication shows itself: Type I fluoresces yellow-green under UV-A; Type II is a red dye seen under white light. **Method** is how the excess surface penetrant comes off: **A** water-washable, **B** post-emulsifiable lipophilic, **C** solvent-removable, **D** post-emulsifiable hydrophilic. The axes are separate decisions - a fluorescent penetrant can be water-washable or post-emulsifiable; a visible penetrant is most often solvent-removable in the field.\n\nThis lesson is about the method axis, because removal is where a penetrant test is won or lost. After the dwell, penetrant sits in two places: a film on the surface and an entrapment inside any surface-breaking flaw. The entire removal problem is taking off the first without disturbing the second. Each method solves that problem with a different chemistry, and each chemistry brings its own sensitivity ceiling, cost structure, failure mode, and process-control burden. By the end of this lesson you should be able to look at any of the four process flows and say what it does well, what it risks, and what you must control to run it honestly."
  },
  {
   "type": "figure",
   "figureId": "pt1-4-2-fig-a",
   "caption": "Process flow for each method between penetrant dwell and developer - the amber step is the removal control that sets sensitivity."
  },
  {
   "type": "text",
   "heading": "Method A: Water-Washable",
   "body": "Method A penetrant carries a built-in emulsifying agent, so plain water rinses it off. One material, one removal step. The typical procedure values: a **coarse spray**, water pressure commonly **no more than about 40 psi**, water temperature roughly **50–100 °F**, and the wash stops **the moment background is gone** - judged under UV-A for Type I or adequate white light for Type II, watching the surface, not the clock.\n\nThe strengths follow from simplicity: lowest material and labor cost per part at volume, fast cycle times, and clean rinsing out of **threads, keyways, drilled holes, and rough as-cast or forged surfaces** that no one could wipe by hand. That is why high-volume casting and production lines run Method A.\n\nThe weakness is built into the same chemistry: penetrant *inside the flaw* is exactly as water-tolerant as penetrant on the surface. Raise the pressure, warm the water, linger for a cosmetically perfect background, or hold the nozzle too close, and you strip the flaw entrapment - **over-washing**, the classic PT sin, and shallow or broad flaws go first. There is no touch-up: if you suspect over-wash, the only honest recovery is **re-clean, dry, and reprocess from the penetrant step**. The opposite error is just as real - penetrant left to dry on the part during an overlong dwell becomes nearly impossible to remove correctly."
  },
  {
   "type": "text",
   "heading": "Methods B and D: Post-Emulsifiable, Two Chemistries",
   "body": "Post-emulsifiable penetrants are **not water-washable by themselves** - that is the point. The flaw entrapment stays protected until a separate material makes the *surface* layer rinsable. Two chemistries do that job.\n\n**Method B - lipophilic.** The emulsifier is oil-based, applied by **immersion or flowing**, never scrubbed or agitated, because it works by **diffusing into the penetrant layer on a timed contact**. Contact time is the critical variable - commonly tens of seconds to a few minutes, set by the procedure and verified by timer. Too short and the surface will not rinse clean; too long and the emulsifier diffuses into flaw entrapments, which then wash away. The water rinse stops the action.\n\n**Method D - hydrophilic.** The remover is a water-based detergent, and the sequence differs: a plain **water pre-rinse** first removes the bulk of the surface penetrant (and extends remover-bath life), then the part enters the remover - **immersion typically at about 5–35% concentration; spray application far weaker, commonly 5% or less** - then a final rinse. The detergent **acts only at the surface**, scrubbing penetrant off rather than diffusing into it, so flaw entrapments survive even with some margin in contact time. That controllability is why hydrophilic processing dominates **high-sensitivity aerospace work**, and why bath concentration is verified with a **refractometer** as routine process control.\n\nBoth methods buy sensitivity - especially for **shallow, broad flaws** - at the price of extra materials, extra stations, and real timing discipline."
  },
  {
   "type": "figure",
   "figureId": "pt1-4-2-fig-b",
   "caption": "The same crack under three removal techniques: a controlled wash and hydrophilic removal leave the entrapment intact, while over-washing flushes it out."
  },
  {
   "type": "text",
   "heading": "Method C: Solvent-Removable",
   "body": "Method C trades the tank line for a wipe. Removal is by hand: first a **clean, dry, lint-free cloth** takes off the bulk of the excess; then a cloth **lightly dampened with solvent remover** finishes the surface. The one inviolable rule: **never flood, spray, or pour solvent onto the examination surface** - solvent reaching a flaw dissolves the entrapment instantly, and the test dies right there.\n\nMethod C is the **portable** method: no water, no electricity, no fixed stations. With Type II visible penetrant it is the standard field kit - cleaner/remover, red penetrant, and nonaqueous developer in aerosol cans - for welds, maintenance checks, and one-off examinations in place. With Type I fluorescent penetrant it serves small-area, high-sensitivity checks in the shop. Paired with a **nonaqueous wet developer** - the most sensitive developer form in common spot use - a careful solvent-removable examination on a smooth machined surface is highly sensitive.\n\nThe trade-offs: it is slow per unit area, economical only on **small areas**, and more dependent on operator technique than any other method. The cloth is the process - and so is the restraint of the hand holding it."
  },
  {
   "type": "table",
   "caption": "Method characteristics at a glance - typical procedure values; your written procedure governs.",
   "headers": ["Method", "Removal mechanism", "Sensitivity character", "Cost profile", "Classic failure mode", "Control burden"],
   "rows": [
    ["A - water-washable", "Built-in emulsifier; coarse water spray (≤ ~40 psi, ~50–100 °F)", "Good general sensitivity; shallow/broad flaws vulnerable", "Lowest per part at volume", "Over-washing strips flaw entrapments", "Wash pressure, temperature, time - stop at background"],
    ["B - post-emulsifiable lipophilic", "Oil-based emulsifier diffuses on timed contact, then rinse", "High; protects shallow flaws when contact is timed right", "Two materials; immersion stations", "Over-emulsification from long contact", "Contact-time discipline; no agitation"],
    ["C - solvent-removable", "Dry wipe, then solvent-dampened cloth", "High on smooth surfaces and small areas", "Minimal equipment; high labor per area", "Flooding solvent into flaws", "Operator technique; cloth and solvent housekeeping"],
    ["D - post-emulsifiable hydrophilic", "Water pre-rinse; detergent remover (dip ~5–35%, spray ≤ ~5%); final rinse", "Highest ceiling - the level 3–4 workhorse", "Highest: tanks, remover management", "Concentration or contact-time drift", "Refractometer checks, timers, bath temperature"]
   ]
  },
  {
   "type": "callout",
   "variant": "key",
   "title": "Sensitivity is a system property",
   "body": "Fluorescent systems are graded into **sensitivity levels ½ (ultralow) through 4 (ultrahigh)**; visible-dye systems are not graded into those levels and sit at the low end of the scale. The level you achieve comes from the whole system - penetrant family, removal method, developer form, and technique. Higher level means finer flaws found **and** more background noise on rough surfaces. Run the level the flaw of concern requires - more is not automatically better."
  },
  {
   "type": "text",
   "heading": "Cost and Control: Run What You Can Maintain",
   "body": "Comparing methods honestly means comparing what they demand, not just what they promise:\n\n- **Method A** needs disciplined wash parameters - a pressure gauge and thermometer on the rinse line, and trained eyes on background - because its failure mode is silent and irreversible.\n- **Method B** needs timing discipline: emulsifier contact verified by timer, no agitation, consistent drain orientation so contact is uniform.\n- **Method D** needs measurement: remover concentration by refractometer, contact times, bath temperature, and water-content checks on the penetrant.\n- **Method C** needs craft: clean cloths, controlled solvent use, and the self-restraint never to flood.\n\nAll four share one non-negotiable: a **daily system performance check** against a known-defect comparator panel before production parts run, proving the whole chain - materials, process, lighting - still finds flaws. The cheapest method run badly is the most expensive thing in the shop, because its real cost is the flaw that ships. Run the method your procedure names, inside its limits, and prove it every day."
  }
 ],
 "figures": [
  {
   "id": "pt1-4-2-fig-a",
   "title": "Process flow by method",
   "file": "pt1-4-2-fig-a.svg"
  },
  {
   "id": "pt1-4-2-fig-b",
   "title": "Removal technique at the crack",
   "file": "pt1-4-2-fig-b.svg"
  }
 ],
 "interactive": null,
 "checkQuestions": [
  {
   "question": "What makes Method A uniquely vulnerable to over-washing?",
   "options": [
    "Its penetrant is more viscous than other families",
    "The built-in emulsifier makes the flaw entrapment exactly as water-tolerant as the surface film",
    "Water-washable penetrants use a weaker dye",
    "Method A requires hot, high-pressure water by procedure"
   ],
   "correct": 1,
   "explanation": "Because the emulsifying agent is blended into the penetrant itself, the penetrant inside a flaw rinses just as readily as the surface excess - so pressure, temperature, or time beyond the procedure strips indications."
  },
  {
   "question": "Why does hydrophilic (Method D) removal preserve shallow-flaw sensitivity better than an aggressive water wash?",
   "options": [
    "The detergent remover acts only on the surface layer rather than diffusing into flaw entrapments",
    "The remover chemically brightens the penetrant held in the flaw",
    "The pre-rinse drives extra penetrant down into the flaw",
    "Method D skips the final rinse, so nothing is removed from the flaw"
   ],
   "correct": 0,
   "explanation": "Hydrophilic removers work by detergent action at the surface only; they do not migrate into the entrapment the way water (or an over-timed lipophilic emulsifier) can, which is why Method D is the high-sensitivity choice."
  },
  {
   "question": "On a lipophilic (Method B) line, which variable most directly decides whether flaw entrapments survive removal?",
   "options": [
    "Developer dwell time",
    "Water-spray droplet size",
    "UV-A lamp intensity",
    "Emulsifier contact time"
   ],
   "correct": 3,
   "explanation": "Lipophilic emulsifier works by diffusion into the penetrant layer; contact time controls how deep that action reaches. Too long, and it emulsifies the entrapment itself, which the rinse then removes."
  },
  {
   "question": "The correct Method C removal technique is:",
   "options": [
    "Spray solvent directly onto the surface, then wipe once",
    "Wipe with a dry lint-free cloth first, then a solvent-dampened cloth - never flooding the surface",
    "Soak the part briefly in solvent, then air-dry",
    "Wipe with a solvent-saturated rag until the surface looks polished"
   ],
   "correct": 1,
   "explanation": "Bulk excess comes off with a clean dry cloth; the residue comes off with a cloth lightly dampened with remover. Solvent applied directly to the surface runs into flaws and dissolves the entrapment."
  },
  {
   "question": "Your procedure qualifies a Level 2 fluorescent system for rough as-cast housings. The storeroom offers a Level 4 penetrant \"because it's more sensitive.\" The process-correct response is:",
   "options": [
    "Use Level 4 - higher sensitivity always improves detection",
    "Use Level 4 but wash longer to knock down the background",
    "Run the Level 2 system the procedure specifies - a higher level mainly adds background noise on rough surfaces and is not what was qualified",
    "Blend the two penetrants to average the sensitivity"
   ],
   "correct": 2,
   "explanation": "Sensitivity level is part of the qualified system. On rough surfaces a higher level lights up background that masks indications, and washing longer to compensate invites over-wash - run what the procedure qualified."
  }
 ],
 "references": [
  "CP-105-2024 PT Topical Outline §3.2 (characteristics of each method)",
  "ASTM E165/E165M, method descriptions and processing parameters (cited generically)",
  "ASTM E1417/E1417M, process-control requirements (cited generically)",
  "SAE AMS 2644 classification - types, methods, sensitivity levels, developer forms (cited generically)"
 ]
}

File: web/src/data/content/pt/pt1-4-3.json
{
 "lessonId": "pt1-4-3",
 "title": "General Applications of Each Method",
 "narrationScript": "Knowing how each method works is half the job. Knowing where each one belongs is the other half, and that is what this lesson is for. Method selection is a system decision. The inputs are the specification and the sensitivity level it demands, the part itself, its material, its surface condition, its geometry, how many of them are coming at you, and the place where the work happens, with whatever water, power, and lighting that place can offer. Your written procedure makes the final call. Your job is to understand why it calls what it calls, and to recognize when a job does not fit the procedure in front of you. Start with water washable, Method A. It earns its keep on volume and on difficult surfaces. Picture baskets of aluminum castings coming off a line, hundreds per shift, with as cast surfaces and cored holes. Nobody is hand wiping those. A water washable fluorescent line rinses penetrant cleanly out of threads, keyways, drilled holes, and rough surfaces, and it does it fast. The price is the over wash risk we covered in the last lesson, so shallow, broad flaws like forging laps are the ones to worry about. When a specification is serious about shallow flaws, it often pushes the work up to a post emulsifiable method. That is where Methods B and D live, on fatigue critical, finished machined hardware. Turbine engine blades and disks. Landing gear. Shafts and fasteners. Parts where the flaw that matters is a tight fatigue crack and the spec calls for sensitivity level three or four. Hydrophilic processing, Method D, dominates that work today because every step of it can be measured and controlled, the pre rinse, the remover concentration, the contact time, the final rinse. Lipophilic lines, Method B, still run in some shops, and the selection logic is the same. Post emulsifiable methods protect shallow entrapments during removal, and they charge you for that protection in process control work. Method C, solvent removable, is the field and maintenance method. One girth weld on a pipeline right of way. A nozzle weld up in a pipe rack. A suspect area found during an outage, a long way from any tank line. With a visible red dye kit you need three aerosol cans, some lint free wipes, and at least about one hundred footcandles of white light at the surface, which daylight or a decent work light will give you. No water, no mains power, no darkened booth. That portability is why Method C with Type two penetrant is the default answer for localized field work. The same removal method also runs with fluorescent penetrant for small high sensitivity checks in the shop, but then you owe the lamp its conditions, and that brings us to lighting. Fluorescent examination needs an ultraviolet intensity of at least one thousand microwatts per square centimeter at the surface, with ambient white light held to about two footcandles or less. That means a darkened booth or a blacked out enclosure, plus a few minutes for your eyes to adapt before you evaluate anything. Try to arrange that on open structural steel at noon and you will understand why field work defaults to visible dye. Temperature is the other environmental gate. The standard processing band in most procedures runs from about forty to one hundred twenty five degrees Fahrenheit. A part out in winter cold or sitting near hot process equipment is outside the band, and that calls for a procedure qualified for the actual temperature, longer dwells at the cool end, special high temperature materials at the hot end, not improvisation. One more selection factor outranks convenience, and that is chemistry. Nickel alloys, austenitic stainless steels, and titanium take low sulfur, low halogen materials, because residues left in a flaw can attack those alloys in service. Oxygen system hardware takes specially compatible penetrant materials, never the standard shop cans. When a new job lands, run the checklist in order. What does the spec demand. What is the part, and what is its surface. How many are there. Where is the work, and what can I control there. Answer those honestly and the method usually picks itself. Then confirm the answer against the written procedure before anything sprays, because the procedure, not the habit, is what you are qualified to.",
 "imagePrompt": "A technician kneels beside an excavated pipeline girth weld outdoors, spraying red visible penetrant from an aerosol can onto the weld, with solvent wipes and a white developer can staged on a drop cloth nearby.",
 "sections": [
  {
   "type": "text",
   "heading": "Selection Is a System Decision",
   "body": "No penetrant method is best. Each is best *for something*, and matching them is a system decision with five inputs:\n\n- **The specification** - which practice is invoked, which type, and what sensitivity level the flaw of concern demands.\n- **The part** - material and chemistry limits (nickel alloys, austenitic stainless steels, and titanium take low-sulfur, low-halogen materials; oxygen-service hardware takes LOX-compatible penetrants), plus geometry: threads, keyways, drilled and cored holes.\n- **The surface** - smooth machined faces wipe and emulsify predictably; rough as-cast and forged skins hold penetrant and demand easy rinsing.\n- **The quantity** - six hundred castings a shift is a different problem from one weld.\n- **The place** - a shop line with tanks, dryer, and a darkened UV booth, or a pipe rack with neither water nor power; and the **temperature band**, typically about 40–125 °F for standard processing.\n\nThe written procedure makes the final call - your job is to understand the call and to flag the job that does not fit it. The sections below walk each method through its natural territory; the decision flow then puts it together."
  },
  {
   "type": "text",
   "heading": "Where Method A Earns Its Keep",
   "body": "Method A's territory is **volume plus difficult surfaces**. Think baskets of aluminum or magnesium sand castings, steel forgings, production weldments - hundreds per shift, processed on a fixed fluorescent line: penetrant dip, drain, controlled wash, dryer, dry-powder developer, UV booth. The water spray rinses cleanly from **threads, keyways, cored passages, and rough skins** that hand-wiping could never clear, which is exactly why the high-volume world runs water-washable.\n\nIts boundaries are equally clear. The over-wash risk means **shallow, broad discontinuities** - forging laps, smeared-over cracks - are the flaws most likely to be lost, so when a specification worries about those, it tends to push the work to a post-emulsifiable method or to tighten wash controls. And on safety-critical hardware where the flaw of concern is a tight fatigue crack at sensitivity level 3 or 4, Method A is usually not offered at all.\n\nType pairing: most production Method A lines run Type I fluorescent for sensitivity and scanning speed; Type II water-washable serves less critical, well-lit work such as weldment checks where a booth is unavailable but a wash station is."
  },
  {
   "type": "text",
   "heading": "Where B and D Earn Theirs",
   "body": "Post-emulsifiable methods live on **fatigue-critical, finished-machined hardware**: turbine blades and disks, landing-gear components, shafts, fasteners - parts where the customer's flaw of concern is a tight, shallow fatigue crack and the specification demands **sensitivity level 3 or 4** under an aerospace practice.\n\n**Method D (hydrophilic)** dominates this work on modern lines because every step is measurable: water pre-rinse, remover concentration verified by refractometer, timed contact, final rinse, each logged. **Method B (lipophilic)** still runs on legacy lines and in procedures that retain it; the selection logic is the same, with contact-time discipline as the price of admission.\n\nTwo application cautions. First, post-emulsifiable removal is **less forgiving on very rough surfaces and tangled geometry** - emulsifier and remover are hard to apply and rinse uniformly from deep recesses, which is part of why rough castings stay with Method A. Second, on machined aerospace hardware, prior operations such as **peening, abrasive blasting, or aggressive machining can smear metal over cracks**; such parts are commonly **etched before penetrant testing** per the governing specification, whatever method is used - method selection does not cure a flaw that has been mechanically sealed shut."
  },
  {
   "type": "figure",
   "figureId": "pt1-4-3-fig-a",
   "caption": "A field decision flow for method selection - utilities and viewing conditions first, then sensitivity demand, then volume and surface condition."
  },
  {
   "type": "text",
   "heading": "Method C: The Field and Maintenance Method",
   "body": "Method C answers the jobs that cannot come to a tank line. A girth weld on a pipeline right-of-way. A nozzle weld in a refinery pipe rack during a turnaround. A suspect area found on in-service equipment. The classic kit is **Type II visible dye**: three aerosol cans - cleaner/remover, red penetrant, nonaqueous developer - plus lint-free wipes and a light meter. The requirements travel with it: at least about **100 fc (≈1,000 lux) of white light at the examination surface** (daylight or a work light - verified with the meter, not guessed), surface temperature inside the standard band, and the wipe-don't-flood removal discipline.\n\n**Type I fluorescent, solvent-removable** covers small-area, high-sensitivity rechecks - but fluorescent viewing conditions travel poorly: the lamp owes you **UV-A ≥ 1,000 µW/cm² at the surface with ambient white light ≤ 2 fc**, which in the field means blackout shrouds and dark-adaptation time.\n\nThe economic boundary: wiping is slow, so Method C makes sense on **localized examinations** - a weld, a repair excavation, a bearing seat - not broad surfaces. The moment the job becomes \"the whole vessel,\" it belongs on a processing line or a different schedule."
  },
  {
   "type": "table",
   "caption": "General applications - the typical territory of each method.",
   "headers": ["Method", "Typical parts and jobs", "Surface condition", "Environment", "Watch out for"],
   "rows": [
    ["A - water-washable", "High-volume castings, forgings, production weldments", "Rough as-cast or forged skins; threads, keyways, cored holes", "Fixed fluorescent line: tanks, dryer, UV booth", "Over-wash on shallow, broad flaws such as laps"],
    ["B - post-emulsifiable lipophilic", "Legacy high-sensitivity lines; machined hardware", "Smooth machined surfaces", "Immersion line with timed emulsifier station", "Contact-time drift; agitation during contact"],
    ["C - solvent-removable", "Field welds, maintenance and in-service checks, localized exams", "Smooth to moderately rough; small areas only", "Anywhere - no water or power; verified white light", "Flooding solvent; stretching the kit over large areas"],
    ["D - post-emulsifiable hydrophilic", "Aerospace engine and structural hardware at level 3–4", "Finished machined surfaces", "Controlled hydrophilic line with darkened UV booth", "Remover concentration and contact-time control"]
   ]
  },
  {
   "type": "callout",
   "variant": "safety",
   "title": "Field chemistry is still chemistry",
   "body": "Solvent removers and aerosol penetrants in the field demand **ventilation** (a confined-space weld check builds vapor fast), **flammability control** (keep cans and soaked wipes away from hot work and ignition sources), gloves (solvents defat skin), and proper disposal of spent cans and wipes. One absolute: **oxygen-service hardware takes LOX-compatible penetrant materials only** - residues from standard shop materials can react violently in oxygen service."
  },
  {
   "type": "figure",
   "figureId": "pt1-4-3-fig-b",
   "caption": "Two working environments: the fixed shop processing line for Methods A, B, and D versus the portable Method C aerosol kit."
  },
  {
   "type": "text",
   "heading": "Lighting and Environment Close the Loop",
   "body": "Two environmental gates finish most method-selection arguments.\n\n**Lighting.** Type I fluorescent examination requires **UV-A intensity of at least 1,000 µW/cm² at the examination surface** with **ambient white light held to about 2 fc (≈20 lux) or less**, plus several minutes of eye dark-adaptation - conditions a booth provides effortlessly and an open structure at noon cannot, short of full blackout. Type II requires **at least about 100 fc (≈1,000 lux) of white light at the surface**, achievable nearly anywhere with a work light and a meter. That asymmetry, more than raw sensitivity, is why field work defaults to visible dye while shop lines default to fluorescent.\n\n**Temperature.** Standard processing bands run about **40–125 °F**. Cold metal slows penetrant action - procedures typically extend dwell at the cool end - and parts outside the band need a procedure qualified for the actual temperature (high-temperature penetrant families exist for hot work). Winter pipe steel at 25 °F is not a judgment call; it is a procedure question.\n\nSpec, part, surface, quantity, place: answer them in order and the method usually picks itself - then the written procedure confirms it."
  }
 ],
 "figures": [
  {
   "id": "pt1-4-3-fig-a",
   "title": "Method selection decision flow",
   "file": "pt1-4-3-fig-a.svg"
  },
  {
   "id": "pt1-4-3-fig-b",
   "title": "Fixed processing line versus field kit",
   "file": "pt1-4-3-fig-b.svg"
  }
 ],
 "interactive": {
  "type": "scenario",
  "title": "The Method Call",
  "intro": "Four jobs land on your bench this week. For each one, make the call a Level II should make - then check the reasoning. In every case the written procedure has the final word; your job is to know what it should say and why.",
  "steps": [
   {
    "prompt": "Job 1: a single girth weld on a pipeline section at a remote right-of-way. No water supply, no mains power, full daylight. The contract requires penetrant testing of the weld and heat-affected zone.",
    "options": [
     "Type I fluorescent, Method A - truck in water and rig a portable wash station",
     "Type II visible, Method C - aerosol kit with verified white light at the surface",
     "Type I fluorescent, Method D - highest sensitivity available, so it must be the safest call"
    ],
    "correct": 1,
    "feedback": "Method C with visible dye exists for exactly this job: a localized examination with no utilities and no darkened area. Verify at least about 100 fc of white light at the surface, wipe with dry then solvent-dampened cloths, and never flood the solvent. Fluorescent methods die in daylight - you cannot hold ambient light to about 2 fc on an open right-of-way."
   },
   {
    "prompt": "Job 2: six hundred small aluminum sand castings per shift, as-cast surfaces with cored holes, processed in baskets on a fluorescent line. The specification requires sensitivity level 2.",
    "options": [
     "Method A water-washable with dry-powder developer - controlled wash, stop at background",
     "Method C solvent-removable - wipe each casting individually for maximum control",
     "Method D hydrophilic - more process control is always the better choice"
    ],
    "correct": 0,
    "feedback": "Volume plus rough surfaces plus a modest sensitivity level is water-washable territory: the spray rinses cored holes and rough skins no cloth could clear, at a cycle time hand methods cannot touch. The discipline that keeps it honest is the wash itself - coarse spray, commonly no more than about 40 psi at roughly 50–100 °F, stopping at background under UV-A."
   },
   {
    "prompt": "Job 3: finished-machined compressor blades in for engine overhaul. The purchase order invokes the aerospace practice and requires Type I, sensitivity level 4.",
    "options": [
     "Method A - the shop's water-washable line is already running and throughput is excellent",
     "Method D hydrophilic post-emulsifiable - pre-rinse, concentration-checked remover, timed contact, final rinse",
     "Method C visible-dye bench check - quicker than running the line"
    ],
    "correct": 1,
    "feedback": "Level 4 on fatigue-critical machined hardware is hydrophilic post-emulsifiable territory: the detergent remover acts only at the surface, so tight, shallow fatigue cracks keep their entrapment through removal. Expect QPL-listed materials, refractometer checks on remover concentration, and timed contact. A water wash risks stripping exactly the flaw you were hired to find - and visible dye cannot reach level 4 at all."
   },
   {
    "prompt": "Job 4: your Method A line keeps losing a known shallow forging lap on the customer's reference part, even with the wash run carefully to procedure. Fluorescent examination is still required. What is the right move?",
    "options": [
     "Extend the wash until the background is perfect - a cleaner surface means a more sensitive test",
     "Propose, through your Level III, requalifying the job to a post-emulsifiable method, which protects shallow entrapments during removal",
     "Quietly skip the wash step on that part so the lap cannot wash out"
    ],
    "correct": 1,
    "feedback": "Shallow, broad flaws are the classic over-wash casualties, and when careful Method A processing still loses them, the method - not the operator - is the limit. Post-emulsifiable removal acts only on the surface layer, which is exactly the protection a shallow lap needs. Method changes go through the Level III and the procedure, never through quiet improvisation - and skipping the wash would bury every indication in background."
   }
  ]
 },
 "checkQuestions": [
  {
   "question": "A production lot of steel forgings has threaded bosses, keyways, and rough skins - five hundred pieces per shift. Which removal reality most favors Method A here?",
   "options": [
    "Water spray rinses penetrant cleanly from recesses and rough surfaces that hand-wiping cannot clear",
    "Water-washable penetrant is the most sensitive family available",
    "Method A requires no process controls, so the line runs faster",
    "Solvent wiping is faster than spraying on threaded parts"
   ],
   "correct": 0,
   "explanation": "Method A's case is throughput and geometry: a controlled spray reaches threads, keyways, and rough skins that no cloth could clear - while its sensitivity is good, not best, and its wash still needs real control."
  },
  {
   "question": "What most fundamentally pushes outdoor, in-place weld examinations toward Type II visible penetrant?",
   "options": [
    "Red dye penetrates deeper into flaws than fluorescent penetrant",
    "Fluorescent viewing needs ambient white light held to about 2 fc, which is impractical outdoors without full blackout",
    "Visible penetrant requires no removal step",
    "UV-A lamps are prohibited outside of shops"
   ],
   "correct": 1,
   "explanation": "Type II needs only about 100 fc of white light at the surface, which daylight or a work light provides; Type I demands a near-dark surface plus UV-A, which an open structure cannot offer without blackout enclosures."
  },
  {
   "question": "On a hydrophilic (Method D) line, the plain-water pre-rinse before the remover bath serves to:",
   "options": [
    "Pre-develop the indications for an early look",
    "Warm the part into the processing temperature band",
    "Remove the bulk of the surface penetrant so the remover does less work and the bath lasts longer",
    "Neutralize the penetrant dye before removal"
   ],
   "correct": 2,
   "explanation": "The pre-rinse strips most of the surface excess before the detergent stage, reducing the load on the remover bath and keeping the controlled removal step short and uniform."
  },
  {
   "question": "A pipe weld must be tested in a yard where the steel is at 30 °F. Your procedure's standard band is 40–125 °F. The correct action is:",
   "options": [
    "Proceed - penetrant always works on clean steel",
    "Halve the dwell time to limit the cold exposure",
    "Switch to a higher sensitivity level to compensate for the cold",
    "Stop - use a procedure qualified for the actual temperature, or bring the surface into the band per procedure"
   ],
   "correct": 3,
   "explanation": "Outside the standard band the process is no longer qualified: cold thickens penetrant and slows capillary entry. The answer is a qualified low-temperature technique or warming the part as the procedure allows - never improvisation."
  },
  {
   "question": "PT is requested on titanium and austenitic stainless steel components. Which materials consideration applies?",
   "options": [
    "Any penetrant family may be used as long as it is fresh",
    "Use low-sulfur, low-halogen penetrant materials with residue limits controlled per analysis",
    "Only visible dye may be used on titanium",
    "Fluorescent penetrants are prohibited on stainless steel"
   ],
   "correct": 1,
   "explanation": "Sulfur and halogen residues left in flaws can attack nickel alloys, austenitic stainless steels, and titanium in service, so these alloys take low-sulfur, low-halogen formulations with contaminant limits certified by analysis."
  }
 ],
 "references": [
  "CP-105-2024 PT Topical Outline §3.3 (general applications of each method)",
  "ASTM E165/E165M and ASTM E1417/E1417M, application and processing requirements (cited generically)",
  "ASME BPVC Section V, Article 6 - code work lighting and processing requirements (cited generically)",
  "SAE AMS 2644 - sensitivity levels and material classification (cited generically)",
  "Generic materials-compatibility practice: low-sulfur/low-halogen formulations and LOX-compatible penetrants per governing specifications"
 ]
}
