Repository: benson8708/NDTAcademy

# NDTAcademy.com

Repo: https://github.com/benson8708/NDTAcademy · Online NDT training platform — Next.js (App Router) + Supabase. Competes with WorldSpec by pairing
self-paced, CP-105-traceable method training with **audit-ready formal training records**
(active-engagement hour tracking, SNT-TC-1A 2024 / NAS410 hour mapping, exportable company records).

## Repo layout

| Path | What it is |
|---|---|
| `web/` | The production Next.js app (TypeScript, no CSS framework — ported design system) |
| `supabase/migrations/` | Schema + RLS + seed migrations (catalog, 5,011-question bank) |
| `site/` | Original static prototype — now the design/content reference only |

File: web/src/data/content/pt/pt1-5-1.json
{
 "lessonId": "pt1-5-1",
 "title": "PT Units and Processing Lines",
 "narrationScript": "Every penetrant test is the same basic process. Clean the surface. Apply penetrant and let it dwell. Remove the excess. Develop. Inspect under the right light. What changes from shop to shop is the hardware that carries parts through those steps. In this lesson we look at the two ways that hardware shows up in the field. The first is the stationary processing line, a row of tanks and stations that handles baskets of parts all day long. The second is the portable kit, a handful of aerosol cans that brings the same chemistry to a weld on a bridge or a flange in a refinery. Start with the stationary line. Picture a fluorescent line running water washable penetrant, Type one, Method A. Parts arrive precleaned and dried, because penetrant only enters a flaw that is open, clean, and dry. The first station is the penetrant tank. Parts are dipped, or sprayed, then set on a drain rack above the tank. That drain rack matters more than it looks. It lets excess penetrant run back into the tank instead of being wasted, and the drain time is dwell time. The clock for penetrant dwell, commonly ten minutes or more under typical procedures, runs while the part drains. Next comes the wash station. For Method A this is a coarse water spray, typically held at or below forty pounds per square inch, with water commonly between fifty and one hundred degrees Fahrenheit. Over the rinse tank hangs an ultraviolet lamp, and it is not decoration. It lets the operator watch the fluorescent background wash away and stop the moment the surface is clean, because washing past that point starts pulling penetrant back out of flaws. What happens next depends on the developer. If the line uses aqueous developer, the water soluble or water suspendible kind, the wet parts go into the developer tank first and then into the dryer. If the line uses dry powder or nonaqueous developer, the parts are dried first, because those developers need a dry surface. The dryer is a recirculating hot air oven with a thermostat and a timer. Typical procedures keep part temperature at or below one hundred sixty degrees Fahrenheit, because too much heat bakes the penetrant and dims the fluorescence you are counting on. The dry developer station is usually a dust cabinet or a fluidized bed where dried parts pick up a light, even coat of powder. Then comes development dwell, commonly ten minutes or more, while the developer draws penetrant back out of any flaw the way a blotter pulls ink. The last station is the inspection booth. It is a darkened area with ultraviolet lamps delivering at least one thousand microwatts per square centimeter at the part surface, and ambient white light held to about two footcandles or less. The inspector lets their eyes adapt to the dark for several minutes before evaluating anything. On a visible dye line, the booth is replaced by a well lit inspection bench with at least one hundred footcandles of white light at the surface. Lines running post emulsifiable penetrant add stations. A lipophilic line inserts an emulsifier dip and drain between the penetrant dwell and the rinse. A hydrophilic line adds a water pre rinse, then the emulsifier dip, then the final rinse. Either way, the layout of the line follows the order of the process, and parts move in one direction only. Now the portable kit. The classic field kit is visible dye, solvent removable. Type two, Method C. It holds three aerosol cans. A solvent cleaner and remover. A red dye penetrant. A nonaqueous developer. Around the cans go lint free cloths, a brush for stubborn soil, gloves, and often a contact thermometer and a light meter to prove conditions. Add a battery powered ultraviolet lamp and a fluorescent solvent removable penetrant, and the same kit handles higher sensitivity field work in a shaded spot. Whether the hardware is a forty foot line or a shoulder bag, the stations exist to control the same variables. Time. Temperature. Coverage. Removal. Light. Learn what each station does for the process and you can run either one, and more important, you can tell when one of them is quietly going wrong.",
 "imagePrompt": "A gloved technician lifts a wire basket of machined steel parts off the drain rack of a fluorescent penetrant dip tank, with the rinse station, drying oven, and darkened inspection booth stretching down the industrial processing line behind him.",
 "sections": [
  {
   "type": "text",
   "heading": "One Process, Two Packages",
   "body": "Penetrant testing runs the same sequence everywhere: preclean, apply penetrant and let it dwell, remove the excess, develop, inspect under controlled light, then post-clean. What changes is the hardware that carries a part through those steps. A **stationary processing line** strings the steps out as physical stations — tanks, drain racks, a dryer, a developer station, and an inspection booth — sized for baskets of production parts. A **portable kit** packs the same chemistry into aerosol cans you can carry to a weld on a tank or a flange in the field.\n\nMost stationary lines run **Type I fluorescent** penetrant, because the throughput and sensitivity demands of production work justify a darkened booth. Most portable kits run **Type II visible red dye with solvent removal (Method C)**, because that combination needs no water supply, no dark area, and no fixed equipment.\n\nEvery station on a line exists to control process variables: time, temperature, pressure, concentration, coverage, and light. Walk a line from one end to the other and you are reading the written procedure, built in steel."
  },
  {
   "type": "figure",
   "figureId": "pt1-5-1-fig-a",
   "caption": "Station-by-station flow of a fluorescent water-washable processing line, with the aqueous-developer variation and the emulsifier insertion point noted."
  },
  {
   "type": "text",
   "heading": "The Front Half: Preclean Through Wash",
   "body": "Parts must reach the penetrant station **clean and dry**, so a line begins with precleaning equipment — vapor degreaser, alkaline wash tank, solvent station, or ultrasonic cleaner — followed by drying, because water or solvent sitting in a flaw blocks penetrant entry as surely as dirt does.\n\nThe **penetrant station** is typically a covered dip tank with hoist or basket handling, though spray or brush application serves odd geometry. Parts come out and sit on the **drain and dwell rack** above the tank. The rack does two jobs at once: excess penetrant drains back into the tank for reuse, and the drain time is dwell time — the clock, commonly **ten minutes or more** under typical procedures, runs while the part drains. Racks are angled so penetrant does not pool in pockets.\n\nThe **wash station** on a water-washable (Method A) line is a manual spray rinse over a catch tank: coarse droplets, typically **40 psi or less**, with water around **50–100 °F**. On fluorescent lines a **UV-A lamp hangs over the rinse station** so the operator can watch the glowing background disappear and stop the instant it is gone — washing past that point strips penetrant out of flaws. Post-emulsifiable lines insert an emulsifier station (and, for hydrophilic, a pre-rinse) between the drain rack and the final wash."
  },
  {
   "type": "text",
   "heading": "The Back Half: Dry, Develop, Inspect",
   "body": "The **dryer** is a recirculating hot-air oven with a thermostat and a timer. Typical procedures cap **part temperature at about 160 °F** — hotter ovens are faster, but heat degrades dye and can bake penetrant in place. Parts stay in only long enough to dry.\n\nDeveloper hardware depends on the form. A **dry-powder station** is a dust cabinet or fluidized bed with extraction, where dried parts pick up a thin, even powder coat. **Nonaqueous developer** is sprayed at a ventilated bench for spot and small-lot work. **Aqueous developers** (water-soluble or suspendible) are dip tanks that sit **before** the dryer, because they are applied to parts still wet from the rinse. Whatever the form, development dwell — commonly **ten minutes or more** — runs before evaluation, and over-development bleeds indications wide and fuzzy.\n\nThe **inspection booth** ends a fluorescent line: a darkened enclosure with UV-A sources delivering at least **1,000 µW/cm² at the part surface**, ambient white light held to about **2 fc** or less, and several minutes allowed for dark adaptation. A visible-dye line ends instead at a well-lit bench with at least **100 fc** of white light at the surface. A post-clean station — rinse or solvent wipe — finishes the job so residues do not corrode parts or foul later processing."
  },
  {
   "type": "callout",
   "variant": "key",
   "title": "The developer decides the station order",
   "body": "**Aqueous developers (forms b/c)** are applied to **wet** parts straight from the final rinse — the dryer comes **after** the developer tank. **Dry powder (form a)** and **nonaqueous wet (forms d/e)** require a **dry** surface — the dryer comes **before** the developer station. Set a basket down at the wrong station and you get water-streaked powder or a sagging, blotchy coating — and indications you cannot trust."
  },
  {
   "type": "table",
   "caption": "Stations of a typical Type I, Method A processing line (typical procedure values — your written procedure governs).",
   "headers": ["Station", "Function", "Typical controls"],
   "rows": [
    ["Preclean + dry", "Remove soils, coatings, and moisture so flaws are open and dry", "Cleaning per procedure; verify the surface is dry"],
    ["Penetrant tank + drain rack", "Apply penetrant; drain returns excess; dwell clock runs", "Dwell commonly 10 min or more; 40–125 °F band"],
    ["Wash station", "Remove surface penetrant without emptying the flaws", "Coarse spray, 40 psi or less, 50–100 °F; UV-A monitor"],
    ["Dryer oven", "Dry parts before dry or nonaqueous developer", "Part temperature about 160 °F max; minimum time"],
    ["Developer station", "Blot penetrant back out and spread it for visibility", "Thin, even coat; development commonly 10 min or more"],
    ["Inspection booth", "Interpret and evaluate indications", "UV-A 1,000 µW/cm² min; ambient 2 fc max; dark adaptation"]
   ]
  },
  {
   "type": "text",
   "heading": "The Portable Kit",
   "body": "The classic field kit is **Type II visible dye, Method C (solvent-removable)** in three aerosol cans: **solvent cleaner/remover**, **red penetrant**, and **nonaqueous developer**. Around the cans: **lint-free cloths** for removal — the rule at the part is wipe with a clean dry cloth, then a solvent-**dampened** cloth, never a flooded surface — plus a brush for stubborn soil, gloves, a contact thermometer to confirm the **40–125 °F** band, and a light meter to prove **100 fc** at the surface.\n\nSwap the red can for a **fluorescent Method C penetrant**, add a **battery-powered UV-A lamp** and a dark viewing hood or shaded area, and the same kit does higher-sensitivity field work. Aerosol kits suit welds, machined details, and spot checks during outages — anywhere a fixed line cannot go. Their limits are real, though: can-by-can application is slow and expensive per part, removal control depends entirely on the inspector's wipe technique, and there are no tanks, gauges, or timers regulating the process for you. The kit trades the line's built-in process control for portability — which makes the technician the process control."
  },
  {
   "type": "figure",
   "figureId": "pt1-5-1-fig-b",
   "caption": "Contents of a portable Type II, Method C kit, with the fluorescent field option noted."
  }
 ],
 "figures": [
  {
   "id": "pt1-5-1-fig-a",
   "title": "Fluorescent penetrant line station layout",
   "file": "pt1-5-1-fig-a.svg"
  },
  {
   "id": "pt1-5-1-fig-b",
   "title": "Portable PT kit contents",
   "file": "pt1-5-1-fig-b.svg"
  }
 ],
 "interactive": null,
 "checkQuestions": [
  {
   "question": "A fluorescent, water-washable line uses dry powder developer. After the wash station, which station order is correct?",
   "options": [
    "Dry developer cabinet, then dryer, then inspection booth",
    "Dryer, then dry developer cabinet, then inspection booth",
    "Inspection booth, then dryer, then dry developer cabinet",
    "Dry developer cabinet, then inspection booth, then dryer"
   ],
   "correct": 1,
   "explanation": "Dry powder needs a dry surface, so washed parts go through the oven first, then get dusted with developer, take their development dwell, and finally reach the booth."
  },
  {
   "question": "Why is a UV-A lamp mounted over the rinse station of a fluorescent processing line?",
   "options": [
    "It speeds up rinsing by warming the water",
    "It pre-develops indications before the developer station",
    "It lets the operator watch the fluorescent background wash away and stop before over-washing",
    "It is required emergency lighting for the wash area"
   ],
   "correct": 2,
   "explanation": "Watching the glowing background under UV-A tells the operator exactly when surface penetrant is gone; washing past that point starts pulling penetrant out of flaws."
  },
  {
   "question": "The drain and dwell rack above the penetrant tank serves which two purposes?",
   "options": [
    "It returns excess penetrant to the tank while the penetrant dwell clock runs",
    "It cools parts down before they enter the wash station",
    "It applies emulsifier evenly across the part surface",
    "It dries parts before the developer station"
   ],
   "correct": 0,
   "explanation": "Draining recovers penetrant for reuse, and the drain time counts as dwell time — commonly ten minutes or more under typical procedures."
  },
  {
   "question": "Where does an aqueous (water-soluble or water-suspendible) developer station belong on the line?",
   "options": [
    "After the dryer, because the coating needs oven heat to cure",
    "Inside the inspection booth",
    "Immediately after the penetrant tank",
    "Before the dryer — it is applied to parts still wet from the final rinse"
   ],
   "correct": 3,
   "explanation": "Aqueous developers go onto wet parts straight from the rinse; the coated part is then dried. Dry powder and nonaqueous forms reverse this and require a dry surface first."
  },
  {
   "question": "Which set of aerosol cans belongs in a standard visible-dye portable kit?",
   "options": [
    "Penetrant, lipophilic emulsifier, and dry powder developer",
    "Penetrant, aqueous developer, and alkaline cleaner",
    "Solvent cleaner/remover, red visible penetrant, and nonaqueous developer",
    "Fluorescent penetrant, water rinse, and dry powder developer"
   ],
   "correct": 2,
   "explanation": "The Method C field kit is cleaner/remover, visible penetrant, and nonaqueous developer; emulsifiers, aqueous developers, and dust cabinets belong to fixed processing lines."
  }
 ],
 "references": [
  "CP-105-2024 PT Topical Outline §4.1 (PT units)",
  "Practices such as ASTM E165 and ASTM E1417 (typical processing parameters)",
  "ASME BPVC Section V, Article 6 (typical procedure values for processing lines)"
 ]
}

File: web/src/data/content/pt/pt1-5-2.json
{
 "lessonId": "pt1-5-2",
 "title": "Lighting for PT Equipment and Light Meters",
 "narrationScript": "Fluorescent penetrant testing happens in the dark for a reason. The indication you are hunting is a tiny patch of dye that glows under ultraviolet light. That glow has to compete with every stray bit of white light in the booth. So lighting in this method is not a comfort item. It is a measured, documented process variable, and there are two numbers you will live by. The ultraviolet intensity at the part must be high enough, and the visible light around it must be low enough. Here are the typical procedure values. For Type one work, the UV-A intensity at the examination surface must be at least one thousand microwatts per square centimeter. The ambient white light in the darkened booth must be no more than about two footcandles, which is roughly twenty lux. For Type two visible dye work there is one number instead. At least one hundred footcandles of white light at the surface, which is about one thousand lux. Your written procedure governs the exact values, but these are the numbers most procedures use. Now the hardware. The classic UV-A source is the mercury vapor lamp behind a deep violet filter. It produces strong ultraviolet centered near three hundred sixty five nanometers, but it needs time. A mercury arc must warm up and stabilize before its output is steady, commonly five to ten minutes, and if it loses power it has to cool down before it will strike again. Never measure and never inspect under a mercury lamp that has not stabilized. The newer source is the LED UV-A lamp. It reaches full output quickly and runs cooler, but it is not automatically acceptable. Aerospace and other specifications require LED lamps to be certified and checked like any other source, and your procedure may name the approved models. Both kinds carry a filter or lens that must be clean and intact. A cracked filter on a mercury lamp can leak hazardous short wave ultraviolet, so a cracked filter takes the lamp out of service immediately. You prove the numbers with two meters. A UV-A radiometer reads intensity in microwatts per square centimeter. A white light photometer reads footcandles or lux. Some instruments combine both. The rules for using them are the same. The sensor goes at the examination surface, facing the lamp, at the distance you will actually inspect. Intensity falls off fast with distance, roughly with the square, so a lamp that delivers well over the minimum up close can be far below it at arm's length. Many shops verify intensity at fifteen inches as a standard check distance. Meters are calibrated on a schedule, commonly every six months, traceable to a national standard, and the calibration record is part of your paperwork. When do you check? Typical procedures call for verifying ultraviolet intensity at the start of each shift or each day, after a bulb or lamp change, after a lamp is dropped or relocated, and any time output is in doubt. Ambient white light is measured with the booth set up exactly the way you inspect. Door position, curtains, monitor screens, and indicator lights all count toward the reading. Your own eyes are part of the system too. Coming from shop light into a darkened booth, give your eyes time to adapt, commonly at least a minute and often several, before you evaluate anything, and adapt again after every trip out. Do not wear photochromic lenses, the kind that darken automatically in sunlight, because the ultraviolet in the booth darkens them and robs you of the very light you need. Ordinary clear UV absorbing safety glasses are the right choice. They protect your eyes, and they cut the faint haze you see when ultraviolet makes the fluid inside your own eye fluoresce. And never stare into the beam of any ultraviolet source. One last habit separates professionals from everyone else. Treat every lighting number as data. Measure at the surface. Write the reading down. If it is below minimum, you stop. Clean the filter, check the bulb, seal the booth, and measure again. You never inspect your way past a failed light check, because every indication you would have found stays invisible in the wrong light.",
 "imagePrompt": "In a darkened industrial inspection booth bathed in violet UV light, a technician holds a digital radiometer sensor flat against a turbine blade surface to verify ultraviolet intensity at the working distance.",
 "sections": [
  {
   "type": "text",
   "heading": "Two Numbers Rule the Booth",
   "body": "A fluorescent indication is a few micrograms of dye glowing under ultraviolet light. Whether you see it depends on a contest between that glow and every stray lumen of white light in the booth — so fluorescent PT lives and dies by two measured numbers.\n\nFirst: **UV-A intensity at the examination surface of at least 1,000 µW/cm²** under typical procedures. Not at the lamp face, not somewhere in the booth — at the surface you are evaluating, at the distance you actually hold the lamp. Second: **ambient visible light of about 2 fc (roughly 20 lux) or less** in the darkened area. High UV through a leaky curtain fails the check; a pitch-black booth under a tired bulb fails it too — you need both numbers at once.\n\nVisible-dye (Type II) work inverts the problem: red-on-white contrast needs ordinary light, and plenty of it — **at least 100 fc (about 1,000 lux) of white light at the surface**, the same target used for fine visual inspection. These are typical procedure values; your written procedure governs the exact limits and how often you must prove them."
  },
  {
   "type": "figure",
   "figureId": "pt1-5-2-fig-a",
   "caption": "The two measured conditions of a fluorescent booth — UV-A intensity at the surface and ambient white light — with the radiometer sensor at the working distance."
  },
  {
   "type": "text",
   "heading": "UV-A Sources: Mercury Vapor and LED",
   "body": "The legacy source is the **mercury-vapor lamp** behind a deep-violet filter that passes UV-A centered near **365 nm** and blocks most visible light. Mercury arcs need **warm-up** — commonly five to ten minutes — before output stabilizes, and a hot lamp that loses power must cool before it will restrike. Never measure intensity, and never inspect, under a mercury lamp that has not stabilized.\n\nThe **filter is a safety device**, not just an optical one. A cracked or missing filter can leak hazardous shorter-wavelength ultraviolet — a cracked filter takes the lamp out of service on the spot. Dirt, overspray, and penetrant film on the filter or reflector quietly eat output, which is why a low reading sends you to clean the lamp before you condemn the bulb.\n\n**LED UV-A lamps** dominate new equipment: near-instant stabilization, cooler running, long life. They are not automatically acceptable — aerospace and similar specifications require LED sources to be certified for wavelength, beam profile, and stability, and your procedure may name the qualified models. Flood units light a whole booth or wash station, spot lamps and battery hand lamps serve field work — and every one of them answers to the same radiometer."
  },
  {
   "type": "text",
   "heading": "The Meters and How to Use Them",
   "body": "Two instruments prove the numbers. A **UV-A radiometer** reads irradiance in µW/cm². A **white-light photometer** reads illuminance in footcandles or lux. Combined units carry both sensors.\n\nUsing them well comes down to three habits. **Position:** the sensor goes at the examination surface, face toward the lamp, at the real working distance — a reading taken at the lamp face or halfway in between proves nothing. **Condition:** meters carry a calibration sticker, typically on a **six-month cycle** traceable to a national standard; an out-of-date meter invalidates every reading it takes. **Timing:** verify UV intensity at the start of each shift or day under typical procedures, after a bulb or lamp change, after a lamp is dropped or relocated, and any time output is suspect. Measure ambient light with the booth exactly as you inspect — curtains drawn, door set, monitor screens and indicator lights in their working state.\n\nRecord every reading. A lighting check that is not written down did not happen, and the recorded value is part of what makes your accept and reject decisions defensible."
  },
  {
   "type": "figure",
   "figureId": "pt1-5-2-fig-b",
   "caption": "The same lamp that passes at 15 inches fails farther out — intensity falls roughly with the square of distance, so verify at the distance you actually inspect."
  },
  {
   "type": "table",
   "caption": "Typical lighting acceptance values for PT (your written procedure governs).",
   "headers": ["Parameter", "Typical value", "Verified with"],
   "rows": [
    ["UV-A at examination surface (Type I)", "1,000 µW/cm² minimum", "UV-A radiometer at the surface, working distance"],
    ["Ambient white light in booth (Type I)", "2 fc (about 20 lux) maximum", "Photometer, booth in its real inspection state"],
    ["White light at surface (Type II)", "100 fc (about 1,000 lux) minimum", "White-light photometer at the surface"],
    ["Mercury-vapor lamp warm-up", "Commonly 5–10 minutes", "Stabilized radiometer reading before use"],
    ["Dark adaptation", "Commonly at least 1–5 minutes", "Procedure requirement — give your eyes time"],
    ["Meter calibration", "Commonly every 6 months", "Traceable calibration record on the meter"]
   ]
  },
  {
   "type": "callout",
   "variant": "safety",
   "title": "Protect the eyes that do the inspecting",
   "body": "Never look into the beam of any UV source. A **cracked mercury-lamp filter** can leak hazardous short-wave UV — out of service immediately. Wear **clear UV-absorbing safety glasses**: they protect the cornea and cut the hazy glow caused by fluorescence inside your own eye. **Photochromic and tinted lenses are out** — booth UV darkens them and steals the very light you need to see indications."
  },
  {
   "type": "text",
   "heading": "Dark Adaptation and Booth Discipline",
   "body": "Walk from shop light into a darkened booth and your eyes are nearly useless for the first moments. Give them **dark adaptation time — commonly at least one minute, often several per procedure** — before evaluating, and re-adapt after every trip out. Fluorescent evaluation works at the dim edge of vision: anything that costs you sensitivity costs you flaws.\n\nHousekeeping protects vision too. Penetrant smears on gloves, bench, and booth walls fluoresce and distract, so keep the booth clean and its surfaces dark and non-reflective. Dim or shroud monitor screens and indicator lights — they count toward the ambient reading. And remember that the daily system performance check, run on a known-defect comparator panel under the booth's own lights, is more than a chemistry check: it is the daily proof that your lamps, your meters, and your adapted eyes can still find the flaws you are paid to find."
  }
 ],
 "figures": [
  {
   "id": "pt1-5-2-fig-a",
   "title": "Fluorescent booth lighting conditions",
   "file": "pt1-5-2-fig-a.svg"
  },
  {
   "id": "pt1-5-2-fig-b",
   "title": "UV-A intensity versus distance",
   "file": "pt1-5-2-fig-b.svg"
  }
 ],
 "interactive": {
  "type": "scenario",
  "title": "Booth Check Before First Shift",
  "intro": "You open the fluorescent inspection booth for first shift. The procedure requires at least 1,000 µW/cm² UV-A at the examination surface, ambient white light of 2 fc or less, and meters in current calibration. Walk the verification the way a Level II should.",
  "steps": [
   {
    "prompt": "You switch on the mercury-vapor UV lamp and the radiometer is in your hand. When do you take the intensity reading?",
    "options": [
     "Immediately — arc output is highest at startup",
     "After the lamp warms up and stabilizes, commonly five to ten minutes",
     "After the first part is processed",
     "Whenever the booth feels dark enough"
    ],
    "correct": 1,
    "feedback": "A mercury arc needs several minutes to stabilize; a reading taken cold means nothing. LED lamps stabilize much faster, but the warm-up your written procedure sets still applies."
   },
   {
    "prompt": "Where does the radiometer sensor go for the intensity reading?",
    "options": [
     "Pressed against the lamp filter",
     "Anywhere inside the booth",
     "At the examination surface, facing the lamp, at the working distance",
     "At the booth doorway, facing out"
    ],
    "correct": 2,
    "feedback": "The number that matters is irradiance where the part will be evaluated. Intensity falls roughly with the square of distance, so only a reading at the real working distance proves compliance."
   },
   {
    "prompt": "The meter reads 850 µW/cm² at your working distance. What now?",
    "options": [
     "Inspect anyway — it is close to the minimum",
     "Slide the sensor closer to the lamp until it reads 1,000",
     "Stop. Clean the filter and reflector, check bulb age, and re-measure",
     "Turn off the booth night-light and accept the reading"
    ],
    "correct": 2,
    "feedback": "A dirty filter or reflector is the most common cause of low output, so clean and re-measure before condemning the bulb. Chasing the number by measuring closer than the working distance just falsifies the check."
   },
   {
    "prompt": "UV now passes. The white-light photometer reads 5 fc ambient — and you notice the curtain is half open. What do you do?",
    "options": [
     "Proceed; the UV reading is what matters",
     "Close the curtain, seal the light leaks, and re-measure until ambient is 2 fc or less",
     "Average the 5 fc with the darkest corner of the booth",
     "Raise the UV intensity to compensate"
    ],
    "correct": 1,
    "feedback": "Both numbers must pass at once. Ambient is measured with the booth in its real inspection configuration, and white light washing out faint indications cannot be offset by more UV."
   },
   {
    "prompt": "Everything passes. The inspector walks in from the sunlit yard wearing photochromic glasses, ready to start. Your call?",
    "options": [
     "Start immediately — the booth checks are done",
     "Have them swap to clear UV-absorbing lenses and allow several minutes of dark adaptation first",
     "Hand them the radiometer to hold during evaluation",
     "Brighten the booth so the lenses stay clear"
    ],
    "correct": 1,
    "feedback": "Photochromic lenses darken under booth UV and cut visual sensitivity, and eyes coming in from daylight need dark adaptation time. The lighting system includes the inspector."
   }
  ]
 },
 "checkQuestions": [
  {
   "question": "What is the typical minimum UV-A intensity for Type I evaluation, and where is it measured?",
   "options": [
    "At least 1,000 µW/cm², measured with a radiometer at the examination surface",
    "At least 1,000 µW/cm², measured against the lamp filter",
    "At least 100 µW/cm², measured anywhere in the booth",
    "At least 2,000 µW/cm², measured at the booth doorway"
   ],
   "correct": 0,
   "explanation": "Typical procedures require 1,000 µW/cm² minimum at the surface being evaluated, proven with a calibrated UV-A radiometer at the actual working distance."
  },
  {
   "question": "During a lamp check you find a hairline crack in the mercury-vapor lamp's filter, though intensity still passes. What is the correct action?",
   "options": [
    "Keep using it as long as the intensity reading passes",
    "Tape over the crack and continue the shift",
    "Remove the lamp from service — the filter blocks hazardous shorter-wavelength UV",
    "Reserve the lamp for Type II inspections only"
   ],
   "correct": 2,
   "explanation": "The deep-violet filter keeps hazardous short-wave ultraviolet out of the booth; a cracked filter is a safety failure regardless of the UV-A intensity reading."
  },
  {
   "question": "A hand lamp reads 2,400 µW/cm² with the sensor 6 inches from the filter. Why can you NOT credit that reading for inspections done at arm's length?",
   "options": [
    "Radiometers are only accurate at 6 inches",
    "Intensity falls roughly with the square of distance, so it must be verified at the actual working distance",
    "UV-A gains intensity with distance from the lamp",
    "Readings are only valid when taken at the lamp face"
   ],
   "correct": 1,
   "explanation": "Irradiance drops steeply — roughly with the square of distance — so a lamp that passes at 6 inches can be far below minimum at the real working distance. Verify where you inspect."
  },
  {
   "question": "How is the ambient white-light limit (about 2 fc) in a fluorescent booth correctly verified?",
   "options": [
    "Estimate it by eye after dark adaptation",
    "Measure with the booth lights on for safety",
    "Measure UV-A at the lamp face with the white lights off",
    "Measure with a photometer at the examination surface with the booth in its real inspection configuration"
   ],
   "correct": 3,
   "explanation": "Ambient light is measured where the part is evaluated, with curtains, door, screens, and indicator lights exactly as they will be during inspection — every leak counts toward the reading."
  },
  {
   "question": "Which statement about light meters used for PT is correct?",
   "options": [
    "They are calibrated once at purchase and never again",
    "They are calibrated on a schedule, commonly every six months, traceable to a national standard",
    "Calibration is only needed when readings look wrong",
    "Radiometers do not drift, so only photometers need calibration"
   ],
   "correct": 1,
   "explanation": "Typical practice puts radiometers and photometers on a traceable calibration cycle of about six months; an out-of-calibration meter invalidates the lighting checks it performed."
  }
 ],
 "references": [
  "CP-105-2024 PT Topical Outline §4.2 (lighting for PT equipment and light meters)",
  "Practices such as ASTM E1417 and ASME BPVC Section V, Article 6 (typical lighting values)",
  "Industry specifications for certified UV-A LED examination lamps (generic reference)"
 ]
}
