Repository: benson8708/NDTAcademy

# NDTAcademy.com

Repo: https://github.com/benson8708/NDTAcademy · Online NDT training platform — Next.js (App Router) + Supabase. Competes with WorldSpec by pairing
self-paced, CP-105-traceable method training with **audit-ready formal training records**
(active-engagement hour tracking, SNT-TC-1A 2024 / NAS410 hour mapping, exportable company records).

## Repo layout

| Path | What it is |
|---|---|
| `web/` | The production Next.js app (TypeScript, no CSS framework — ported design system) |
| `supabase/migrations/` | Schema + RLS + seed migrations (catalog, 5,011-question bank) |
| `site/` | Original static prototype — now the design/content reference only |

File: web/src/data/content/pt/pt1-5-3.json
{
 "lessonId": "pt1-5-3",
 "title": "PT Materials and Precautions",
 "narrationScript": "Penetrant materials look simple on the shelf. A can of penetrant, a drum of emulsifier, a can of developer. The chemistry behind them is anything but simple, and the rules in this lesson exist because mixing, contaminating, or misusing these materials quietly destroys the sensitivity you think you have. Start with what the materials are. A penetrant is an oil based carrier loaded with dye, fluorescent dye for Type one or red dye for Type two, plus wetting agents that give it low surface tension and a strong urge to creep into tight openings. Penetrants are grouped by how the excess comes off. Method A washes off with plain water. Methods B and D need an emulsifier first, lipophilic for B, hydrophilic for D. Method C wipes off with solvent. Fluorescent penetrants also carry a sensitivity level, from one half up through four. Higher levels find finer flaws but light up more background on rough surfaces, so the specification picks the level, not enthusiasm. Viscosity, one more property worth knowing, controls how fast a penetrant enters a flaw, not whether it can. Emulsifiers come in two chemistries. Lipophilic emulsifier is oil based and used exactly as supplied. The part is dipped and drained with no agitation, and the contact time is the whole control, because the emulsifier keeps diffusing into the penetrant the entire time it is on the part. Run long and the penetrant inside your flaws emulsifies too, and the wash carries it away. Hydrophilic emulsifier is a water mixed detergent used after a water pre rinse. Dip tanks typically run five to thirty five percent concentration, spray applications much weaker, commonly five percent or less, and the concentration is checked with a refractometer. Solvent removers for Method C follow one unbreakable rule at the part. Wipe with a dampened cloth. Never flood the surface. Developers come in forms. Dry powder. Water soluble. Water suspendible. Nonaqueous wet developer carried in solvent, which is the most sensitive form in common spot use. And special forms for special jobs. Whatever the form, the developer is the blotter that draws penetrant back out of the flaw and spreads it into something your eye can catch. Here is the rule that ties it all together. Penetrant materials are qualified as a family. The penetrant, the emulsifier, the remover, and the developer are tested and listed together, and many industries buy only combinations from a qualified products list. Topping off a tank with another manufacturer's product, or pairing one brand's penetrant with another brand's emulsifier, voids that qualification. Keep batch certifications on file, store materials within their limits, watch shelf life, and keep the lids on the tanks. Contamination is the silent killer. Water sneaking into a water washable penetrant ruins its washability. Penetrant tracked into a dry developer bin shows up as glowing specks under ultraviolet light, and every speck is a false indication waiting for a part to land on. Acid and chromate residues left in a flaw from earlier processing can kill fluorescence outright. That is why the daily process control routine exists, and why a known defect comparator panel runs before production every day. Now the precautions. Standard materials are qualified for a temperature band, typically forty to one hundred twenty five degrees Fahrenheit for the part and the materials. Colder, and penetrant slows down while condensation blocks flaws. Hotter, and penetrant dries on the part while the dye degrades. Outside the band you switch to qualified low temperature or high temperature systems. Never improvise. On nickel alloys, austenitic stainless steel, and titanium, use low sulfur, low halogen formulations, because those residues can attack the alloy. For oxygen service, only materials qualified as compatible with liquid oxygen are allowed, because ordinary oils can react violently with it. Some penetrants and solvents attack plastics, rubber seals, and paint, so check the assembly first. And post clean every part, because leftover developer holds moisture and starts corrosion. Finally, protect yourself. Solvents and nonaqueous developers are flammable, and their vapors need ventilation, especially around tanks and in confined spaces. Penetrant oils strip the fat from your skin, so wear gloves. Aerosol cans are pressurized, so never puncture them, never burn them, and never store them hot. Read the safety data sheet before the first can is opened. Protect the materials, the part, and yourself, and this method will show you everything it is supposed to.",
 "imagePrompt": "Close-up of a technician's nitrile-gloved hand checking the batch label on a fluorescent penetrant drum in a shop chemical storage bay, aerosol developer cans and an emulsifier pail with hazard labels lined up on the steel shelf.",
 "sections": [
  {
   "type": "text",
   "heading": "What Is Actually in the Cans",
   "body": "A **penetrant** is an oil-base carrier loaded with dye — fluorescent for **Type I**, red for **Type II** — plus surfactants engineered for **low surface tension and strong wetting**: a contact angle well below 90 degrees, so the liquid pulls itself into surface-breaking flaws by capillary action. **Viscosity sets speed, not ability** — a thin penetrant enters faster, but a thick one gets there given dwell time. Other datasheet properties matter to the shop: **flash point** (fire safety), fluorescent **brightness**, washability, and tolerance for contamination.\n\nFluorescent penetrants carry a **sensitivity level — ½, 1, 2, 3, or 4**, ultralow to ultrahigh. Higher levels reveal finer flaws and produce more background noise on rough surfaces, so the level is chosen by the governing specification, not by enthusiasm.\n\nPenetrants are also classified by removal **Method: A** water-washable (emulsifier built in), **B** post-emulsifiable lipophilic, **C** solvent-removable, and **D** post-emulsifiable hydrophilic. Type, method, sensitivity level, and developer form together name the system your procedure qualifies — and the whole point of this lesson is that those pieces are qualified **together**."
  },
  {
   "type": "figure",
   "figureId": "pt1-5-3-fig-a",
   "caption": "One qualified family — penetrant type, removal method, and developer form are selected per the specification but must come from the same qualified system."
  },
  {
   "type": "text",
   "heading": "Emulsifiers, Removers, and Developers",
   "body": "**Lipophilic emulsifier (Method B)** is oil-based and used as supplied: dip the penetrant-covered part, drain it — no agitation — and rinse when the **emulsification contact time**, established on actual parts, expires. Time is the whole control; run long and the penetrant trapped in flaws emulsifies away with the background.\n\n**Hydrophilic emulsifier (Method D)** is a water-mixed detergent used after a **water pre-rinse** that strips most surface penetrant first. Dip concentrations typically run **5–35 percent**; spray applications are far weaker — commonly **5 percent or less** — and concentration is checked with a **refractometer**. Method D is the controlled choice for high-sensitivity work.\n\n**Solvent removers (Method C)** come in halogenated, nonhalogenated, and special classes. At the part the technique never changes: wipe with a clean, dry, lint-free cloth, follow with a solvent-**dampened** cloth — never flood the surface.\n\n**Developers** come in forms: **a** dry powder; **b** water-soluble; **c** water-suspendible; **d/e** nonaqueous wet — solvent-carried and the most sensitive in common spot use; **f** special. The developer is the blotter: it draws penetrant back out of the flaw and spreads it wide enough for the eye to catch."
  },
  {
   "type": "callout",
   "variant": "key",
   "title": "One family. No substitutions.",
   "body": "Penetrant, emulsifier, remover, and developer are qualified **as a system** — many industries buy only combinations listed on a **qualified products list** (aerospace material specifications such as AMS 2644 work this way). Topping off a tank with another manufacturer's product, or pairing brands across stations, **voids the qualification**. Keep batch certifications on file and receive materials the way you would calibrated tools."
  },
  {
   "type": "text",
   "heading": "Contamination Control",
   "body": "Materials degrade in service, quietly. **Water in penetrant** — dragged in on wet parts or condensed from the air — ruins washability, and tolerance limits exist for it. **Penetrant in dry developer** shows up as **fluorescent specks** under UV; every speck is a future false indication, so a speckled bin gets replaced, not stirred. **Emulsifier concentration drifts** as water evaporates and drag-in dilutes it — hence the refractometer check. **Acid and chromate residues** carried into a flaw by upstream processing can kill fluorescence outright, which is why precleaning chemistry is part of PT, not separate from it.\n\nThe defense is the **daily process-control routine**: a known-defect comparator panel run before production, penetrant brightness and contamination checks, water-content checks, emulsifier concentration, developer condition, and lids kept on tanks. The materials are consumables; their condition is data."
  },
  {
   "type": "figure",
   "figureId": "pt1-5-3-fig-b",
   "caption": "The standard temperature window for penetrant materials, with typical consequences and remedies outside the band."
  },
  {
   "type": "text",
   "heading": "Compatibility Precautions",
   "body": "Some parts are damaged by the wrong materials. On **nickel alloys, austenitic stainless steels, and titanium**, sulfur and halogen (chlorine, fluorine) residues can attack the metal — especially at elevated temperature — so these alloys take **low-sulfur, low-halogen** formulations, with residue limits set by analysis under the governing specifications. For **oxygen service**, only **LOX-compatible** penetrant materials are allowed: ordinary hydrocarbon residues can react violently with liquid or gaseous oxygen. Some penetrants and solvents craze **plastics**, swell **rubber seals**, or lift paint — check what an assembly is made of before you spray it.\n\nProcess limits protect the chemistry itself. The standard qualification band is about **40–125 °F** for part and materials alike. Colder, penetrant turns sluggish and condensation interferes — warm the part or switch to a qualified low-temperature system. Hotter, penetrant dries on the part and dye degrades — qualified high-temperature systems only. Never let penetrant **dry on the part** during dwell. And **post-clean** every part: developer left behind holds moisture against the surface and starts corrosion, and residues foul welding, coating, and anodizing that follow."
  },
  {
   "type": "table",
   "caption": "Common PT material precautions (typical practice — the SDS and your written procedure govern).",
   "headers": ["Hazard or situation", "Control"],
   "rows": [
    ["Solvent and nonaqueous developer vapors", "Ventilation; respiratory protection per the SDS in confined spaces"],
    ["Flammable penetrants and solvents", "Know the flash point; keep ignition sources away"],
    ["Aerosol cans", "Pressurized — never puncture, incinerate, or store near heat"],
    ["Repeated skin contact", "Nitrile gloves and washing; penetrant oils defat skin (dermatitis)"],
    ["Nickel alloys, austenitic stainless, titanium", "Low-sulfur, low-halogen qualified materials; residue limits by analysis"],
    ["Oxygen (LOX) systems", "LOX-compatible qualified penetrant materials only"],
    ["UV-A sources at the bench", "No direct eye exposure; intact filters; UV-absorbing eyewear"]
   ]
  },
  {
   "type": "callout",
   "variant": "safety",
   "title": "Aerosols, vapors, and skin",
   "body": "Treat every can and tank the way its **safety data sheet** describes it. **Ventilate** solvent work — vapors pool in tanks and confined spaces. Keep penetrant **off your skin**: gloves on, sleeves down, wash before breaks. Store aerosols cool and upright — a punctured or overheated can is a small pressure vessel failing. Eye protection always: the chemistry and the UV both demand it."
  }
 ],
 "figures": [
  {
   "id": "pt1-5-3-fig-a",
   "title": "The qualified PT material family",
   "file": "pt1-5-3-fig-a.svg"
  },
  {
   "id": "pt1-5-3-fig-b",
   "title": "Standard temperature window for PT materials",
   "file": "pt1-5-3-fig-b.svg"
  }
 ],
 "interactive": null,
 "checkQuestions": [
  {
   "question": "The water-washable penetrant tank is running low and the supplier is backordered. A coworker offers a drum of another manufacturer's water-washable penetrant. Topping off the tank with it is:",
   "options": [
    "Acceptable, since both are Type I water-washable",
    "Acceptable if the densities match",
    "Not acceptable — materials are qualified as a family, and intermixing manufacturers voids the qualification",
    "Acceptable after diluting the new penetrant 10 percent"
   ],
   "correct": 2,
   "explanation": "Penetrant systems are qualified and listed as families; blending another manufacturer's product into the tank voids that qualification regardless of how similar the materials look."
  },
  {
   "question": "What is the typical working concentration of hydrophilic emulsifier, and how is it checked?",
   "options": [
    "About 5–35 percent for dip tanks, commonly 5 percent or less for spray, checked with a refractometer",
    "Always used as supplied, undiluted, checked by color",
    "About 50–75 percent for dip tanks, checked by smell",
    "Concentration is not a controlled variable for Method D"
   ],
   "correct": 0,
   "explanation": "Hydrophilic emulsifier is water-mixed — typically 5–35 percent for immersion and far weaker for spray — and the refractometer concentration check is a standard process control."
  },
  {
   "question": "Why do procedures require low-sulfur, low-halogen penetrant materials on titanium, austenitic stainless steel, and nickel alloys?",
   "options": [
    "Those formulations fluoresce more brightly",
    "Sulfur and halogen residues can attack these alloys, especially at elevated temperature",
    "Standard penetrants will not wet these metals",
    "They dry faster on dense alloys"
   ],
   "correct": 1,
   "explanation": "Chloride, fluoride, and sulfur residues left on these alloys can cause attack such as embrittlement or cracking, so qualified low-sulfur, low-halogen materials with analyzed residue limits are specified."
  },
  {
   "question": "Which developer form is generally the most sensitive in common spot-inspection use?",
   "options": [
    "Dry powder (form a)",
    "Water-soluble (form b)",
    "Water-suspendible (form c)",
    "Nonaqueous wet (forms d/e)"
   ],
   "correct": 3,
   "explanation": "Solvent-carried nonaqueous wet developer lays down a thin, even, fast-drying film that draws out and holds fine indications, making it the most sensitive form in common spot use."
  },
  {
   "question": "A part arrives at 30 °F for penetrant inspection with standard materials. What is the correct response?",
   "options": [
    "Proceed — cold thickens the penetrant and improves sensitivity",
    "Warm the part into the standard band (about 40–125 °F) or switch to a qualified low-temperature system",
    "Double the developer thickness to compensate",
    "Shorten the dwell so the penetrant cannot freeze"
   ],
   "correct": 1,
   "explanation": "Standard materials are qualified for roughly 40–125 °F; below that, penetrant slows and condensation interferes, so you warm the part or use a system qualified for low temperature."
  }
 ],
 "references": [
  "CP-105-2024 PT Topical Outline §4.3 (materials for PT)",
  "CP-105-2024 PT Topical Outline §4.4 (precautions in PT)",
  "Aerospace material specifications such as SAE AMS 2644 (qualified product families, generic reference)",
  "Practices such as ASTM E165/E1417 and ASME BPVC Section V, Article 6 (typical procedure values)",
  "Manufacturer safety data sheets (handling, ventilation, flammability)"
 ]
}

File: web/src/data/content/pt/pt2-1-1.json
{
  "lessonId": "pt2-1-1",
  "title": "Basic Principles Review",
  "narrationScript": "Level Two starts by rebuilding the foundation, because everything you will interpret and evaluate rests on it. Penetrant testing is five steps wrapped around two capillary events. During dwell, surface tension and wetting drive penetrant into any clean opening that breaks the surface, and the tighter the crack, the harder it pulls. Gravity is irrelevant at that scale. During development the same force runs in reverse, and the developer blots the evidence back out into a visible indication. Surface tension and contact angle decide whether entry happens. Viscosity only decides how fast. Volatility must stay low so penetrant never dries inside the flaw. Penetrability is measured by comparison: AMS 2644 qualification on cracked specimens assigns each fluorescent penetrant a sensitivity level, and the shop verifies the running system daily with a known defect panel, brightness checks against an unused reference, and concentration checks. Add lighting rules, contamination traps, and the way surface condition, geometry, temperature, and alloy bend the process, and you have the working physics a Level Two inspector answers for.",
  "sections": [
    {
      "type": "text",
      "heading": "Five Steps, Two Capillary Events",
      "body": "Level II starts where Level I ended — with the whole method in one frame, because everything you will interpret and evaluate traces back to it. The sequence is unchanged: **preclean** so every flaw opening is empty and wettable; **apply penetrant and let it dwell**; **remove the excess** without flushing the flaws; **develop**; **examine** under the proper light; **postclean**. Strip away the hardware and PT is two capillary events separated by a removal step: during dwell, capillary action pulls penetrant *into* every clean, surface-breaking opening, and during development the same physics runs in reverse, pulling it back *out* into a film engineered to show it.\n\nThe two non-negotiables carry forward unchanged — the flaw must be **open to the surface**, and the opening must be **clean** — and so does the materials rule: the part must be essentially nonporous. What changes at Level II is your job. A Level I performs the process to a written procedure. A Level II sets up and standardizes it, interprets and evaluates what it produces, and answers for the process controls that keep the chemistry honest. That means owning the physics, not just the steps — which is exactly where this review begins."
    },
    {
      "type": "text",
      "heading": "Surface Tension, Wetting, and Capillary Pressure",
      "body": "**Surface tension** is the contracted skin a liquid carries at its boundary: molecules at the surface are pulled inward by their neighbors, so the surface behaves like a stretched membrane. Whether that membrane works for you or against you is decided by **wetting**, scored by the **contact angle** where the liquid meets the metal. Below 90° the liquid wets the surface and can advance into fine openings; a quality penetrant on clean metal sits within a few degrees of zero, spreading nearly flat.\n\nPut a wetting liquid at the mouth of a narrow opening and its curved meniscus generates **capillary pressure** that drives the liquid in. For a parallel-sided crack that pressure is proportional to surface tension times the cosine of the contact angle, divided by the gap width — so the relationship to memorize is simple: **the tighter the flaw, the harder it pulls**. In a crack a fraction of a micrometer wide, capillary pressure reaches the order of an atmosphere, which dwarfs gravity at that scale. That is why penetrant enters overhead, vertical, and upside-down flaws with equal indifference.\n\n**Viscosity** — resistance to flow — is the most misquoted property in PT: it governs how *fast* penetrant moves, never *whether* it can enter. And **volatility** must stay low, because a penetrant that dries during dwell strands its dye in the flaw before the developer can ever call it back."
    },
    {
      "type": "figure",
      "figureId": "pt2-1-1-fig-a",
      "caption": "Wetting opens the door, gap width sets the pull, and the developer film reverses the flow — the same surface-tension physics drives entry and bleed-out."
    },
    {
      "type": "text",
      "heading": "Measuring Penetrability — Qualification and Daily Control",
      "body": "There is no penetrability meter on the shop floor. The underlying properties are measured separately, mostly in the laboratory: surface tension with a tensiometer, contact angle with a goniometer, **kinematic viscosity in centistokes per ASTM D445**. What ties them into a single useful number is comparative performance testing. Under **AMS 2644**, a candidate penetrant is processed side by side with reference materials over low-cycle-fatigue cracked specimens; its crack detection and fluorescent brightness are scored, and the result is the **sensitivity level — ½, 1, 2, 3, or 4** — it carries on the Qualified Products List. When a procedure calls out *Type I, Method D, Level 3*, it is buying the outcome of that testing — which is also why penetrant, emulsifier or remover, and developer are qualified and used as a **family**, never intermixed.\n\nIn service, measurement continues as process control under ASTM E1417-style rules: a **system performance check each day before processing**, running a known-defect specimen — a PSM or TAM panel — through the complete line; **in-use fluorescent penetrant brightness per ASTM E1135**, acceptable at **90 % or more of an unused reference sample**; water-content checks on water-washable penetrant baths; **refractometer** checks of hydrophilic remover concentration; and dry-developer checks for caking and fluorescent contamination. Processing stays inside the standard **40–125 °F (4–52 °C)** window unless the procedure has qualified something different, and penetrant is never allowed to dry during its dwell — **10 minutes is the typical minimum**."
    },
    {
      "type": "table",
      "caption": "The classification grid — ASTM E1417 governs the process, AMS 2644 qualifies the materials. Products qualify as families on the QPL; do not intermix.",
      "headers": ["Classification axis", "Designations", "Level II takeaway"],
      "rows": [
        ["Type", "I — fluorescent · II — visible", "Type I emits light under UV-A and carries the graded sensitivity levels; Type II is red dye read under white light, a single sensitivity class"],
        ["Method (removal)", "A — water-washable · B — post-emulsifiable, lipophilic · C — solvent-removable · D — post-emulsifiable, hydrophilic", "The method sets the removal step and the over-wash risk; B and D add a separate, controllable emulsification step"],
        ["Sensitivity level (Type I only)", "½ ultralow · 1 low · 2 medium · 3 high · 4 ultrahigh", "Assigned by AMS 2644 comparative testing on cracked specimens — select for the flaws you must catch; higher is not automatically better on rough or noisy surfaces"],
        ["Developer form", "a dry powder · b water-soluble · c water-suspendible · d nonaqueous (Type I) · e nonaqueous (Type II) · f special application", "The form fixes where drying falls in the sequence and how aggressively the film blots"],
        ["Solvent remover class", "1 halogenated · 2 nonhalogenated · 3 special application", "Chosen for material compatibility and shop safety rules; qualified alongside the family"]
      ]
    },
    {
      "type": "text",
      "heading": "Contrast, Brightness, and Fluorescence",
      "body": "An indication only counts if the eye finds it, and the eye runs on **contrast**. Type II builds contrast by *reflection*: red dye against the white developer background, examined under strong white light — **100 fc (1,076 lx) minimum at the surface** is the standard requirement. It needs no booth and no dark adaptation, and it trades away sensitivity in exchange.\n\nType I builds contrast by *emission*. The dye absorbs **UV-A** — near-ultraviolet centered near **365 nm** — and re-radiates that energy as visible **yellow-green light near 550 nm**, almost exactly where the light-adapted eye responds most strongly. Run that exchange in a darkened booth and the indication becomes practically the only light source in the field of view. Contrast against the dark field far exceeds anything red-on-white reflection can deliver, and that margin is what the upper sensitivity levels are built on.\n\nThe standard numbers exist to protect this physics: **UV-A intensity of 1,000 µW/cm² minimum at the examination surface**, verified at least daily; **ambient white light held to 2 fc (21.5 lx) or less** in the booth; eyes **dark-adapted at least 1 minute** before evaluating — many procedures require longer. And brightness is perishable: excessive heat bakes dye out of trapped penetrant, and long exposure to UV or sunlight fades it. A part that sat under the lamp all afternoon is not the part you processed that morning."
    },
    {
      "type": "figure",
      "figureId": "pt2-1-1-fig-b",
      "caption": "Type I trades lighting discipline for emitted-light contrast; Type II trades sensitivity for the freedom to inspect anywhere the white light is strong enough."
    },
    {
      "type": "callout",
      "variant": "key",
      "title": "Contamination — how a penetrant system goes quietly blind",
      "body": "Every contaminant attacks a link you just reviewed. **Water** in penetrant degrades wetting and brightness and can cloud or gel the bath. **Acids and chromates** chemically quench fluorescent dye — etch and pickle residues must be rinsed and neutralized before PT, or indications dim and die. **Cleaning solvents** carried into the tank dilute the dye. **Penetrant tracked into dry developer** seeds it with glowing specks that read as false indications — ten or more fluorescent specks in a 100-mm (4-in.) circle of sampled developer is the classic replacement trigger. When the daily panel check loses an indication it showed yesterday, one of these is usually the reason."
    },
    {
      "type": "text",
      "heading": "Test-Object Factors That Bend the Process",
      "body": "The part always gets a vote, and Level II work is largely anticipating it:\n\n- **Surface condition.** Rough as-cast and as-forged surfaces hold penetrant and produce background; smooth machined surfaces release excess cleanly. The rougher the surface, the more disciplined the removal step must be.\n- **Mechanical working.** Peening, grit and vapor blasting, sanding, buffing, and aggressive machining **smear metal across flaw openings**. Capillarity cannot enter a closed mouth, which is why many aerospace procedures require a chemical **etch** after such operations before penetrant goes on.\n- **Coatings.** Paint and plating seal openings shut. PT belongs after stripping — or before coating in the first place.\n- **Geometry.** Threads, keyways, blind holes, and pockets trap penetrant and pool developer. Plan drainage, stage parts deliberately, and expect background where liquid lingers.\n- **Temperature.** Cold thickens penetrant and stretches dwell; heat dries it in place. Stay inside the standard window.\n- **Alloy and product form predict the flaw.** Castings: porosity, shrinkage, cold shuts. Forgings and rolled stock: laps and seams. Welds: cracks and surface porosity. In-service hardware: fatigue and stress-corrosion cracking. Knowing what you are hunting drives sensitivity level, dwell, and removal choices.\n- **Flaw morphology.** Tight, deep cracks hold a strong reservoir but fill slowly — give them dwell and sensitivity. Wide, shallow flaws hold little and surrender it to over-washing — they punish a sloppy removal step hardest.\n\nHold the part's story next to the physics and most processing decisions make themselves. Rebuilding that reflex is what this review module is for."
    }
  ],
  "figures": [
    {
      "id": "pt2-1-1-fig-a",
      "title": "Capillary physics of entry and bleed-out",
      "file": "pt2-1-1-fig-a.svg"
    },
    {
      "id": "pt2-1-1-fig-b",
      "title": "Emitted vs reflected light: the contrast budget",
      "file": "pt2-1-1-fig-b.svg"
    }
  ],
  "interactive": {
    "type": "sort",
    "title": "Entry, Rate, or Readout? Sort the Variable",
    "intro": "Every PT variable earns its keep in one of three places: getting penetrant into the flaw, setting how fast the process runs, or making the indication visible. File each one where it does its work.",
    "buckets": [
      "Entry — can it get in?",
      "Rate — how fast does it happen?",
      "Readout — can you see it?"
    ],
    "items": [
      {
        "label": "Contact angle between penetrant and part surface",
        "bucket": 0,
        "why": "Wetting is the gatekeeper: below 90° a liquid can advance into fine openings, and good penetrants sit within a few degrees of zero on clean metal."
      },
      {
        "label": "Surface tension acting across a narrow flaw opening",
        "bucket": 0,
        "why": "With good wetting, surface tension generates the capillary pressure that pulls penetrant in — and the tighter the gap, the stronger the pull."
      },
      {
        "label": "Metal smeared over crack mouths by shot peening",
        "bucket": 0,
        "why": "Smeared metal mechanically closes the surface opening. With no open path, capillary action has nothing to work on — the reason many procedures require etching after such operations."
      },
      {
        "label": "Kinematic viscosity of the penetrant",
        "bucket": 1,
        "why": "Viscosity is resistance to flow: it sets fill speed and drag-out losses, not whether the penetrant can enter. Measured in centistokes per ASTM D445."
      },
      {
        "label": "Part temperature within the 40–125 °F window",
        "bucket": 1,
        "why": "Temperature works mostly through viscosity — a cold, thick penetrant fills slowly and needs more dwell, which is why processing stays inside the standard window."
      },
      {
        "label": "Penetrant dwell time",
        "bucket": 1,
        "why": "Dwell buys time for capillary fill to finish, especially in tight, deep flaws — a rate variable, with 10 minutes the typical minimum."
      },
      {
        "label": "Fluorescent brightness of the in-use penetrant",
        "bucket": 2,
        "why": "Brightness is what the eye receives. It is checked per ASTM E1135 against an unused reference — 90 % of reference is the common floor before the bath is replaced."
      },
      {
        "label": "White light leaking into the darkened UV-A booth",
        "bucket": 2,
        "why": "Ambient white light washes out fluorescent contrast. Common practice caps it at 2 fc (21.5 lx) in the examination area."
      }
    ]
  },
  "checkQuestions": [
    {
      "question": "A fluorescent penetrant must fill a fatigue crack on the underside of a horizontal wing spar — entry is straight up, against gravity. What actually drives the penetrant in?",
      "options": [
        "Hydrostatic pressure from the layer of penetrant applied to the surface",
        "Capillary pressure generated by surface tension acting across the wetted, narrow opening — and it grows stronger as the gap narrows",
        "The mechanical force of the spray or brush during application",
        "A partial vacuum trapped inside the crack that sucks the liquid inward"
      ],
      "correct": 1,
      "explanation": "A wetting liquid at a narrow opening forms a curved meniscus that generates capillary pressure proportional to surface tension times the cosine of the contact angle, divided by gap width. At flaw scale that pressure reaches the order of an atmosphere and dwarfs gravity, so orientation is irrelevant. Spray force and hydrostatic head are negligible, and cracks hold no engineered vacuum."
    },
    {
      "question": "Two qualified penetrants show the same surface tension and near-zero contact angle on clean steel, but penetrant B has a much higher kinematic viscosity. What does the higher viscosity actually change?",
      "options": [
        "B cannot enter flaws as tight as the ones A enters",
        "B produces dimmer indications, because viscosity controls dye brightness",
        "B generates lower capillary driving pressure",
        "B fills the same flaws, but more slowly — expect longer dwell and heavier drag-out losses"
      ],
      "correct": 3,
      "explanation": "Penetrating ability is set by wetting — surface tension and contact angle — while viscosity is a rate property: it slows entry and increases the penetrant carried away on part surfaces. With identical wetting, B reaches the same flaws given enough dwell time. Viscosity does not change capillary pressure or dye brightness."
    },
    {
      "question": "A procedure calls out penetrant materials per AMS 2644: Type I, Method D, Sensitivity Level 3. Decode the designation.",
      "options": [
        "Fluorescent penetrant, post-emulsifiable hydrophilic removal, high sensitivity",
        "Visible penetrant, solvent-removable, medium sensitivity",
        "Fluorescent penetrant, water-washable, ultrahigh sensitivity",
        "Visible penetrant, post-emulsifiable lipophilic removal, low sensitivity"
      ],
      "correct": 0,
      "explanation": "Type I is fluorescent; Method D is post-emulsifiable with a hydrophilic (water-base) emulsifier; and on the ½–4 scale, Level 3 is high sensitivity (4 is ultrahigh). Sensitivity levels apply to Type I penetrants and are assigned through AMS 2644 comparative qualification testing."
    },
    {
      "question": "An in-use fluorescent penetrant sample is brightness-tested per ASTM E1135 against an unused reference sample. Under common ASTM E1417-based process control, the in-use penetrant is acceptable when its brightness is at least:",
      "options": [
        "50 % of the reference",
        "75 % of the reference",
        "90 % of the reference",
        "Equal to or greater than the reference"
      ],
      "correct": 2,
      "explanation": "The widely applied criterion keeps in-use penetrant at 90 % or more of the brightness of an unused reference sample. Dilution by cleaners, water contamination, and heat all dim the dye, and a dimmer penetrant quietly lowers system sensitivity even though the process looks unchanged."
    },
    {
      "question": "Aluminum parts arrive at a fluorescent penetrant line straight from a chromate-bearing acid etch tank, and the rinse step was skipped. What is the biggest process risk?",
      "options": [
        "Nonaqueous developer will not adhere to an etched surface",
        "Residual acids and chromates chemically quench the fluorescent dye, so indications dim or vanish",
        "Etching smears metal over the flaw openings and seals them shut",
        "The parts will be outside the standard 40–125 °F processing window"
      ],
      "correct": 1,
      "explanation": "Acids and chromates are classic fluorescence killers: they chemically degrade the dye so a flaw that holds penetrant still fails to glow. Etch residues must be rinsed and neutralized before PT. Etching actually opens smeared flaws rather than sealing them, developer adhesion is not the issue, and bath chemistry says nothing about part temperature."
    }
  ],
  "references": [
    "CP-105-2024 PT Level II Topical Outline §1.0 (review: basic principles, theory, control and measurement of the penetrant process)",
    "ASTM E1417/E1417M, Standard Practice for Liquid Penetrant Testing (classification, processing limits, and process control checks)",
    "SAE AMS 2644, Inspection Material, Penetrant (material qualification, sensitivity levels, and the Qualified Products List)",
    "ASTM E165/E165M, Standard Practice for Liquid Penetrant Examination for General Industry (general reference)"
  ]
}
