Repository: benson8708/NDTAcademy

# NDTAcademy.com

Repo: https://github.com/benson8708/NDTAcademy · Online NDT training platform — Next.js (App Router) + Supabase. Competes with WorldSpec by pairing
self-paced, CP-105-traceable method training with **audit-ready formal training records**
(active-engagement hour tracking, SNT-TC-1A 2024 / NAS410 hour mapping, exportable company records).

## Repo layout

| Path | What it is |
|---|---|
| `web/` | The production Next.js app (TypeScript, no CSS framework — ported design system) |
| `supabase/migrations/` | Schema + RLS + seed migrations (catalog, 5,011-question bank) |
| `site/` | Original static prototype — now the design/content reference only |

File: web/src/data/content/pt/pt2-1-2.json
{
  "lessonId": "pt2-1-2",
  "title": "Process of Various Methods Review",
  "narrationScript": "Every penetrant job runs the same skeleton: preclean, penetrant and dwell, removal of excess, developer, development dwell, inspection, postclean. The four standard methods differ at exactly one step — removal — and that is where sensitivity is won or lost. Method A penetrants carry a built-in emulsifier, so a direct water spray takes them off. But the penetrant inside the flaw is just as washable, which makes overwash the standing risk: wash to background removal, then stop. Methods B and D add a separate chemistry. Lipophilic emulsifier works by diffusion into the penetrant layer, so contact time sets the depth — dip it, never agitate it, rinse on schedule. Hydrophilic remover acts like a detergent at the surface, after a pre-rinse, governed by concentration and contact time. That metered removal is why the highest-sensitivity systems are postemulsifiable. Method C is wipe discipline: dry cloth, then a solvent-dampened cloth — never flood the part. And classify every system the way the standards do: type, method, sensitivity level — plus the dual-sensitivity family that reads in visible and fluorescent modes.",
  "sections": [
    {
      "type": "text",
      "heading": "One Skeleton, Four Removal Strategies",
      "body": "At Level I you memorized the seven-step skeleton; at Level II you own it. Every penetrant examination — aerosol kit on a scaffold or automated line in an engine shop — runs the same sequence: **preclean → penetrant application + dwell → removal of excess → developer → development dwell → inspection → postclean**.\n\nThe standard methods are named for the single step where they truly differ: how excess penetrant comes off the surface. Classification practices such as ASTM E1417 assign the letters:\n\n- **Method A — water-washable**: the penetrant carries a built-in emulsifier, so water removes it directly\n- **Method B — postemulsifiable, lipophilic**: a separate oil-base emulsifier is applied as a timed step\n- **Method C — solvent-removable**: excess penetrant is wiped away by hand, finished with a solvent-dampened cloth\n- **Method D — postemulsifiable, hydrophilic**: a water-base remover acts after a plain-water pre-rinse\n\nApplication, development, and inspection are essentially common property across all four. Removal is the contested ground — the same step must take *everything* off the surface while taking *nothing* out of the flaw. Trace each method with that tension in mind and the critical control points locate themselves."
    },
    {
      "type": "figure",
      "figureId": "pt2-1-2-fig-a",
      "caption": "Four methods, one skeleton — every lane shares application and development; the solid-blue removal step is where each method's sensitivity is won or lost."
    },
    {
      "type": "text",
      "heading": "Method A — Water-Washable: Fast, Direct, Unforgiving",
      "body": "The sequence is the shortest of the four: **penetrant + dwell → water wash → dry → developer** (aqueous developer, when used, goes on wet before the dryer). One step does all the removal, and nothing protects the flaw-trapped penetrant during it except your discipline.\n\nThe wash is controlled, not casual. Typical procedure limits run a **coarse water spray at or below 40 psi** with water between about **50 and 100 °F**, for the minimum time that clears the background. On a fluorescent line the wash station has UV-A lighting so the operator watches the background dissolve and **stops at background removal** — not one pass later. Because the emulsifier is blended into the penetrant itself, the penetrant sitting *inside* a flaw is exactly as washable as the excess on the surface: spray past the stopping point and shallow, wide-open flaws give up their penetrant first. That is **overwash**, it is invisible after the fact, and the only recovery is full cleaning and reprocessing. Underwash is the opposite failure — residual background that glows or stains across the whole surface and buries real indications.\n\nWhy choose Method A at all? Speed, cost, and geometry. Baskets of small parts, rough castings, threads, keyways, and deep recesses wash clean in one operation that would take hours of wiping."
    },
    {
      "type": "text",
      "heading": "Methods B and D — Postemulsifiable: Removal You Can Meter",
      "body": "Postemulsifiable penetrants are formulated **without** emulsifier — by themselves they shrug off water. The penetrant in the flaw therefore stays put through removal, protected by its own chemistry, while you convert only the **surface layer** into something washable. Two chemistries do that conversion:\n\n- **Method B — lipophilic (oil-base) emulsifier.** Applied by **dipping or flowing only — never spraying or brushing** — it works by *diffusing into* the penetrant layer. Depth of emulsification is set by contact time, typically tens of seconds up to a common limit of about **3 minutes**, and the part is **not agitated**: stirring drives emulsifier unevenly toward the flaw-trapped penetrant. Drain orientation matters, because emulsifier keeps acting wherever it pools. The water rinse is what stops the clock.\n- **Method D — hydrophilic (water-base) remover.** A **plain-water pre-rinse** first strips the bulk of the surface penetrant, protecting the remover bath and leaving a thin, even film. The remover — a detergent-like solution at a qualified concentration, commonly up to about **35 % for immersion** and far leaner for spray, around **5 %** — then acts **at the surface only**, with mild agitation often permitted, for a contact time commonly held to **2 minutes or less**, ended by a final rinse. Concentration is a documented process control, checked with a refractometer, because the bath drifts as it loads with penetrant.\n\nMetered removal is the payoff: postemulsifiable processing carries the highest-sensitivity fluorescent systems on critical hardware, and Method D's surface-only action and tighter controls have made it the standard on modern aerospace lines."
    },
    {
      "type": "figure",
      "figureId": "pt2-1-2-fig-b",
      "caption": "Lipophilic emulsifier dissolves down into the penetrant layer — time sets depth. Hydrophilic remover scrubs at the surface — concentration and time set strength. Neither may reach the penetrant in the flaw."
    },
    {
      "type": "text",
      "heading": "Method C — Solvent-Removable: The Discipline of the Wipe",
      "body": "Method C trades the processing line for a cloth, which makes it the method of field welds, touch-up checks, and parts too large to dunk. The sequence: **penetrant + dwell → dry wipe → solvent-dampened wipe → nonaqueous developer** on a dry surface.\n\nThe discipline is all in the wiping. First take off as much as possible with **clean, dry, lint-free cloths**. Then finish with a cloth **dampened — not dripping — with remover**, turning to a clean face as it loads. The solvent goes on the cloth, **never onto the part**: flooded or sprayed-on solvent runs into flaw openings and dissolves the trapped penetrant out, killing indications more efficiently than any overwash. Qualified removers come in classes — **Class 1 halogenated, Class 2 nonhalogenated, Class 3 special application** — selected for material compatibility as much as for performance.\n\nMethod C pairs naturally with Type II visible penetrant for weld inspection under ordinary light, and with Type I for local fluorescent checks. Its developer is almost always **nonaqueous (forms d and e)** — the most sensitive common developer form — so a careful inspector achieves excellent sensitivity on a small area. The cost is labor: wiping down a turbine disk is not a plan, and consistency depends on hands, not plumbing."
    },
    {
      "type": "table",
      "caption": "Removal control points by method — typical limits shown; the written procedure governs.",
      "headers": ["Method", "Removal mechanism", "Critical control points", "Standing risk"],
      "rows": [
        ["A — water-washable", "Emulsifier built into the penetrant; direct water spray", "Spray commonly ≤ 40 psi, water about 50–100 °F; wash watched under proper lighting; stop at background removal", "Overwash — the same spray strips flaw-trapped penetrant"],
        ["B — postemulsifiable, lipophilic", "Oil-base emulsifier diffuses into the surface penetrant layer", "Dip or flow on only; contact timed, commonly ≤ 3 min; no agitation; drain orientation; rinse ends the clock", "Over-emulsification from excess time, pooling, or stirring"],
        ["C — solvent-removable", "Hand wiping; solvent only dampens the final cloth", "Dry wipe first; cloth dampened, never saturated; no flooding or spraying solvent onto the part", "Solvent flushing dissolves penetrant out of the flaw"],
        ["D — postemulsifiable, hydrophilic", "Detergent-like water-base remover acts at the surface", "Pre-rinse first; concentration qualified (immersion commonly ≤ 35 %, spray around 5 %) and verified; contact commonly ≤ 2 min; final rinse", "Concentration drift or long contact scrubs shallow flaws empty"]
      ]
    },
    {
      "type": "callout",
      "variant": "key",
      "title": "Removal decides sensitivity",
      "body": "All four methods apply penetrant the same way and develop it the same way — what separates them is how much protection flaw-trapped penetrant has while the excess comes off. Method A gives it none: the penetrant is washable everywhere, including inside the flaw. Method C protects it only as well as the inspector's wipe discipline. Methods B and D meter the removal chemistry by time and concentration so that only the surface layer ever becomes removable — which is why the highest-sensitivity systems ride on postemulsifiable processing. Know where the protection comes from in the method you are running, and you know which control to guard."
    },
    {
      "type": "text",
      "heading": "Classifying the System — Type, Method, Level, and Dual Sensitivity",
      "body": "A complete penetrant system reads like a part number, and a Level II should parse it on sight. A typical procedure call-out: **Type I, Method D, Sensitivity Level 3, Form a developer, Class 2 remover**.\n\n- **Type** — I fluorescent, II visible, per classification practices such as ASTM E1417 and the materials specification AMS 2644\n- **Method** — A water-washable, B postemulsifiable lipophilic, C solvent-removable, D postemulsifiable hydrophilic\n- **Sensitivity level** — ½ (lowest) through 4 (ultrahigh), assigned to **Type I** systems by comparative testing under AMS 2644; Type II systems are not graded into sensitivity levels\n- **Developer form** — a dry powder, b water-soluble, c water-suspendible, d and e nonaqueous, f special\n- **Remover class** — 1 halogenated, 2 nonhalogenated, 3 special application\n\nThe topical outline also classifies systems by removal family — solvent-removable, water-washable, postemulsifiable (water-base hydrophilic or oil-base lipophilic) — plus one more: **dual sensitivity**. Dual-sensitivity (dual-mode) penetrants carry a dye that shows visible color under white light **and** fluoresces under UV-A. The same processed part can be screened visibly, then examined fluorescent — the fluorescent reading is the more sensitive of the two modes. They are a specialized family: ASTM E1417 and AMS 2644 qualify materials as Type I **or** Type II only, while international practice such as ISO 3452 lists a dual-purpose type — so expect dual-mode systems only where a specification explicitly invokes them, with the governing mode stated in the written procedure."
    }
  ],
  "figures": [
    {
      "id": "pt2-1-2-fig-a",
      "title": "Process flow by method: where removal control lives",
      "file": "pt2-1-2-fig-a.svg"
    },
    {
      "id": "pt2-1-2-fig-b",
      "title": "Lipophilic diffusion vs hydrophilic detergent action",
      "file": "pt2-1-2-fig-b.svg"
    }
  ],
  "interactive": {
    "type": "sort",
    "title": "Classify the Removal Family",
    "intro": "Each statement describes exactly one removal family. File it where it belongs — and know why.",
    "buckets": [
      "Water-washable (Method A)",
      "Postemulsifiable (Methods B and D)",
      "Solvent-removable (Method C)"
    ],
    "items": [
      {
        "label": "The penetrant carries a built-in emulsifier",
        "bucket": 0,
        "why": "Method A penetrants are formulated self-emulsifying — that is what lets plain water remove them directly, and what makes overwash the standing risk."
      },
      {
        "label": "A separate, timed step makes the surface layer washable",
        "bucket": 1,
        "why": "Postemulsifiable penetrant is not water-washable until emulsifier or remover acts on it; that timed conversion step is the sensitivity control."
      },
      {
        "label": "Dry wipe first, then a solvent-dampened cloth",
        "bucket": 2,
        "why": "Method C removal is mechanical: most penetrant comes off with dry, lint-free cloths, and a dampened — never saturated — cloth clears the rest."
      },
      {
        "label": "A plain-water pre-rinse comes before the remover bath",
        "bucket": 1,
        "why": "Method D includes a pre-rinse to strip bulk penetrant so the hydrophilic remover works on a thin, even film and the bath stays serviceable."
      },
      {
        "label": "No agitation — the chemistry works by diffusion, and time sets the depth",
        "bucket": 1,
        "why": "That is Method B's lipophilic emulsifier: it dissolves into the penetrant layer over time, and stirring drives it unevenly toward flaw-trapped penetrant."
      },
      {
        "label": "Straight from penetrant dwell to the water spray — nothing added in between",
        "bucket": 0,
        "why": "Only Method A washes directly: no emulsification step and no pre-rinse, because the remover is already blended into the penetrant."
      },
      {
        "label": "First choice for a one-off weld check in the field with no water or wash station",
        "bucket": 2,
        "why": "Method C runs from aerosol cans and cloths with no plumbing, which is why it owns field, touch-up, and large-part local inspections."
      },
      {
        "label": "Remover concentration verified — typically by refractometer — as a documented process control",
        "bucket": 1,
        "why": "Hydrophilic remover (Method D) is a water solution whose strength drifts as it loads with penetrant; concentration checks against the qualified limit are routine."
      }
    ]
  },
  "checkQuestions": [
    {
      "question": "A fluorescent procedure specifies Method D. Which sequence is correct after the penetrant dwell?",
      "options": [
        "Hydrophilic remover dip with agitation, then dry, then a water wash",
        "Solvent-dampened wipe, then nonaqueous developer",
        "Plain-water pre-rinse, hydrophilic remover at the qualified concentration for a timed contact, final rinse, then dry",
        "Direct water wash to background removal, then a remover dip to polish the background"
      ],
      "correct": 2,
      "explanation": "Method D inserts two steps between dwell and drying: a pre-rinse that strips bulk penetrant and protects the remover bath, then a timed, concentration-controlled remover contact stopped by a final rinse. A solvent wipe is Method C, and washing to background removal before the remover defeats the method's whole purpose."
    },
    {
      "question": "Why is a lipophilic emulsifier applied as a timed dip and never agitated?",
      "options": [
        "It acts by diffusing into the penetrant layer, so contact time sets emulsification depth — and agitation drives it unevenly toward the flaw-trapped penetrant",
        "Agitation makes the emulsifier foam, which blocks UV-A light during the wash",
        "Agitation cools the emulsifier below its qualified temperature range",
        "The emulsifier is water-based and separates out of solution when stirred"
      ],
      "correct": 0,
      "explanation": "Lipophilic (oil-base) emulsifier works by diffusion into the penetrant layer. Time in contact is the only intended control of how deep that action reaches, so the dip is clocked — commonly to about 3 minutes or less — and the part is not stirred, because agitation accelerates and unevens the action toward what is inside the flaws."
    },
    {
      "question": "On a Method A fluorescent line, the wash operator keeps spraying until every trace of background is gone, then adds a few extra passes 'to be sure.' What should a Level II expect?",
      "options": [
        "Improved sensitivity, because a perfectly clean background means cleaner indications",
        "Overwash — the emulsifier is built into the penetrant, so continued spraying strips penetrant from the flaws themselves",
        "No effect, because penetrant inside a flaw is not water-washable in Method A",
        "Underwash, because extra spraying redeposits emulsified penetrant on the surface"
      ],
      "correct": 1,
      "explanation": "A water-washable penetrant is exactly as removable inside the flaw as on the surface — that is the method's defining weakness. The wash is watched under UV-A and stopped at background removal; the extra passes strip shallow flaws first, the damage is invisible afterward, and the only recovery is full reprocessing."
    },
    {
      "question": "Which removal technique is correct for Method C on a structural weld in the field?",
      "options": [
        "Flood the weld with solvent remover, then towel it dry",
        "Spray remover directly onto the surface and immediately apply developer",
        "Rinse with low-pressure water, then mist the surface with solvent",
        "Wipe with clean, dry, lint-free cloths first, then finish with a solvent-dampened cloth — never apply solvent directly to the part"
      ],
      "correct": 3,
      "explanation": "Method C removal is dry wiping followed by a dampened-cloth wipe. Solvent applied directly to the surface — by flooding, spraying, or misting — runs into flaw openings and dissolves out the trapped penetrant, destroying indications. Water washing is not part of the solvent-removable process."
    },
    {
      "question": "What distinguishes a dual-sensitivity penetrant system?",
      "options": [
        "It is qualified at two AMS 2644 sensitivity levels, depending on which developer form is applied",
        "Its dye shows visible color under white light and also fluoresces under UV-A, so one processed part can be read in either mode",
        "It contains two penetrants applied in sequence, lower sensitivity first",
        "It is a Type II penetrant qualified at both Sensitivity Level 3 and Level 4"
      ],
      "correct": 1,
      "explanation": "Dual-sensitivity (dual-mode) penetrants combine visible color contrast with fluorescent response — the fluorescent reading is the more sensitive of the two modes. A qualified material's sensitivity level is fixed by AMS 2644 testing, not by developer choice, and Type II systems carry no sensitivity-level grading at all."
    }
  ],
  "references": [
    "CP-105-2024 PT Topical Outline §1.2, §1.4, §2.3 (process of various methods; penetrant system classification)",
    "ASTM E1417/E1417M, liquid penetrant testing practice (types, methods, and process requirements, general reference)",
    "SAE AMS 2644, Inspection Material, Penetrant (material classification and sensitivity levels, general reference)",
    "ASTM E165/E165M, liquid penetrant examination practice (general reference)"
  ]
}

File: web/src/data/content/pt/pt2-1-3.json
{
  "lessonId": "pt2-1-3",
  "title": "Equipment Review",
  "narrationScript": "At Level I you ran the penetrant line. At Level II you confirm it is fit to run, and your initials say so. This lesson walks the hardware end to end: the stationary line from precleaning through penetrant, wash, dryer, developer, and the darkened inspection booth, plus the aerosol kit and battery-powered UV-A lamp that carry the method into the field. Then it puts numbers on light, because lighting is a measured process variable. A calibrated radiometer must prove at least one thousand microwatts per square centimeter of UV-A at the examination surface, after a mercury lamp has warmed up for five to ten minutes. A photometer must prove ambient white light at two footcandles or less in the booth, and at least one hundred footcandles at the surface for visible dye work. Finally, the physics and the physiology: a fluorescent indication emits yellow-green light near the eye's peak sensitivity in a dark-adapted booth, while visible red dye depends on reflected white light. If any number fails, parts wait.",
  "sections": [
    {
      "type": "text",
      "heading": "The Hardware You Are Signing For",
      "body": "At Level I you operated this equipment under supervision. At Level II the equipment review changes meaning: before parts move, *you* confirm the system is fit to process them, and your initials on the shift record say so. That makes this review less about naming stations and more about knowing what each one must prove.\n\nThe **stationary line** runs the sequence you learned at Level I: a precleaning area (often separate vapor-degrease or solvent cleaning), the penetrant tank with its drain and dwell racks, an emulsifier station on Method B and D lines, the wash station — with a UV-A lamp mounted over the rinse on fluorescent lines so background removal can be watched as it happens — the recirculating hot-air dryer, the developer station, and the darkened inspection booth. Postcleaning closes the loop.\n\nThe **portable kit** compresses the same chemistry into aerosol cans — solvent cleaner/remover, penetrant, nonaqueous developer — plus lint-free wipes, a brush, and a battery-powered UV-A lamp for fluorescent field work. Same physics, same rules, same meters: a portable inspection answers to every lighting number a booth does."
    },
    {
      "type": "figure",
      "figureId": "pt2-1-3-fig-a",
      "caption": "The equipment under review — the stationary processing line, station by station, and the portable kit that carries the same process into the field."
    },
    {
      "type": "text",
      "heading": "Light Sources and Warm-Up Time",
      "body": "The classic UV-A source is the **mercury-vapor arc lamp** behind a deep-violet filter. The filter passes the UV-A band — roughly 320 to 400 nm, peaked near **365 nm** — and blocks both visible light and hazardous shorter wavelengths. Physics sets the warm-up rule: when the arc strikes, output climbs as the lamp heats and internal pressure builds, so the reading means nothing until the arc stabilizes — **commonly 5 to 10 minutes**. Never measure, and never inspect, under a mercury lamp that has not stabilized. And if a hot mercury lamp loses power, it will not restrike until it cools — plan on several dark minutes, not a flick of the switch.\n\n**LED UV-A lamps** dominate new equipment: near-instant stable output, cooler running, long life. They are not automatically acceptable — aerospace practice requires LED sources certified for wavelength, irradiance, and beam profile (ASTM E3022 is the governing practice), and your procedure may list the approved models. LED or mercury, every lamp answers to the same radiometer.\n\n**White-light sources** matter just as much: flood or task lighting that delivers evaluation-grade illumination at Type II benches, plus a hand-held white light for examining indication detail. And for any UV source, a **cracked or missing filter takes the lamp out of service on the spot**."
    },
    {
      "type": "text",
      "heading": "Methods of Measurement: Irradiance vs. Illuminance",
      "body": "Two meters, two different physical quantities. UV-A is invisible, so the eye is no reference: a **UV-A radiometer** measures **irradiance** — radiant power per unit area, in µW/cm² — through a sensor filtered to the UV-A band. White light is defined by what the eye sees, so a **white-light photometer** measures **illuminance** — in footcandles or lux — through a filter weighted to human visual response. Knowing which quantity you are reading is Level II knowledge: a photometer cannot vouch for a UV lamp, and a radiometer says nothing about booth ambient light.\n\nTechnique is unchanged from Level I, and it is everything:\n\n- **Position** — sensor at the examination surface, facing the lamp, at the real working distance. Irradiance falls off roughly with the square of distance; many shops verify at 15 in. (38 cm) as a standard check.\n- **Condition** — both meters on a traceable calibration cycle, commonly every 6 months. An expired sticker invalidates every reading the meter takes.\n- **Timing** — verify UV-A intensity each shift or day under typical procedures, after a bulb or lamp change, after a lamp is dropped or relocated, and whenever output is suspect. Measure ambient light with the booth exactly as you inspect.\n- **Record** — write the reading down. An unrecorded check did not happen."
    },
    {
      "type": "figure",
      "figureId": "pt2-1-3-fig-b",
      "caption": "The three numbers an equipment review must prove: UV-A irradiance at the surface and ambient white light for fluorescent work; white-light illuminance at the surface for visible work."
    },
    {
      "type": "table",
      "caption": "Lighting and measurement values an equipment review must confirm — typical practice; the written procedure governs.",
      "headers": ["Parameter", "Typical requirement", "Proven with"],
      "rows": [
        ["UV-A intensity at examination surface (Type I)", "1,000 µW/cm² minimum", "UV-A radiometer at the surface, working distance, lamp warmed up"],
        ["Ambient white light in darkened booth (Type I)", "2 fc (about 20 lux) maximum", "Photometer with the booth in its real inspection state"],
        ["White light at examination surface (Type II)", "100 fc (about 1,000 lux) minimum", "White-light photometer at the surface"],
        ["Mercury-vapor lamp warm-up", "Commonly 5–10 minutes before measuring or inspecting", "Stabilized radiometer reading; a hot lamp must cool before it restrikes"],
        ["LED UV-A lamps", "Certified/qualified models; minimal warm-up per the manufacturer", "Same radiometer checks as any other UV-A source"],
        ["Meter calibration", "Commonly every 6 months, traceable to a national standard", "Calibration label and record on radiometer and photometer"],
        ["Dark adaptation", "At least 1 minute typical — longer after bright daylight", "Procedure requirement on the inspector, repeated after each exit"]
      ]
    },
    {
      "type": "text",
      "heading": "Two Ways of Seeing: Physics and Physiology",
      "body": "**Visible (Type II) viewing is reflected-light seeing.** The white developer reflects the bench lighting; the red dye absorbs part of it. Contrast is therefore capped — the background can never be brighter than the light falling on it, and the indication can never be darker than zero reflection — which is why Type II work demands at least 100 fc of white light and full-color **photopic (cone) vision** to pull a red line out of a white field.\n\n**Fluorescent (Type I) viewing is emitted-light seeing.** The dye absorbs invisible 365 nm UV-A and re-emits it as visible yellow-green light near 550 nm — fluorescence always shifts the energy to a longer wavelength. In a booth at 2 fc or less, the indication is essentially the only light source in view, so contrast is limited by booth darkness rather than by reflection. That is the physical root of fluorescent PT's sensitivity advantage.\n\nThe physiology is matched to the physics. Your retina's **cones** (photopic vision) peak near 555 nm; the **rods** that take over in dim light (scotopic vision) peak near 507 nm. Booth viewing sits between the two regimes — and yellow-green lands near the peak of both curves, which is precisely why penetrant dyes are formulated to emit there. Rods need time to come on line: allow **dark adaptation of at least 1 minute by typical procedure, longer after bright daylight**, and re-adapt after every trip out of the booth."
    },
    {
      "type": "callout",
      "variant": "safety",
      "title": "Ultraviolet and the inspector's eye",
      "body": "Never look into the beam of any UV source. A **cracked or missing filter** removes a lamp from service immediately — the filter is what blocks hazardous shorter-wavelength ultraviolet. Minimize prolonged UV-A exposure to bare skin. Wear **clear UV-absorbing safety glasses**: they protect the eye and suppress the haze created when UV makes the fluid of your own eye fluoresce. **Photochromic lenses are prohibited** — booth UV darkens them and steals the very signal you are there to see."
    },
    {
      "type": "text",
      "heading": "Readiness: Confirm Before the First Part",
      "body": "Equipment review ends as a gate, not a tour. Before the first part is processed, a Level II confirms — and can show records for — all of it:\n\n- Lamps on, mercury arcs warmed and stabilized, **UV-A intensity measured at the examination surface and recorded**\n- **Ambient white light verified** with the booth in its real inspection state — curtains, door, screens, indicator lights\n- **White light verified at Type II benches** and available for examining indication detail\n- Radiometer and photometer **calibration current**, stickers legible, records filed\n- Dryer at its set temperature; gauges, timers, and pressure regulators working; tanks at working level\n- Booth clean, surfaces dark and non-reflective, no fluorescent smears competing with indications\n- The **daily system performance check** run on a known-defect panel under the same lights that will judge production parts\n\nAny line that fails stops the process. You never inspect your way past a failed equipment check — every indication the system would have shown stays dark, and no one will know it was there."
    }
  ],
  "figures": [
    { "id": "pt2-1-3-fig-a", "title": "The PT equipment set: stationary line and portable kit", "file": "pt2-1-3-fig-a.svg" },
    { "id": "pt2-1-3-fig-b", "title": "Two meters, three numbers", "file": "pt2-1-3-fig-b.svg" },
    { "id": "pt2-1-3-fig-c", "title": "Pre-shift walkdown: five conditions to judge", "file": "pt2-1-3-fig-c.svg" }
  ],
  "interactive": {
    "type": "hotspot",
    "title": "Pre-Shift Walkdown: One Stop Condition",
    "intro": "You are walking down the fluorescent booth before first shift. Four of these five conditions pass review. Click the ONE condition that stops processing until it is corrected.",
    "figureId": "pt2-1-3-fig-c",
    "regions": [
      {
        "x": 50,
        "y": 64,
        "w": 230,
        "h": 140,
        "label": "UV-A lamp — hairline crack across the filter",
        "isTarget": true,
        "feedback": "Correct. A cracked filter takes the lamp out of service immediately, no matter what the radiometer says — the deep-violet filter is what keeps hazardous shorter-wavelength ultraviolet out of the booth, and a crack also leaks visible light that raises background. Tag it out and swap the lamp before any part is processed."
      },
      {
        "x": 540,
        "y": 64,
        "w": 210,
        "h": 120,
        "label": "Warm-up timer — mercury arc on for 12 minutes",
        "isTarget": false,
        "feedback": "This passes. Twelve minutes exceeds the commonly required 5–10 minute warm-up, so the arc has stabilized and intensity readings taken now actually mean something. The condition that fails review is measuring or inspecting before stabilization."
      },
      {
        "x": 50,
        "y": 248,
        "w": 240,
        "h": 132,
        "label": "Radiometer — 1,210 µW/cm² at the part surface, calibration current",
        "isTarget": false,
        "feedback": "This passes. The sensor is at the examination surface at the working distance, the reading clears the typical 1,000 µW/cm² minimum, and the calibration is in date — this is exactly what a defensible UV-A reading looks like. Record it."
      },
      {
        "x": 518,
        "y": 248,
        "w": 234,
        "h": 122,
        "label": "Ambient photometer — 1.6 fc with the curtain sealed",
        "isTarget": false,
        "feedback": "This passes. Ambient white light is under the typical 2 fc (about 20 lux) limit, and it was measured with the booth in its real inspection state — curtain sealed, exactly as parts will be viewed."
      },
      {
        "x": 290,
        "y": 394,
        "w": 220,
        "h": 86,
        "label": "Clear UV-absorbing safety glasses on the bench",
        "isTarget": false,
        "feedback": "These are the right lenses. Clear UV-absorbing glasses protect the inspector's eyes and cut the haze from fluorescence inside the eye itself. The lenses that fail a walkdown are photochromic ones — booth UV darkens them and robs the inspector of signal."
      }
    ],
    "coordH": 500
  },
  "checkQuestions": [
    {
      "question": "Which instrument and unit correctly verify UV-A intensity at the examination surface?",
      "options": [
        "A white-light photometer reading footcandles",
        "A UV-A radiometer reading microwatts per square centimeter (µW/cm²)",
        "A lux meter reading total lumens from the lamp",
        "A densitometer reading optical density of the filter"
      ],
      "correct": 1,
      "explanation": "UV-A is invisible, so it is measured radiometrically — radiant power per unit area in µW/cm² — with a sensor filtered to the UV-A band. Photometers and lux meters read eye-weighted visible light and cannot vouch for a UV source."
    },
    {
      "question": "A mercury-vapor UV lamp is switched on, and 60 seconds later the radiometer reads 700 µW/cm² at the surface. What is the correct interpretation?",
      "options": [
        "The bulb has failed and must be replaced before the shift starts",
        "The booth ambient light is too high and is suppressing the reading",
        "The radiometer is out of calibration and should be exchanged",
        "The arc has not finished warming up — wait the procedure's warm-up time, commonly 5–10 minutes, and re-measure"
      ],
      "correct": 3,
      "explanation": "A mercury arc's output climbs as the lamp heats and internal pressure builds, so a reading taken cold is meaningless. Condemn nothing until the lamp has stabilized — and remember a hot lamp that loses power must cool before it will restrike."
    },
    {
      "question": "Why are fluorescent penetrant dyes formulated to emit yellow-green light?",
      "options": [
        "Yellow-green falls near the peak sensitivity of human vision — both cone and rod response — so the dim emitted light is seen most easily",
        "Yellow-green light penetrates deeper into tight cracks than other colors",
        "Yellow-green is the natural color of UV-A radiation once it reflects off developer",
        "Yellow-green dyes are the only ones that survive dryer temperatures"
      ],
      "correct": 0,
      "explanation": "Photopic (cone) vision peaks near 555 nm and scotopic (rod) vision near 507 nm; yellow-green emission near 550 nm lands close to the peak of both curves, so a faint indication in a darkened booth produces the strongest possible visual response. UV-A itself is invisible — the dye converts it to visible light."
    },
    {
      "question": "A Type II visible-dye examination is set up on a bench where the photometer reads 40 fc at the part. What does typical practice require?",
      "options": [
        "Proceed — visible dye work has no lighting requirement",
        "Darken the bench below 2 fc so contrast improves",
        "Raise the white light to at least 100 fc (about 1,000 lux) at the examination surface before evaluating",
        "Supplement the bench with a UV-A lamp to make up the difference"
      ],
      "correct": 2,
      "explanation": "Visible red-on-white contrast is reflected-light seeing and needs evaluation-grade illumination — typically a minimum of 100 fc (about 1,000 lux) at the surface. Darkness helps fluorescent work, not visible dye, and UV-A cannot substitute for white light."
    },
    {
      "question": "During the walkdown you find the radiometer's calibration sticker expired last week, although today's booth reading 'passes.' What is the equipment status?",
      "options": [
        "Acceptable — the meter was reading correctly as recently as last week",
        "Not acceptable — readings from an out-of-calibration meter are invalid, so readiness cannot be shown until a calibrated meter proves the numbers",
        "Acceptable as long as the reading exceeds the minimum by a comfortable margin",
        "Acceptable for visible-dye work, since that method does not use the radiometer"
      ],
      "correct": 1,
      "explanation": "Light meters live on a traceable calibration cycle, commonly every 6 months. Once calibration lapses, every reading the meter takes is unsupported — the lighting check cannot be credited, and processing waits until a calibrated instrument proves the values."
    }
  ],
  "references": [
    "CP-105-2024 PT Topical Outline, Level II §1.3 and light measurement topics (equipment; white light and UV intensity; physics and physiological differences)",
    "ASTM E1417/E1417M, liquid penetrant testing practice (lighting values and process control, general reference)",
    "ASTM E165/E165M, liquid penetrant examination practice (light source warm-up and examination conditions, general reference)",
    "ASTM E3022, emission requirements for LED UV-A lamps used in fluorescent PT and MT (general reference)"
  ]
}
