Repository: benson8708/NDTAcademy

# NDTAcademy.com

Repo: https://github.com/benson8708/NDTAcademy · Online NDT training platform — Next.js (App Router) + Supabase. Competes with WorldSpec by pairing
self-paced, CP-105-traceable method training with **audit-ready formal training records**
(active-engagement hour tracking, SNT-TC-1A 2024 / NAS410 hour mapping, exportable company records).

## Repo layout

| Path | What it is |
|---|---|
| `web/` | The production Next.js app (TypeScript, no CSS framework — ported design system) |
| `supabase/migrations/` | Schema + RLS + seed migrations (catalog, 5,011-question bank) |
| `site/` | Original static prototype — now the design/content reference only |

File: web/src/data/content/pt/pt2-2-1.json
{
  "lessonId": "pt2-2-1",
  "title": "Advantages of the Various Methods",
  "narrationScript": "Every penetrant system on the qualified products list will find a flaw under the right conditions. The Level Two skill is choosing the system whose advantages match the job. Start with type. Fluorescent penetrant glows against a darkened booth, and your eye catches a faint glowing line far sooner than a faint red one, so Type One owns the high sensitivity work. Visible dye asks only for white light, which makes Type Two the choice for field and daylight inspection. Then choose the removal method. Water washable rinses off in one step, which buys speed, low cost, complex geometry, and rough castings. Postemulsifiable separates removal from the penetrant. The emulsifier or remover acts only on the surface excess, so shallow flaw entrapments survive washing. That control is why critical engine hardware runs hydrophilic Method D. Solvent removable trades line speed for portability. The whole examination travels in three aerosol cans. Finally, match the sensitivity level, one half through four, to the smallest flaw the requirement says you must find, not to the biggest number on the shelf.",
  "sections": [
    {
      "type": "text",
      "heading": "Choosing the System Is Part of the Examination",
      "body": "A Level I runs the process as written. A Level II also helps decide *which* process to run — and that decision is made before the first drop of penetrant goes on. A drawing note that says \"fluorescent penetrant inspect per ASTM E1417\" still leaves real choices: which method of removal, and which sensitivity level.\n\nThe menu is fixed by classification. ASTM E1417 classifies penetrant systems by **Type** (I — fluorescent dye, II — visible dye), by **Method** of excess penetrant removal (A — water-washable, B — postemulsifiable lipophilic, C — solvent-removable, D — postemulsifiable hydrophilic), by developer **Form**, and by **Sensitivity Level** (½ through 4, fluorescent systems only). The materials themselves are qualified to **AMS 2644** and listed on the qualified products list, QPL-AMS-2644 — you select from qualified families, never assemble your own mix.\n\nSelection is driven by a short list of questions. What is the smallest, tightest flaw the acceptance criteria require you to find? What is the surface — finish-machined, or rough as-cast? How many parts, and how big? Does the part come to a processing line, or must the examination travel to the part? This lesson covers the *advantages* side of that decision — what each type and method does better than the others. The disadvantages and failure modes come next lesson; selection takes both."
    },
    {
      "type": "figure",
      "figureId": "pt2-2-1-fig-a",
      "caption": "The selection menu per ASTM E1417 and AMS 2644: pick a type, pick a removal method, and — for fluorescent systems — pick a sensitivity level."
    },
    {
      "type": "text",
      "heading": "Fluorescent or Visible: What Each Type Buys",
      "body": "**Type I — fluorescent** owns the sensitivity advantage, and the reason is contrast physics. In a darkened booth under UV-A, the indication is a glowing yellow-green line on a nearly black field. The eye detects a far smaller quantity of fluorescent dye glowing in darkness than red dye sitting on a white background, so Type I reveals finer, tighter flaws — and it is the only type offered in graded sensitivity levels up to ultrahigh. That is why fluorescent penetrant is the default for aerospace acceptance work. Its price of admission is infrastructure: E1417 working numbers are at least 1,000 µW/cm² of UV-A at the examination surface with ambient white light held to 2 footcandles or less — routine in a fixed booth, harder on a windy ramp.\n\n**Type II — visible** buys freedom from that infrastructure. Indications are red against a white developer background and are read under ordinary white light — at least 100 footcandles at the surface, which a work light or daylight provides. No booth, no UV-A lamp, no dark adaptation. That makes visible dye the natural partner for field work: structural welds, tanks, piping, machinery repairs, one-off examinations far from a processing line.\n\nOne selection consequence belongs in this lesson: the choice of type is not freely reversible. Visible dye residues left in a flaw can **quench fluorescence**, so E1417 and most aerospace specifications prohibit fluorescent examination of a surface previously processed with visible penetrant. Choosing Type II today can foreclose a more sensitive re-examination tomorrow."
    },
    {
      "type": "text",
      "heading": "Method A — Water-Washable: Speed, Volume, Geometry",
      "body": "Method A penetrants carry their **emulsifier blended into the penetrant itself**, so the excess rinses away with a plain water spray in a single controlled step. Every advantage of the method flows from that one fact.\n\n- **Throughput.** One removal step means the shortest process line and the fastest cycle — no separate emulsifier station, no timed emulsifier contact to supervise. For high-volume work it is the most economical method per part.\n- **Geometry.** A water spray reaches what a wiping cloth never will: threads, splines, keyways, blind holes, internal passages, and deep recesses. Complex shapes process as easily as flat plate.\n- **Rough surfaces.** As-cast and as-forged surfaces that would shred a wipe cloth and trap solvent-borne dye rinse clean under water. Water-washable systems are the classic choice for castings.\n- **Scale, both directions.** Baskets of small parts dip and rinse as a batch; very large parts can be examined with the same materials because spray application and spray rinse scale up.\n\nTypical Method A territory: production castings and forgings, large lots of machined parts, and any examination where part count or part size makes a one-step removal decisive. The advantage to remember for selection: **simplicity that scales** — the fewest process variables of any water-based method."
    },
    {
      "type": "text",
      "heading": "Methods B and D — Postemulsifiable: Removal You Can Control",
      "body": "Postemulsifiable penetrants take the emulsifier **out** of the penetrant. By itself the penetrant is not water-washable; it becomes removable only after an emulsifier (Method B) or remover (Method D) is applied as a separate, timed step. That separation is the whole advantage: washing acts on what the emulsification step prepared, not on the penetrant sitting inside a flaw — so shallow, broad entrapments survive removal that would strip a self-emulsifying penetrant. Control over removal is also what lets the highest-sensitivity examinations keep their faint indications.\n\n**Method B — lipophilic.** An oil-based emulsifier, used **as supplied** with no dilution or concentration control, applied by immersion or flowing — never by spray, because it works by *diffusing into* the penetrant layer and contact time governs how deep that diffusion goes. Its advantages are simplicity of bath makeup, short contact times, and a long production history on high-volume fluorescent lines that need more sensitivity margin than Method A gives.\n\n**Method D — hydrophilic.** A water-diluted, detergent-action remover that works by **displacement at the surface** — it scrubs excess penetrant off layer by layer and does not diffuse into the entrapment. A plain water pre-rinse ahead of the remover knocks down the bulk of the excess and extends bath life. It applies by immersion at the manufacturer's qualified concentration (checked with a refractometer) or by spray at low concentration — E1417 caps spray concentration at 5 percent. Method D offers the **most controllable removal in penetrant testing**, which is why fracture-critical aerospace hardware and Level 3 and 4 examinations are its home ground."
    },
    {
      "type": "figure",
      "figureId": "pt2-2-1-fig-b",
      "caption": "The postemulsifiable advantage: a self-emulsifying (Method A) penetrant is water-removable everywhere — including inside a shallow flaw — while a hydrophilic remover (Method D) acts only on the surface excess, so the entrapment survives to form an indication."
    },
    {
      "type": "text",
      "heading": "Method C — Solvent-Removable: Take the Examination to the Part",
      "body": "Method C inverts the logistics of every other method: instead of bringing parts to a processing line, the **examination travels to the part**. The working kit is three aerosol cans — cleaner/remover, penetrant, and nonaqueous developer — plus wiping cloths and a light meter. No water supply, no emulsifier station, no dryer (the solvent carriers flash off), and with Type II dye, no darkened area.\n\nIts advantages decide real jobs:\n\n- **Spot examination.** One weld repair, one bushing bore, one suspect area on a machined face — examined without processing, wetting, or re-protecting the entire article.\n- **In-service work.** On-aircraft, on-bridge, inside plants and tank farms, at remote sites — wherever installed hardware cannot come to the shop.\n- **Precision on smooth surfaces.** Removal is a dry wipe followed by a cloth *dampened* with solvent — flushing the surface with solvent is prohibited, because a solvent flood strips penetrant straight out of flaws. Done with care on a smooth machined surface, that gentle wipe removes the excess while barely disturbing the entrapment, which is why a carefully executed solvent-removable fluorescent examination of a small area can rival line sensitivity.\n- **Same qualified chemistry.** Method C materials come from the same AMS 2644-qualified families as line systems, so field results stand under the same specifications.\n\nThe trade is speed: wipe removal is slow, deliberate handwork. Method C wins where portability and localized coverage matter more than throughput."
    },
    {
      "type": "table",
      "caption": "Method advantages at a glance — the selection matrix a Level II carries into planning. The governing procedure and engineering specification always control.",
      "headers": ["Method", "How excess is removed", "Standout advantages", "Where it typically wins"],
      "rows": [
        ["A — water-washable", "Plain water spray; emulsifier is built into the penetrant", "One-step removal; fastest and most economical; spray reaches complex geometry; handles rough as-cast surfaces; scales from baskets of small parts to very large parts", "High-volume castings and forgings, production lots, large surface areas"],
        ["B — postemulsifiable, lipophilic", "Oil-based emulsifier used as supplied, applied by dip or flow for a timed contact, then water rinse", "Removal under time control; no bath dilution or concentration checks; short contact times; better protection of shallow flaws than self-emulsifying penetrant", "High-production fluorescent lines needing sensitivity margin beyond Method A"],
        ["C — solvent-removable", "Dry wipe, then a lint-free cloth dampened with solvent (no flushing)", "Entire examination from aerosol cans; no water, power, or fixed line; examines one local area without processing the whole part; careful wiping preserves entrapments on smooth surfaces", "Field welds, in-service and on-aircraft spot examinations, remote sites"],
        ["D — postemulsifiable, hydrophilic", "Water pre-rinse, detergent-action remover by immersion or low-concentration spray, final rinse", "Most controllable removal — remover displaces surface excess only and does not diffuse into flaws; pre-rinse extends bath life; supports the highest-sensitivity examinations", "Fracture-critical aerospace hardware, finish-machined parts, Level 3–4 work"]
      ]
    },
    {
      "type": "text",
      "heading": "Sensitivity Levels: Match the Level to the Requirement",
      "body": "Fluorescent penetrants are classified into five sensitivity levels under AMS 2644: **½ (ultralow), 1 (low), 2 (medium), 3 (high), and 4 (ultrahigh)**. A level is assigned during qualification by comparative testing against reference penetrant systems on cracked specimens, and it is a **fixed property of the listed product**. You cannot promote a Level 2 penetrant to Level 3 performance with longer dwell or a heavier coat — and Type II visible penetrants are not classified by level at all. When the requirement is fine, tight flaws found reliably, the answer is fluorescent.\n\nSelection logic runs on three inputs:\n\n- **The flaw you must find.** Tighter, shallower, finer flaws demand higher levels. Fracture-critical rotating engine hardware with low-cycle-fatigue cracks lives at Level 3 and 4; gross shrinkage in a rough casting does not need them.\n- **The surface you must find it on.** Higher-sensitivity penetrants hold in surface roughness and produce fluorescent background. On an as-cast surface, a Level 4 penetrant can bury relevant indications in glow; a Level ½ or 1 keeps the field readable.\n- **Process and cost.** Washability generally drops as sensitivity rises, removal control matters more, and the materials cost more per gallon.\n\nA typical ladder — typical only, the engineering specification governs: **½–1** for rough castings and gross discontinuities; **2** as the workhorse for general machined aerospace hardware; **3** for critical finished parts; **4** for fracture-critical hardware and the tightest fatigue cracks. Two binding rules finish the job: a specified level is a floor — \"Level 3 minimum\" accepts Level 3 or 4, never Level 2 — and when the choice is yours, select the **lowest level that reliably reveals the flaws of concern**. Sensitivity beyond the requirement buys background, overcalls, and cost — not safety."
    }
  ],
  "figures": [
    {
      "id": "pt2-2-1-fig-a",
      "title": "Penetrant system classification per ASTM E1417 / AMS 2644",
      "file": "pt2-2-1-fig-a.svg"
    },
    {
      "id": "pt2-2-1-fig-b",
      "title": "Why postemulsifiable removal protects shallow flaws",
      "file": "pt2-2-1-fig-b.svg"
    }
  ],
  "interactive": {
    "type": "scenario",
    "title": "You Select the System",
    "intro": "You are the Level II planning penetrant examinations under a written procedure that allows any AMS 2644-qualified system meeting the engineering requirement. For each job, pick the system whose advantages fit — type, method, and level.",
    "steps": [
      {
        "prompt": "Job 1: 400 aluminum pump housings per day, rough as-cast surfaces, processed in baskets on an automated line. The acceptance criteria target shrinkage porosity and cold shuts — relatively open, gross discontinuities.",
        "options": [
          "Type I, Method D, Level 4 — maximum sensitivity is always the safest choice",
          "Type I, Method A, Level 1 — water-washable at low sensitivity",
          "Type II, Method C — aerosol spot checks on a sample from each basket",
          "Type I, Method B, Level 3 — lipophilic postemulsifiable"
        ],
        "correct": 1,
        "feedback": "Rough castings in volume are Method A territory: one-step water removal scales to baskets, the spray rinses rough surfaces and complex passages clean, and the cost per part is the lowest available. The flaws of concern are gross, so a low sensitivity level finds them while keeping fluorescent background on the rough surface under control. Level 4 would drown the surface in glow; Method C cannot keep up with 400 parts a day and sampling is not 100 percent coverage."
      },
      {
        "prompt": "Job 2: a finish-machined titanium compressor disk — fracture-critical rotating hardware. The engineering specification requires reliable detection of tight low-cycle-fatigue cracks.",
        "options": [
          "Type I, Method A, Level 2 — the general-purpose workhorse",
          "Type II, Method C — red dye with careful wipe removal",
          "Type I, Method D, Level 4 — hydrophilic postemulsifiable at ultrahigh sensitivity",
          "Type I, Method A, Level ½ — lowest background possible"
        ],
        "correct": 2,
        "feedback": "Tight fatigue cracks on fracture-critical hardware call for ultrahigh sensitivity, and Type I is the only type offered in graded levels — visible dye is not classified by level and cannot match fluorescent contrast. Method D's hydrophilic remover acts only on surface excess, protecting the faint entrapments a Level 4 examination exists to find. The smooth machined surface keeps background manageable, so the high level costs little and buys the detection reliability the specification demands."
      },
      {
        "prompt": "Job 3: one weld repair on a carbon-steel storage tank in the field. No water supply, no electrical service at the work point, and the examination will be read in daylight.",
        "options": [
          "Type II, Method C — visible dye aerosol kit with wipe removal",
          "Type I, Method A — truck in a water tank and portable rinse station",
          "Type I, Method D — the most controllable removal available",
          "Defer the examination until the tank can be sectioned and shipped to the shop"
        ],
        "correct": 0,
        "feedback": "This is the textbook Method C job: the whole examination travels in aerosol cans, removal is a solvent-dampened wipe needing no water or power, and nonaqueous developer flash-dries without an oven. Type II visible dye reads under daylight — at least 100 footcandles at the surface — with no UV-A lamp or darkened area. Methods A and D are line processes that make no sense for one local weld on installed equipment, and tanks are not sectioned to suit an inspection method."
      },
      {
        "prompt": "Job 4: an engineering order for machined steel landing-gear components specifies \"fluorescent penetrant, sensitivity Level 3 minimum.\" Your shop has a Level 2 system and a Level 4 system qualified and in tanks. What do you run?",
        "options": [
          "The Level 2 system with doubled penetrant dwell to make up the difference",
          "The Level 2 system — landing gear is not engine hardware, so Level 3 is overkill",
          "Blend the Level 2 and Level 4 penetrants to approximate a Level 3",
          "The Level 4 system — it meets or exceeds the specified minimum"
        ],
        "correct": 3,
        "feedback": "A sensitivity level is a fixed property assigned to the qualified product on QPL-AMS-2644 — no dwell time or technique change turns a Level 2 into a Level 3, and blending materials from different qualified families destroys the qualification of both. \"Level 3 minimum\" sets a floor: Level 4 satisfies it. Expect a little more background than a Level 3 would give on these machined surfaces, and proceed — the requirement, not your opinion of overkill, governs."
      }
    ]
  },
  "checkQuestions": [
    {
      "question": "Which advantage belongs specifically to Method A water-washable penetrant systems?",
      "options": [
        "Excess penetrant is removed only after a separately applied emulsifier completes a timed contact",
        "They offer the greatest resistance to overremoval of shallow, broad flaws",
        "Excess penetrant rinses off with a plain water spray in a single step, because the emulsifier is built into the penetrant",
        "They require no water at any point in the process"
      ],
      "correct": 2,
      "explanation": "Method A penetrants are self-emulsifying: the emulsifier is blended in, so removal is one controlled water rinse with no separate emulsification step. That single fact drives the method's speed, economy, and suitability for complex shapes and rough castings. The separately timed emulsifier describes Methods B and D, superior shallow-flaw protection belongs to the postemulsifiable methods, and the water-free process is Method C."
    },
    {
      "question": "Why does Method D (hydrophilic postemulsifiable) protect shallow, broad flaws better than Method A?",
      "options": [
        "The penetrant itself is not water-washable, and the hydrophilic remover displaces only the surface excess — so the entrapment inside the flaw survives rinsing",
        "The hydrophilic remover diffuses deep into the flaw and thickens the penetrant so it cannot wash out",
        "Method D penetrants are far more viscous, which physically prevents them from leaving the flaw",
        "The water pre-rinse seals the flaw mouth with a film of water before the remover is applied"
      ],
      "correct": 0,
      "explanation": "A postemulsifiable penetrant carries no built-in emulsifier, so water alone cannot strip it from a flaw. The hydrophilic remover works by detergent displacement at the surface, layer by layer, and does not diffuse into the entrapment — removal stops where the excess ends. Diffusion into the penetrant describes the lipophilic (Method B) mechanism, not a flaw-sealing effect, and neither viscosity nor the pre-rinse is what preserves the entrapment."
    },
    {
      "question": "A Level II must examine one weld repair on installed plant equipment with no water supply or processing line available. Which method advantage decides the selection?",
      "options": [
        "Method A — a built-in emulsifier means the weld can be rinsed with any available liquid",
        "Method B — the lipophilic emulsifier needs no concentration control in the field",
        "Method D — its spray application works at concentrations of 5 percent or less",
        "Method C — the complete examination travels in aerosol cans, with excess removed by a solvent-dampened wipe"
      ],
      "correct": 3,
      "explanation": "Method C is built for exactly this job: cleaner/remover, penetrant, and nonaqueous developer all come in aerosol cans, removal is a wipe rather than a rinse, and the developer flash-dries without an oven — no water, power, or fixed line required. Methods A, B, and D are all water-rinse processes tied to processing facilities, whatever their other advantages."
    },
    {
      "question": "Which statement about penetrant sensitivity levels under ASTM E1417 and AMS 2644 is correct?",
      "options": [
        "Levels ½ through 4 apply equally to fluorescent and visible dye penetrants",
        "Levels run from ½ (ultralow) to 4 (ultrahigh), apply to Type I fluorescent systems only, and are fixed properties of the qualified product",
        "A penetrant's level can be raised one step by extending dwell time and applying a heavier developer coat",
        "Level 4 is mandatory for all aerospace penetrant examinations"
      ],
      "correct": 1,
      "explanation": "AMS 2644 assigns the five levels — ½, 1, 2, 3, 4 — to fluorescent penetrants during qualification testing, and the level belongs to the listed product itself. Visible Type II penetrants are not classified by level, no technique change alters a product's assigned level, and specifications call out the level each part actually requires — Level 4 is reserved for the most critical work, not mandated everywhere."
    },
    {
      "question": "Why is the highest available sensitivity level NOT the default choice for rough as-cast surfaces?",
      "options": [
        "High-sensitivity penetrants are too thin to enter large discontinuities",
        "ASTM E1417 prohibits Level 3 and Level 4 penetrants on castings",
        "Higher-sensitivity penetrants hold in surface roughness and produce fluorescent background that can mask relevant indications — while costing more and washing less easily",
        "Rough surfaces can only be examined with visible dye penetrants"
      ],
      "correct": 2,
      "explanation": "Sensitivity is matched to the requirement, not maximized. On rough surfaces a high-level penetrant clings in the texture, and the resulting background glow can hide the indications that matter; washability also drops and cost rises as level climbs. E1417 imposes no casting prohibition, capillary entry is not the issue, and rough castings are routinely examined with low-level fluorescent systems."
    }
  ],
  "references": [
    "ASTM E1417/E1417M, Standard Practice for Liquid Penetrant Testing (system classification, removal methods, lighting and remover-concentration limits)",
    "SAE AMS 2644, Inspection Material, Penetrant (material qualification, sensitivity levels ½–4, QPL-AMS-2644)",
    "ANSI/ASNT CP-105 (2024), PT Level II Topical Outline §2.1 (advantages of the various methods)",
    "ASTM E165/E165M, Standard Practice for Liquid Penetrant Examination for General Industry (method guidance and technique context)"
  ]
}

File: web/src/data/content/pt/pt2-2-2.json
{
  "lessonId": "pt2-2-2",
  "title": "Disadvantages of the Various Methods",
  "narrationScript": "Level Two work starts before the first drop of penetrant goes on: you choose the method, and every method carries a built-in failure mode. Water-washable, Method A, removes in one step because the emulsifier is blended into the penetrant — which means the penetrant inside a flaw stays water-removable, and overwashing can strip a broad, shallow flaw until the part looks perfectly clean. Post-emulsifiable Methods B and D buy back washing control, but the price is extra stations, unforgiving emulsifier timing — about three minutes maximum for lipophilic, two for hydrophilic contact — plus refractometer checks on remover concentration. Solvent-removable Method C is slow, one surface at a time, and rides entirely on wiping technique; flushing the surface with solvent is prohibited because it strips flaws. Fluorescent systems demand a darkened area, a verified UV-A source, and dark adaptation. Visible dye gives up sensitivity, carries no graded sensitivity levels, and must never precede a fluorescent examination. Know each weakness, and read the part before you pick the method.",
  "sections": [
    {
      "type": "text",
      "heading": "Every Method Fails Differently",
      "body": "Level I training taught you to run a penetrant process. Level II hands you a different job: choosing one — and every choice is a bet. Recall the classification used by ASTM E1417 and AMS 2644: penetrants come in **Type I (fluorescent)** and **Type II (visible)**, and excess penetrant is removed by **Method A (water-washable)**, **Method B (post-emulsifiable, lipophilic)**, **Method C (solvent-removable)**, or **Method D (post-emulsifiable, hydrophilic)**. The previous lesson covered what each method does well. This one covers the costs — because the costs are where inspections fail.\n\nA method's disadvantage is never an abstraction. It is a specific mechanism for missing a defect, drowning it in background, or blowing the budget and schedule. Two framing facts before we start. First, standard processing assumes part and materials between **40 and 125 °F (4 and 52 °C)** — outside that band, no method proceeds without a qualified nonstandard procedure. Second, every removal step is a controlled attack on penetrant that the flaw needs to keep. Selection means matching each method's failure mode against the part in front of you."
    },
    {
      "type": "text",
      "heading": "Method A: The Overwash Problem",
      "body": "Water-washable penetrant removes in one step because the emulsifying agent is **blended into the penetrant itself**. That convenience is also the hazard: the penetrant sitting *inside* a discontinuity remains water-removable for the entire wash. Nothing converts it to a protected state — the only things standing between a loaded flaw and a stripped one are spray pressure, water temperature, time, and the operator's judgment.\n\n**Overwashing** is therefore Method A's signature failure, and it is invisible. An overwashed part looks perfect — clean, low background, fast to read — while the flaw that mattered sits empty. **Broad, shallow discontinuities** such as laps and shallow open flaws are the most vulnerable: they hold a thin film of penetrant behind a wide-open mouth, and a few extra seconds of spray empties them. That is why practices such as ASTM E1417 cap the coarse variables — spray rinse at **40 psi (275 kPa) maximum** with water between **50 and 100 °F (10 and 38 °C)** — and why wash time is held to the minimum that clears the background.\n\nTwo more liabilities follow Method A around. The open penetrant tank slowly drinks rinse water dragged in on parts, and a water-contaminated bath can separate, lose sensitivity, and wash unpredictably — which is why process control includes water-content checks. And because removal aggressiveness cannot be dialed locally, Method A is a poor bet whenever the suspected flaw population is shallow and open."
    },
    {
      "type": "figure",
      "figureId": "pt2-2-2-fig-a",
      "caption": "Overwashing — Method A penetrant inside a flaw stays water-removable, and broad shallow flaws strip first, leaving a clean-looking part with nothing left to develop."
    },
    {
      "type": "text",
      "heading": "Methods B and D: Paying for Control",
      "body": "Post-emulsifiable systems exist to fix Method A's weakness: the penetrant itself is **not** water-washable, and only the surface layer touched by emulsifier or remover becomes washable. The flaw contents stay protected — *if* the process is run exactly right. The disadvantages are everything that \"exactly right\" demands.\n\n**Method B (lipophilic)** emulsifier works by **diffusing into the penetrant the moment they touch**, so it is applied by immersion — it cannot be sprayed or brushed onto selected areas, because there is no way to time the contact locally. The clock is short and unforgiving: emulsification time is typically limited to about **3 minutes maximum**, and parts hang and drain while it runs, since agitation accelerates the attack. Leave parts in too long and the emulsifier reaches the penetrant inside the flaws — at which point you have built a water-washable system with extra steps and inherited the very overwash failure you were paying to avoid. The viscous emulsifier also drags out of the tank on every load, one reason Method B has largely been displaced by Method D in modern aerospace processing.\n\n**Method D (hydrophilic)** removers scrub penetrant off the surface like a detergent, which gives the finest removal control of any method — and the longest process chain. A timed **pre-rinse** must knock down the bulk penetrant first, or the remover bath fouls quickly. The bath only works inside a concentration window — typically **no more than 35 % for immersion and 5 % for spray** — so it is checked with a **refractometer** as drag-in and drag-out shift it, and contact time is commonly capped at about **2 minutes**. More stations, more tanks, more measurements, more ways to drift.\n\nBoth methods share a geometric weakness: emulsifier and remover act only where they reach. **Threads, keyways, and blind holes** carry unemulsified penetrant through the rinse and bleed background across the very features you most need to read."
    },
    {
      "type": "text",
      "heading": "Method C: One Part at a Time",
      "body": "Solvent-removable penetrant exists for the places tank lines cannot go — a weld on installed piping, a spot check during an outage. Its disadvantages are the price of that portability.\n\nIt is **slow**: one surface at a time, by hand. Put a basket of four hundred fittings against an aerosol can and a box of wipers, and the math ends the conversation — Method C is disqualified from production-volume work on workload alone.\n\nIt is also the most **operator-dependent** removal in penetrant testing. The approved technique is a **dry wipe with clean, lint-free cloth first**, then a wipe with a cloth **lightly dampened** with solvent — never saturated. Wipe too timidly and fluorescent or red background masks everything; wipe too aggressively, or let solvent run across the surface, and flaws empty out exactly as in an overwash. There is no gauge, no timer, and no pressure regulator standing behind the technician's hand.\n\nAnd it dislikes **rough surfaces**. A cloth cannot pull penetrant out of as-cast or grit-blasted texture, so the result is a part-wide glow or stain that hides real indications. Method C belongs on relatively smooth, accessible, local areas — and walks away from almost everything else."
    },
    {
      "type": "callout",
      "variant": "safety",
      "title": "Solvent discipline — for the test and the technician",
      "body": "**Never flush the examination surface with solvent** to remove excess penetrant. Flushing strips penetrant out of discontinuities, and standard practices prohibit it outright — removal is a wipe, not a rinse. The same materials carry personal hazards: most removal solvents are **flammable**, and their vapors concentrate fast in tanks, pits, and confined spaces. Ventilation, ignition control, gloves, and eye protection per the safety data sheet are part of the procedure, not suggestions."
    },
    {
      "type": "text",
      "heading": "Type I vs Type II: Sensitivity, Lighting, and a One-Way Door",
      "body": "The penetrant **type** carries its own disadvantages, independent of the removal method.\n\n**Type I (fluorescent)** pays a lighting tax. Examination requires a **darkened area — ambient white light of 2 fc (21.5 lx) or less** — and a UV-A source delivering **at least 1,000 µW/cm² at the examination surface**, verified with a calibrated meter. The inspector needs **at least one minute of dark adaptation** before evaluating. None of that travels well: fluorescent work in the field means blackout hoods or curtained enclosures, and every lamp and meter adds a periodic check to track.\n\n**Type II (visible)** gives up sensitivity to escape the booth. Under AMS 2644, graded **sensitivity levels (1/2 through 4) apply to Type I penetrants only** — visible systems carry a single, low sensitivity classification, and the tight fatigue cracks a high-sensitivity fluorescent system reveals may produce no usable color contrast at all. Visible examination needs light of its own: **a minimum of 100 fc (1,076 lx)** of white light at the surface.\n\nThe trap between them is a **one-way door**: visible dye residues left in a discontinuity can **quench fluorescence**, so a Type II examination must not precede a Type I examination of the same surface. Choose visible dye today and you may have spent that surface's fluorescent reinspection. That — plus the sensitivity gap — is why aerospace final-acceptance examinations under ASTM E1417 are fluorescent territory, with Type II reserved for applications the cognizant engineering organization specifically allows."
    },
    {
      "type": "table",
      "caption": "Method limitation and risk table — typical values shown; the written procedure and governing specification control.",
      "headers": ["Method / type", "Chief disadvantages", "Highest-risk failure mode", "Walk away when..."],
      "rows": [
        ["A — water-washable", "One-step removal cannot be controlled locally; penetrant in flaws stays water-removable; bath vulnerable to water contamination", "Overwash strips broad, shallow flaws while the part looks perfectly clean", "Shallow, open discontinuities are the main concern"],
        ["B — post-emulsifiable, lipophilic", "Immersion-only emulsifier application; short critical timing (≈3 min max typical); viscous drag-out; extra tanks and steps", "Over-emulsification turns flaw-trapped penetrant washable — overwash with extra steps", "There is no immersion line, or recessed geometry dominates the part"],
        ["D — post-emulsifiable, hydrophilic", "Longest process chain: pre-rinse, concentration-controlled remover (≤35 % dip / ≤5 % spray typical), refractometer checks, ≈2 min contact cap", "Concentration drift or over-contact either strips flaws or leaves masking background", "Budget, floor space, or process-control discipline is not there"],
        ["C — solvent-removable", "Manual and slow; most operator-dependent removal; surface flushing prohibited; flammable solvents", "Aggressive wiping or a solvent flush empties the flaw before development", "Volume is high, surfaces are rough, or geometry is recessed"],
        ["Type I — fluorescent", "Needs darkened area (≤2 fc ambient), UV-A ≥1,000 µW/cm² at the surface, dark adaptation, lamp and meter checks", "Weak UV-A or light leakage dims indications below what the eye catches", "The examination site cannot be darkened"],
        ["Type II — visible", "Single low sensitivity class (no AMS 2644 graded levels); needs ≥100 fc white light; dye residue quenches fluorescence", "Tight fatigue cracks fall below the visible-contrast threshold", "Tight cracks are the target, or a later fluorescent examination is possible"]
      ]
    },
    {
      "type": "figure",
      "figureId": "pt2-2-2-fig-b",
      "caption": "Read the part before you pick: six common part and site conditions and the methods they rule out. An X means choose a different method — or qualify a special procedure where the specification allows one."
    }
  ],
  "figures": [
    { "id": "pt2-2-2-fig-a", "title": "Overwashing: the water-washable failure mode", "file": "pt2-2-2-fig-a.svg" },
    { "id": "pt2-2-2-fig-b", "title": "Conditions that disqualify a method", "file": "pt2-2-2-fig-b.svg" }
  ],
  "interactive": {
    "type": "sort",
    "title": "Whose Weakness Is It?",
    "intro": "Each statement below is a real limitation or risk from this lesson. File it under the removal-method family it belongs to.",
    "buckets": [
      "Water-washable (Method A)",
      "Post-emulsifiable (Methods B / D)",
      "Solvent-removable (Method C)"
    ],
    "items": [
      {
        "label": "Overwashing can strip penetrant out of broad, shallow discontinuities",
        "bucket": 0,
        "why": "The emulsifier is blended into Method A penetrant, so what is inside the flaw stays water-removable through the entire wash — and wide, shallow flaws have the least to lose."
      },
      {
        "label": "A missed timer turns a controlled removal into a flaw-stripping wash",
        "bucket": 1,
        "why": "Emulsification is time-critical — about 3 minutes maximum for lipophilic and about 2 minutes contact for hydrophilic, typically. Overstay the clock and flaw-trapped penetrant becomes washable."
      },
      {
        "label": "Flushing the surface with the remover is prohibited because it strips flaws",
        "bucket": 2,
        "why": "Method C removal is a dry wipe followed by a lightly solvent-dampened cloth. Solvent flushed across the face runs into discontinuities and washes the evidence out."
      },
      {
        "label": "Rinse-water drag-in slowly contaminates the penetrant tank",
        "bucket": 0,
        "why": "Open water-washable baths absorb water carried in on parts; contamination can separate the penetrant and degrade washing and sensitivity, so water content is a routine process-control check."
      },
      {
        "label": "Bath concentration must be verified with a refractometer",
        "bucket": 1,
        "why": "Hydrophilic remover only works inside a concentration window — typically no more than 35 % for immersion and 5 % for spray — and drag-in and drag-out shift it constantly."
      },
      {
        "label": "Removal quality rides almost entirely on one technician's wiping hand",
        "bucket": 2,
        "why": "Solvent-removable is the most operator-dependent method: no gauge, timer, or pressure limit stands behind the cloth — only technique."
      },
      {
        "label": "Cannot be applied by spraying — immersion only, because action starts on contact",
        "bucket": 1,
        "why": "Lipophilic emulsifier begins diffusing into penetrant the instant they touch, so only immersion gives every surface the same, timeable contact."
      },
      {
        "label": "Impractical for high-volume batch processing of small parts",
        "bucket": 2,
        "why": "Hand-wiping one surface at a time cannot keep pace with production quantities — that work belongs on a tank line."
      }
    ]
  },
  "checkQuestions": [
    {
      "question": "A water-washable fluorescent line keeps producing clean-looking parts, but a known-defect reference part processed with the batch shows only a faint trace of its broad, shallow lap. What is the most likely method-related cause?",
      "options": [
        "The developer was applied too thinly to blot the flaw",
        "The penetrant dwell ran past its minimum, saturating the flaw",
        "Overwashing — Method A penetrant inside the flaw remains water-removable, and the wash stripped the shallow lap",
        "UV-A intensity was too high and bleached the indication"
      ],
      "correct": 2,
      "explanation": "Method A's emulsifier is built into the penetrant, so flaw-trapped penetrant stays water-removable through the entire rinse. Broad, shallow flaws hold a thin film behind a wide mouth and strip first — and the overwashed part looks perfectly clean, which is exactly why known-defect comparison reveals the problem."
    },
    {
      "question": "Why is lipophilic emulsifier (Method B) applied by immersion rather than sprayed onto the part?",
      "options": [
        "Emulsification begins the instant the emulsifier contacts the penetrant, so only immersion gives uniform, timeable contact over the whole surface",
        "Spraying produces a toxic mist that immersion avoids",
        "Lipophilic emulsifier is too dilute to stay on a vertical surface",
        "Immersion lets the emulsifier be reused indefinitely without process checks"
      ],
      "correct": 0,
      "explanation": "Lipophilic emulsifier acts by diffusing into the penetrant on contact and cannot be locally timed. Spraying would start the clock at different moments across the surface, over-emulsifying some areas — and the penetrant in flaws there — while leaving background elsewhere."
    },
    {
      "question": "During a Method C examination of a pipe weld, a technician speeds up removal by spraying solvent directly onto the examination surface and wiping it dry. What has the technician most likely done?",
      "options": [
        "Improved sensitivity, because solvent sharpens the bleed-out",
        "Nothing wrong — solvent flushing is the standard Method C technique",
        "Created false indications by chilling the surface below the processing band",
        "Flushed penetrant out of surface flaws — direct solvent flushing is prohibited precisely because it strips discontinuities"
      ],
      "correct": 3,
      "explanation": "Solvent applied directly to the surface runs into discontinuities and washes out the trapped penetrant. The approved technique is a dry wipe with lint-free cloth followed by a lightly solvent-dampened cloth — flushing the surface is prohibited by standard practice."
    },
    {
      "question": "A vendor performs a visible-dye (Type II) examination on a fitting. Engineering then requests a fluorescent (Type I) reinspection of the same surface at higher sensitivity. What is the problem?",
      "options": [
        "None — a fluorescent examination always supersedes earlier results",
        "Visible dye residues left in discontinuities can quench fluorescence, so a Type II examination must not precede a Type I examination of the same surface",
        "Type I penetrant cannot be applied to any previously inspected part",
        "The fitting must first be re-examined with Type II at a longer dwell"
      ],
      "correct": 1,
      "explanation": "Visible dye trapped in a flaw can suppress the fluorescent response of penetrant applied later, so the higher-sensitivity reinspection may be compromised — a one-way door. This is one reason visible dye is kept away from hardware that may ever need fluorescent examination."
    },
    {
      "question": "Which job is the strongest case for rejecting solvent-removable Method C in favor of a tank line?",
      "options": [
        "A single weld repair on an installed bracket in the field",
        "A smooth machined shaft examined once at a bench",
        "A basket of 400 small as-cast fittings with rough surfaces due every shift",
        "A localized check of two stud holes during an outage"
      ],
      "correct": 2,
      "explanation": "That job stacks both of Method C's disqualifiers: hand-wiping cannot keep pace with production volume, and a cloth cannot clean penetrant from rough as-cast texture, leaving background that masks indications. The field repair and outage checks are exactly where Method C belongs."
    }
  ],
  "references": [
    "CP-105-2024 PT Topical Outline §2.2 (disadvantages of various methods)",
    "ASTM E1417/E1417M, Standard Practice for Liquid Penetrant Testing (type and method classification, removal and lighting limits)",
    "SAE AMS 2644, Inspection Material, Penetrant (type, method, and sensitivity classification)",
    "ASTM E165/E165M, Standard Practice for Liquid Penetrant Examination for General Industry (general reference)"
  ]
}
