Repository: benson8708/NDTAcademy

# NDTAcademy.com

Repo: https://github.com/benson8708/NDTAcademy · Online NDT training platform — Next.js (App Router) + Supabase. Competes with WorldSpec by pairing
self-paced, CP-105-traceable method training with **audit-ready formal training records**
(active-engagement hour tracking, SNT-TC-1A 2024 / NAS410 hour mapping, exportable company records).

## Repo layout

| Path | What it is |
|---|---|
| `web/` | The production Next.js app (TypeScript, no CSS framework — ported design system) |
| `supabase/migrations/` | Schema + RLS + seed migrations (catalog, 5,011-question bank) |
| `site/` | Original static prototype — now the design/content reference only |

File: web/src/data/content/pt/pt2-2-3.json
{
  "lessonId": "pt2-2-3",
  "title": "Method Selection Workshop",
  "narrationScript": "Two lessons gave you the advantage and disadvantage tables for every penetrant method. This workshop turns them into decisions you can sign. A complete selection is a classification string under ASTM E1417 and AMS 2644 — type, method, sensitivity level, developer form — and the specification chooses first; your judgment works in whatever it leaves open. Run five questions: how fine a flaw, what material and surface, what geometry, how many parts and where, and what the site can support. Then defend the call. Titanium fan disks at Level four ride a hydrophilic postemulsifiable line for removal control. A stainless weld repair on a daylight pipe rack gets visible dye and solvent wiping from a kit. Rough aluminum castings by the hundreds run water-washable, with rinse discipline against overwashing. Sometimes the defensible call is not penetrant at all — a ferromagnetic hook with subsurface laps belongs to magnetic particle. And when two methods disagree, physics settles it: a clean penetrant test cannot clear a flaw that never broke the surface.",
  "sections": [
    {
      "type": "text",
      "heading": "Make the Call — Then Defend It",
      "body": "The last two lessons built your trade-off tables: what each penetrant method does well, and where each one fails. This is the workshop where a Level II earns the title — taking a real part, a governing specification, and a set of shop constraints, and turning them into a documented selection.\n\nA complete selection under ASTM E1417 and AMS 2644 is a classification string, not a vague preference:\n\n- **Type** — I fluorescent or II visible dye\n- **Method** — A water-washable, B postemulsifiable lipophilic, C solvent-removable, D postemulsifiable hydrophilic\n- **Sensitivity level** — ½ through 4 for Type I systems; AMS 2644 does not grade Type II into those levels\n- **Developer form** — a through f\n\nWhen the drawing or contract fixes part of that string, that part is decided. Your judgment operates in whatever the specification leaves open — and every choice you make there gets written down with the factor that decided it, so an auditor, an engineer, or the next Level II can follow the reasoning. \"We always do it that way\" is not a defense. \"Shallow processing flaws on a machined nickel forging; removal control governs; Type I, Method D, Level 3, form a\" is."
    },
    {
      "type": "text",
      "heading": "Five Questions That Decide the Selection",
      "body": "Run every job through the same five questions. Each answer narrows the classification string.\n\n1. **How fine is the flaw you must find?** The governing specification usually answers this for you as a required type and sensitivity level. Fatigue-critical rotating hardware lives at Type I, Level 3 or 4; a structural weld surface check may be fully served by Level 2 — or by visible dye.\n2. **What is the material and surface?** The surface must be essentially nonporous, and chemistry follows metallurgy: low-sulfur materials for nickel alloys, low-halogen materials for titanium and austenitic stainless steels. Rough as-cast or as-forged surfaces hold background against high-sensitivity penetrants and favor removal you can actually control.\n3. **What is the geometry?** Threads, keyways, and blind holes rinse clean under water-washable systems but trap hard-to-control emulsifier under Method B; large simple surfaces tolerate almost anything; a localized spot points toward wipe-off removal.\n4. **How many parts, and where?** Hundreds per shift justify an immersion or spray line and Method A or D; one weld on a pipe rack means aerosol cans and Method C.\n5. **What can the site support?** Methods A and D need water, drains, and a dryer. Type I needs a UV-A source (typically a minimum of 1,000 µW/cm² at the surface) and a darkened viewing area (ambient white light held to about 2 fc). Method C's solvents need ventilation and ignition control. Every method needs post-cleaning the customer will accept."
    },
    {
      "type": "figure",
      "figureId": "pt2-2-3-fig-a",
      "caption": "The selection path. The specification chooses first; what it leaves open is decided by viewing conditions, work location, and the flaws you must protect through removal."
    },
    {
      "type": "text",
      "heading": "Workshop Rounds: Three Parts, Three Defenses",
      "body": "**Round one — titanium fan disks, overhaul line.** Sixty fatigue-critical rotating disks; the drawing requires Type I, Level 4; the shop runs immersion tanks. The call: **Type I, Method D, Level 4, form a dry powder**. The defense: Method D penetrant carries no built-in emulsifier, so the water pre-rinse and dilute hydrophilic remover strip only surface excess — penetrant stays loaded in tight and shallow flaws at the sensitivity this hardware demands. The accepted disadvantage: the slowest, most heavily monitored line in the building — remover concentration, contact time, and rinse all controlled. The specification already decided that cost is worth paying.\n\n**Round two — austenitic stainless weld repair, remote pipe rack.** One weld, outdoors in daylight, no water, no way to darken the area. The call: **Type II, Method C, form e nonaqueous developer**, halogen-controlled materials for the stainless. The defense: visible dye reads under white light, solvent wiping needs no utilities, and the whole kit rides in the truck. The accepted disadvantage: a lower sensitivity ceiling and slow hand work — acceptable for one localized weld whose acceptance criteria target surface cracks visible dye reliably shows.\n\n**Round three — aluminum pump housings, 800 per shift, rough as-cast.** The drawing requires Type I, Level 2 minimum. The call: **Type I, Method A, Level 2, form a**. The defense: water-washable rinses complex, rough castings clean in one step at production rate. The accepted disadvantage: overwash risk — managed with controlled rinse pressure, temperature, and time, watched under UV-A so over-removal announces itself before it costs you indications."
    },
    {
      "type": "table",
      "caption": "More parts to disposition — defensible selections and the trade-off that decides each one.",
      "headers": ["Part and constraints", "Defensible call", "The trade-off that decides"],
      "rows": [
        ["Threaded titanium fasteners, high volume, Level 2 specified", "Type I, Method A, Level 2, form a", "Water rinses freely from threads where emulsifier contact is uncontrollable; manage overwash with rinse discipline"],
        ["Nickel-alloy turbine blades, shallow broad processing flaws suspected", "Type I, Method D, level per drawing (typically 3–4), form a; sulfur-controlled materials", "Hydrophilic remover acts only on surface excess, so shallow flaws keep their penetrant through removal"],
        ["One aluminum bulkhead fitting in a hangar; portable UV-A lamp and blackout available", "Type I, Method C, Level 2–3, form d", "Field-portable fluorescent: solvent wiping is slow per square foot, but the area is small and sensitivity stays high"],
        ["Glazed ceramic insulators, surface crack concern", "Type II (or I per spec), Method C, nonaqueous developer", "Nonconductive and nonmagnetic — MT and ET are physically impossible, so PT is the surface method that works"],
        ["Ferromagnetic crane hook; forging laps possibly just below the surface", "Select MT, not PT", "PT cannot respond to a flaw that does not break the surface; MT is usually preferred on ferromagnetic parts"]
      ]
    },
    {
      "type": "callout",
      "variant": "standard",
      "title": "The specification chooses first",
      "body": "Under ASTM E1417, penetrant materials come off the qualified products list for AMS 2644, and the drawing, contract, or process specification frequently fixes type, method, and sensitivity level — sometimes the exact qualified product. Treat those decisions as closed: deviations go to the cognizant engineering organization, not to the booth. Two standing rules guard the chemistry itself. Do not intermix materials across qualified families — one maker's penetrant with another's emulsifier is an unqualified system. And never run a visible-dye examination on a surface that will later receive a fluorescent one: residual red dye left in flaws can quench fluorescent indications. Choosing Type II today can foreclose Type I tomorrow."
    },
    {
      "type": "text",
      "heading": "Is PT Even the Right Method?",
      "body": "Before you defend a method choice, defend the method itself. PT earns the job when the flaws of concern break the surface, the material is essentially nonporous, and you want one application to sweep a complex geometry in every flaw orientation at modest equipment cost. On nonferromagnetic metals — aluminum, titanium, austenitic stainless, nickel-base alloys — and on nonconductive materials such as glass and glazed ceramic, PT is frequently the only practical surface method. Against the alternatives:\n\n- **Magnetic particle** is usually preferred on ferromagnetic parts: faster part to part, responsive to flaws slightly below the surface, and able to find tight cracks even when the opening is plugged with contaminant — the exact conditions that blind PT. Where the part will not magnetize, MT is simply unavailable and PT takes the job.\n- **Eddy current** inspects conductors through thin nonconductive coatings without stripping them — PT demands bare, clean metal — and scans repetitive geometry such as fastener holes quickly. It is limited to conductive materials and is sensitive to geometry and lift-off.\n- **Ultrasonics and radiography** interrogate the volume PT can never reach; both can miss tight surface cracks, radiography especially. They are partners, not substitutes.\n- **Visual testing** comes first on every job; PT is best understood as visual testing with chemical amplification.\n\nA drawing note calling for PT is a deliberate statement: the concern is surface-breaking flaws, the material may be nonmagnetic, and full-surface coverage is wanted."
    },
    {
      "type": "figure",
      "figureId": "pt2-2-3-fig-b",
      "caption": "Three flaw conditions, three verdicts per method. A clean result from a method that cannot physically respond to the flaw neither confirms nor refutes another method's indication."
    },
    {
      "type": "text",
      "heading": "Complementary Partners — and When Results Disagree",
      "body": "Critical hardware rarely rides on one method. A fracture-critical weld gets radiography or ultrasonics for the volume plus PT for the surface. A forging gets UT before final machining and PT after, once the final surface exists. Sequence matters as much as pairing: penetrant goes **before** peening, plating, or coating — surface working can smear flaw mouths shut (restoring testability afterward may require an approved etch), and coatings simply seal them. Any earlier process that leaves residue in flaw openings, including the oil vehicle of a wet magnetic particle bath, must be cleaned out before penetrant goes on.\n\nWhen two methods disagree, stop before declaring either one wrong. Work the physics:\n\n- **MT indication, clean PT** — the discontinuity may be slightly subsurface or closed at the surface. PT was never going to respond. Evaluate the MT indication under its own procedure.\n- **PT indication, clean RT** — a tight crack has almost no volume to image; the PT finding stands on its own merits.\n\nA clean result from a method that cannot physically respond to the suspected flaw class settles nothing. Verify both processes were in control, re-examine where the procedure permits, evaluate each indication against its own acceptance criteria, and document the disposition. Physics settles conflicts; preference does not."
    }
  ],
  "figures": [
    {
      "id": "pt2-2-3-fig-a",
      "title": "Selecting the PT technique: the decision path",
      "file": "pt2-2-3-fig-a.svg"
    },
    {
      "id": "pt2-2-3-fig-b",
      "title": "Why methods can disagree: three flaws, three verdicts",
      "file": "pt2-2-3-fig-b.svg"
    }
  ],
  "interactive": {
    "type": "scenario",
    "title": "Four Parts to Disposition",
    "intro": "You are the Level II at a shop with a full immersion line, portable kits, and a UV-A booth. For each job, make the selection — and know which trade-off decides it. Work runs to ASTM E1417 with materials per AMS 2644 unless noted.",
    "steps": [
      {
        "prompt": "An engine builder sends 60 titanium fan disks for overhaul inspection. The drawing requires Type I, sensitivity Level 4. Pick the line.",
        "options": [
          "Type I, Method A, Level 4 — the immersion line's fastest path",
          "Type I, Method B, Level 4 — lipophilic emulsifier applied over each disk",
          "Type I, Method D, Level 4, form a — water pre-rinse, then dilute hydrophilic remover",
          "Type II, Method C — red dye with careful solvent wiping"
        ],
        "correct": 2,
        "feedback": "Fatigue-critical rotating hardware is the textbook Method D job. The penetrant contains no emulsifier, the pre-rinse strips bulk penetrant, and the hydrophilic remover acts only at the surface — so penetrant sitting in tight or shallow flaws survives removal. Method A's self-emulsifying penetrant risks washing flaws empty at exactly the sensitivity this part demands; lipophilic emulsifier contact time is hard to govern on parts this size; and visible dye cannot deliver Level 4 fluorescent performance at all."
      },
      {
        "prompt": "Next: a repaired austenitic stainless pipe weld on an outdoor rack at midday — no water supply, no way to darken the area. What goes in the truck?",
        "options": [
          "Type I, Method A, Level 3, with a battery-powered UV-A lamp",
          "Type II, Method C with form e nonaqueous developer — halogen-controlled materials",
          "A magnetic particle yoke — faster than any penetrant",
          "Type I, Method D carried in portable squeeze bottles"
        ],
        "correct": 1,
        "feedback": "With no darkened viewing area, fluorescent examination is off the table no matter how the lamp is powered, and with no water, Methods A and D cannot run. Austenitic stainless is nonferromagnetic, so the yoke physically cannot work — this is PT as the method of choice. Visible dye, wiping with solvent-dampened lint-free cloths, and a thin nonaqueous developer coat do the job in daylight; low-halogen materials guard the stainless against corrosion concerns."
      },
      {
        "prompt": "A 4340 steel landing-gear link arrives with a sharp linear MT indication logged. Your fluorescent PT of the same spot, properly performed, shows nothing. The lead says 'PT cleared it — ship it.'",
        "options": [
          "Agree — PT is the more controlled process, so the MT call was false",
          "Polish the area and repeat PT until the two methods agree",
          "Reject the link immediately — two methods disagreeing means the part is bad",
          "Hold the part — the flaw may be slightly subsurface or closed at the surface, which MT detects and PT cannot; evaluate the MT indication under its own procedure"
        ],
        "correct": 3,
        "feedback": "PT requires an opening that is open and clean at the surface; MT responds to flux leakage from flaws at and slightly below the surface, even when they are tightly closed or plugged. A clean PT result cannot clear an MT indication — it only tells you the flaw is not open at the surface. Verify both processes were in control, then evaluate and disposition the MT indication against the MT acceptance criteria. Conflicts between methods are resolved by physics, not by seniority."
      },
      {
        "prompt": "Last job: 800 small aluminum pump housings per shift, rough as-cast surfaces; the drawing requires Type I at Level 2 minimum. Spray-rinse stations and a dryer are on the line.",
        "options": [
          "Type I, Method A, Level 2, form a — controlled spray rinse, watched under UV-A",
          "Type I, Method D, Level 4 — more sensitivity is always the safer call",
          "Type II, Method C — wipe each housing by hand",
          "Type I, Method B, Level 2 — lipophilic emulsifier dip for every basket"
        ],
        "correct": 0,
        "feedback": "Water-washable is built for exactly this: volume, complex shapes, and rough as-cast surfaces that rinse clean in one step. Jumping to Level 4 ignores the drawing's own engineering — on rough castings the extra background costs more interpretability than the sensitivity buys, and a Method D line solves a problem this part does not have. Hand-wiping 800 castings is not a process, and emulsifier control in rough recesses makes Method B a poor fit. What makes Method A defensible is rinse discipline: controlled pressure, temperature, and time, observed under UV-A so overwashing announces itself."
      }
    ]
  },
  "checkQuestions": [
    {
      "question": "A machined nickel forging is prone to shallow, broad processing discontinuities, and the drawing requires high-sensitivity fluorescent examination on the immersion line. Why is Method D the defensible removal choice over Method A?",
      "options": [
        "Method D penetrants fluoresce more brightly than Method A penetrants at the same sensitivity level",
        "Method D penetrant contains no emulsifier, and the hydrophilic remover acts only on surface excess — so penetrant in shallow flaws resists the wash",
        "Method D eliminates rinsing entirely, so nothing can be washed out of a flaw",
        "Method A systems cannot be qualified above sensitivity Level 1"
      ],
      "correct": 1,
      "explanation": "Water-washable penetrant is self-emulsifying throughout, so an aggressive rinse can strip it out of broad, shallow discontinuities — overwashing. Method D separates penetration from removability: a water pre-rinse takes the bulk, and the dilute hydrophilic remover works only where it touches surface excess. Method D still includes rinsing, and sensitivity level is a property of the penetrant, not the removal method."
    },
    {
      "question": "One weld repair on an aluminum bulkhead must be examined on the hangar floor with no darkened viewing area available. Which selection is defensible?",
      "options": [
        "Type I, Method A, Level 3, dry powder developer",
        "Magnetic particle testing with a portable yoke",
        "Type II, Method C, form e nonaqueous developer",
        "Type I, Method D, Level 4, form a"
      ],
      "correct": 2,
      "explanation": "Fluorescent systems need UV-A and a darkened viewing area, which rules out both Type I options regardless of method, and aluminum is nonferromagnetic, so MT cannot work. Visible dye with solvent wiping and a thin white nonaqueous developer is the portable white-light technique built for localized examinations."
    },
    {
      "question": "Why does standard practice prohibit running a visible-dye examination on a surface that will later be examined with fluorescent penetrant?",
      "options": [
        "Residual visible dye can remain in discontinuities and quench or mask the fluorescent indication",
        "Visible developers permanently stain the surface white",
        "Visible penetrants chemically attack aluminum and stainless steel",
        "Fluorescent penetrant cannot wet any surface previously cleaned with solvent"
      ],
      "correct": 0,
      "explanation": "Visible dye left in a flaw does not fluoresce — it can absorb energy and suppress the glow of fluorescent penetrant that enters the same flaw later, so a real discontinuity can go dark under UV-A. The selection consequence: choosing Type II today can foreclose a Type I re-examination tomorrow."
    },
    {
      "question": "A steel forging shows a clear linear MT indication, but a properly performed PT of the same location is clean. The most defensible interpretation is:",
      "options": [
        "The MT indication must be nonrelevant, so the part can ship",
        "The PT must have been performed incorrectly",
        "PT is the more sensitive method, so the clean result governs",
        "The discontinuity may be slightly subsurface or closed at the surface — conditions MT detects and PT cannot — so the MT indication is evaluated on its own merits"
      ],
      "correct": 3,
      "explanation": "PT responds only to flaws that are open and clean at the surface; MT responds to flux leakage from flaws at and slightly below the surface, including tightly closed or contaminant-filled cracks. A clean PT neither confirms nor refutes the MT finding — it narrows down what kind of flaw it can be, and the MT indication is dispositioned under MT acceptance criteria."
    },
    {
      "question": "A fracture-critical weld is examined by radiography and then by fluorescent PT. What is the engineering logic of specifying both?",
      "options": [
        "Radiography verifies that the penetrant process was performed correctly",
        "RT interrogates the weld volume but can miss tight surface cracks; PT covers the entire surface in every flaw orientation — the methods are complementary",
        "PT finds the subsurface porosity that radiography cannot image",
        "Using two methods halves the required sensitivity level of each"
      ],
      "correct": 1,
      "explanation": "Each method covers the other's blind zone. RT images volumetric conditions, but a tight, essentially volume-free surface crack can escape it; PT cannot see below the surface at all but sweeps the whole wetted surface at once. Pairing a volumetric method with a surface method is deliberate complementary coverage, not redundancy."
    }
  ],
  "references": [
    "CP-105-2024 PT Topical Outline §2.0 (selection of the appropriate liquid penetrant testing method) and §1.3 (PT as method of choice)",
    "ASTM E1417/E1417M, Standard Practice for Liquid Penetrant Testing (classification, material, and process requirements)",
    "SAE AMS 2644, Inspection Material, Penetrant (types, methods, sensitivity levels, developer forms; qualified products)",
    "ASTM E165/E165M, Standard Practice for Liquid Penetrant Testing for General Industry (general reference)"
  ]
}

File: web/src/data/content/pt/pt2-3-1.json
{
  "lessonId": "pt2-3-1",
  "title": "Why Indications Form: Appearance, Timing, and Persistence",
  "narrationScript": "By the time developer goes on, the part has already answered every question. This lesson teaches you to read the reply. An indication is not the flaw itself. It is penetrant bleeding back out of a trapped reservoir, blotted and spread by the developer into a visible mark. The size and shape of that reservoir control everything. Know the material first. Castings hide cold shuts, shrinkage, and porosity. Rolled and forged stock carries seams and laps. Grinding and heat treating add their own cracks, and service adds fatigue. Then read four things together. Shape first. Jagged lines say crack, smooth curves say cold shut, straight lines say seam, and rounded spots say porosity. Strength next. More trapped penetrant means a wider, brighter mark. Then speed. Open flaws bloom the moment the developer dries, while tight deep cracks build slowly through the development window. Persistence is the last check. Wipe a suspect indication and watch. A flaw with real depth refills and redevelops. A shallow condition stays quiet. Appearance, timing, and persistence identify the discontinuity, and identification always comes before evaluation.",
  "sections": [
    {
      "type": "text",
      "heading": "The Indication Is the Messenger",
      "body": "By the developer station the physics is finished: penetrant entered every surface-breaking flaw during dwell, removal stripped the excess, and the developer is now blotting trapped penetrant back out. What you see is therefore **not the discontinuity** — it is **bleed-out**, a mark many times wider than the opening that fed it.\n\nEvery flaw behaves as a **reservoir with a mouth**. Capillary action filled it; the developer reverses the flow and drains it. Three properties of that reservoir govern everything an indication can tell you: the **volume** of penetrant it traps, the **width of its mouth** at the surface, and its **depth**. A wide, shallow scratch traps almost nothing and gives a faint mark that quickly stalls. A tight, deep fatigue crack traps a surprising amount and feeds the developer for the entire development period.\n\nThat is why a Level II reads four things together — **shape**, **strength**, **speed of appearance**, and **persistence** — and why interpretation, deciding what produced the indication, always comes before evaluation, deciding whether the part meets its acceptance criteria."
    },
    {
      "type": "text",
      "heading": "Know the Material Before You Read the Part",
      "body": "Reading indications starts before the booth light comes on: the material and its processing history tell you which discontinuities can exist, where they live, and what shapes to expect.\n\n- **Castings** — cold shuts where two metal fronts met too cold to fuse; hot tears at section changes; gas porosity; shrinkage, from gross cavities down to spongy **microshrinkage**.\n- **Rolled, drawn, and extruded stock** — seams running straight in the working direction; laminations breaking out at cut edges; inclusion stringers opened by machining.\n- **Forgings** — laps folded in by the dies; bursts, which are usually internal and reach PT only if machining exposes them.\n- **Secondary processing** — quench cracks starting at fillets, keyways, holes, and section changes; grinding checks in fine, sharp patterns, typically at right angles to the grinding direction or in networks; machining tears.\n- **Service** — fatigue cracks at stress risers; stress-corrosion cracking, often branched; corrosion pitting.\n\nPT answers for only the surface-breaking members of each family. Knowing which family the part belongs to converts an anonymous mark into a named, expected discontinuity — or flags the mark that does *not* belong, which deserves the hardest look of all."
    },
    {
      "type": "figure",
      "figureId": "pt2-3-1-fig-a",
      "caption": "Shape is the first read: each discontinuity family leaves a characteristic signature in the developer."
    },
    {
      "type": "text",
      "heading": "Appearance: Reading Shape and Strength",
      "body": "Indication appearance sorts into a handful of repeatable signatures:\n\n- **Continuous linear** — cracks bleed as **jagged, irregular lines**; cold shuts as **smooth, narrow, curving lines**; seams as **straight lines** following the working direction; laps as gently **curved lines**, lying at a shallow angle to the surface.\n- **Intermittent linear** — a linear flaw that is partly closed shows only where it is still open. Peening, machining smear, grinding, and plating all close sections of an opening, so a broken line of dashes deserves the same suspicion as a solid one.\n- **Rounded** — gas porosity and pits bleed as round, well-defined spots. A deep crack can also bleed so heavily that it rounds over into a blob — heavy bleed-out means volume, whatever the shape.\n- **Fine dots** — a cluster of pinpoint indications is the signature of **microshrinkage** or fine porosity in castings.\n- **Diffuse or weak** — a faint haze with no defined shape. It may be a wide shallow flaw, or it may be residual background from imperfect removal. Never interpret a haze: reclean and reprocess.\n\nStrength scales with trapped volume: under UV-A a Type I indication's **brightness**, and in white light a Type II indication's **depth of red**, both rise with the amount of penetrant feeding the mark."
    },
    {
      "type": "table",
      "caption": "Field guide: typical PT behavior by discontinuity — typical responses; the written procedure and acceptance criteria govern.",
      "headers": ["Discontinuity", "Typical indication", "Time to appear", "Persistence / redevelopment"],
      "rows": [
        ["Fatigue crack (service)", "Thin, jagged continuous line at a stress riser", "Slow — strengthens through the full window", "High — redevelops quickly after a wipe"],
        ["Quench / heat-treat crack", "Bold, jagged, often forked line at fillets, holes, section changes", "Fast — deep reservoir bleeds heavily", "Very high — strong, repeated re-bleed"],
        ["Grinding checks", "Network or parallel set of fine, sharp, shallow lines", "Slow and faint", "Low — little volume to refeed the mark"],
        ["Cold shut (casting)", "Smooth, narrow, gently curving continuous line", "Moderate", "Moderate"],
        ["Seam or lap (wrought / forged)", "Straight (seam) or curved (lap) line, often intermittent", "Slow — tight, partly closed mouth", "Moderate — returns only where open"],
        ["Gas porosity", "Round, well-defined spots", "Immediate — blooms as the developer dries", "High for deep pores — fast re-bleed"],
        ["Microshrinkage", "Cluster of pinpoint dots — a spongy patch", "Quick but faint", "Low to moderate"]
      ]
    },
    {
      "type": "text",
      "heading": "Time to Appear: The Clock Is a Gauge",
      "body": "Bleed-out speed is a measurement. The wider the mouth and the larger the reservoir, the faster penetrant returns to the surface:\n\n- **Immediate and strong** — gross porosity, deep open cracks, large pits. The indication blooms as the developer film dries.\n- **Slow and building** — tight flaws over real depth: fatigue cracks, narrow-mouthed quench cracks, tight seams. The mark may be barely visible at two minutes and unmistakable at ten.\n- **Quick, faint, then stalled** — shallow scratches, broad shallow conditions, and removal residue. Whatever volume existed is spent in the first moments.\n\nTwo practical rules follow. First, **watch parts during the first minutes of development** whenever the job allows — speed of appearance is interpretation data that no later observation can recover. Second, **respect both ends of the development window**. Reading early undersizes exactly the flaws that matter most, the tight ones; reading late lets indications spread, merge, and blur. Typical procedures set a minimum on the order of 10 minutes and a definite maximum — the written procedure governs both."
    },
    {
      "type": "figure",
      "figureId": "pt2-3-1-fig-b",
      "caption": "Bleed-out speed separates flaw families: open, voluminous flaws bloom at once; tight, deep cracks build steadily; shallow conditions flash faint and stall."
    },
    {
      "type": "text",
      "heading": "Persistence: Indications That Come Back",
      "body": "Persistence is the indication's staying power — and your last diagnostic lever.\n\nAn indication keeps growing as long as its reservoir keeps feeding. Deep flaws produce **persistent** indications that strengthen and survive the whole window. Shallow conditions produce marks that stall early and can even **fade** as their small charge of penetrant spreads thin through the developer. Fluorescent indications also dim if the dye is abused — prolonged UV-A exposure and excessive heat both degrade fluorescence — so a part parked under the booth lamp all afternoon no longer reads the way it did at ten minutes.\n\nThe classic persistence test is the **redevelopment check**: lightly wipe the indication away with a solvent-dampened swab and watch the spot.\n\n- **It returns fast and strong** — there is volume below. The discontinuity is real and has depth.\n- **It returns weakly, or not at all** — little or nothing remains below: a shallow condition or surface residue.\n\nUse the check sparingly. Every wipe removes penetrant and the solvent dilutes what is left — one check, perhaps two, is the limit before the evidence itself is gone. If doubt survives the check, there is only one honest answer: clean the part and reprocess from the beginning."
    },
    {
      "type": "callout",
      "variant": "key",
      "title": "Identity = shape + strength + speed + staying power",
      "body": "No single cue convicts. A jagged line that builds slowly and redevelops after a wipe is a crack until proven otherwise; a faint patch that stalls and never returns is a surface or removal condition until proven otherwise — and in both directions the proof is **reprocessing**, never wishful thinking. Identify the discontinuity first; only then evaluate it against the acceptance criteria. Your written procedure governs the development window and any redevelopment practice."
    }
  ],
  "figures": [
    { "id": "pt2-3-1-fig-a", "title": "Indication morphology by discontinuity type", "file": "pt2-3-1-fig-a.svg" },
    { "id": "pt2-3-1-fig-b", "title": "Bleed-out behavior vs development time", "file": "pt2-3-1-fig-b.svg" }
  ],
  "interactive": {
    "type": "scenario",
    "title": "Bleed-Out Behavior Predictor",
    "intro": "Four parts are coming out of the developer station. For each one, commit to a prediction — appearance, timing, or persistence — before the indication forms. Then see how the bleed-out behaves.",
    "steps": [
      {
        "prompt": "A landing-gear link with service time arrives for fluorescent PT; engineering suspects a fatigue crack at a machined radius. Nonaqueous developer has just flashed dry. What do you expect at the radius, and when?",
        "options": [
          "A broad rounded glow the instant the developer dries",
          "A thin, jagged line that starts faint and keeps strengthening through the development window",
          "A cluster of pinpoint dots appearing after about a minute",
          "Nothing until the part is rewarmed to drive the penetrant out"
        ],
        "correct": 1,
        "feedback": "A service fatigue crack is a tight mouth over real depth — a reservoir that drains slowly. The indication starts faint and builds for the entire development period, which is exactly why reading the part early undersizes the most dangerous flaw on the bench. Heat is not what drives bleed-out; the developer's blotting action is."
      },
      {
        "prompt": "Next: the machined face of a sand casting with suspected gas porosity. How will those indications behave?",
        "options": [
          "Round, well-defined spots that bloom almost immediately as the developer dries",
          "Jagged lines that build slowly over ten minutes",
          "A smooth continuous line curving across the face",
          "A faint haze with no defined shape that fades within a minute"
        ],
        "correct": 0,
        "feedback": "Gas pores are open volumes with relatively generous mouths: penetrant returns fast, so rounded indications appear nearly at once. Shape says cavity; speed says wide mouth and easy volume. Slow-building jagged lines belong to tight cracks, not pores."
      },
      {
        "prompt": "On a weld toe, a strong linear indication sits in a congested area of bleed-out. You lightly wipe it with a solvent-dampened swab and watch: within a minute, a crisp line re-forms in the same place. What did the redevelopment just tell you?",
        "options": [
          "The indication was false — real indications never survive a wipe",
          "The developer is contaminated and must be replaced",
          "Nothing — redevelopment behavior is random",
          "The discontinuity has real depth and volume — the reservoir below refilled the mark"
        ],
        "correct": 3,
        "feedback": "Wiping removes the surface mark, not the trapped penetrant. Fast, strong redevelopment means a reservoir with depth is re-feeding the developer — a significant discontinuity. Budget the technique: each wipe removes penetrant and the solvent dilutes what remains, so one check — perhaps two — is the limit."
      },
      {
        "prompt": "Last part: a broad, faint, fuzzy patch on a casting boss. It appeared quickly, stopped growing, and after a careful wipe it never returns. Your call as the Level II?",
        "options": [
          "Reject the part — faint diffuse patches are cracks by definition",
          "Treat it as a probable shallow surface condition or removal residue — and if any doubt remains, clean and fully reprocess before disposition",
          "Accept the part immediately — faint always means harmless",
          "Extend development by several hours until the patch returns"
        ],
        "correct": 1,
        "feedback": "Quick, faint, stalled, and no re-bleed adds up to a tiny or nonexistent reservoir: a broad shallow condition or imperfect removal — not a tight, deep flaw. But interpretation is never a guess in either direction: a questionable indication means reprocess, and disposition comes only from the acceptance criteria."
      }
    ]
  },
  "checkQuestions": [
    {
      "question": "On a thin wall of an aluminum sand casting, PT shows a smooth, narrow, continuous indication curving gently across the surface. Which discontinuity fits that signature?",
      "options": [
        "Cold shut",
        "Fatigue crack",
        "Gas porosity",
        "Grinding checks"
      ],
      "correct": 0,
      "explanation": "Two streams of metal that met too cold to fuse leave a smooth, narrow, curving line — and thin walls far from the gate are where metal arrives coldest. A crack would read jagged, porosity rounded, and grinding checks as a network of fine sharp lines."
    },
    {
      "question": "Two linear indications on the same part are equal in length, but one is wide and bright while the other is thin and faint. What primarily drives that difference?",
      "options": [
        "The color of the penetrant used",
        "The form of developer applied",
        "The volume of penetrant trapped in each discontinuity",
        "The intensity of the UV-A lamp"
      ],
      "correct": 2,
      "explanation": "Bleed-out — and therefore indication width and brightness — scales with the trapped volume, which is set by each flaw's depth and mouth width. Penetrant color, developer form, and lamp intensity act on both indications equally; only the reservoirs differ."
    },
    {
      "question": "A forging lap shows as an intermittent, broken line rather than a continuous one. What is the most likely reason?",
      "options": [
        "The lap fused back together during heat treatment",
        "Machining or other working smeared metal over parts of the opening, so penetrant entered only where it remains open",
        "Intermittent lines are produced only by porosity",
        "The developer film was applied too thin"
      ],
      "correct": 1,
      "explanation": "Peening, machining smear, grinding, and plating can close sections of a linear opening. Bleed-out occurs only at the still-open segments, so the indication breaks into dashes — and it deserves the same suspicion as a continuous line."
    },
    {
      "question": "Which behavior most strongly suggests a large-volume discontinuity with a wide-open mouth, such as gross porosity?",
      "options": [
        "A faint line that appears late in the window",
        "No indication until the part is re-rinsed",
        "A mark that grows slowly for the full development time",
        "A strong indication blooming almost immediately as the developer dries"
      ],
      "correct": 3,
      "explanation": "Bleed-out speed tracks mouth width and reservoir volume. Wide-open, voluminous flaws return penetrant the moment the developer film forms; slow, steady growth is the signature of tight, deep flaws instead."
    },
    {
      "question": "You lightly wipe a faint linear indication with a solvent-dampened swab and it does not redevelop. What should you conclude and do?",
      "options": [
        "The flaw is deep and dangerous — reject the part",
        "The indication was false — accept the part as is",
        "Little or no penetrant remained below the surface — likely a shallow condition or residue; if doubt remains, clean and reprocess before any disposition",
        "Spray penetrant directly on the spot and read it again in one minute"
      ],
      "correct": 2,
      "explanation": "No re-bleed means no significant reservoir — typical of shallow conditions or removal residue. But absence of redevelopment is not proof of acceptability by itself, and local re-application of penetrant is not a valid retest: when doubt remains, the part is cleaned and fully reprocessed."
    }
  ],
  "references": [
    "CP-105-2024 PT Topical Outline §3.1 (Level II: reason for, appearance, time to appear, and persistence of indications)",
    "ASTM E1417/E1417M, liquid penetrant testing practice (development and interpretation, general reference)",
    "ASTM E165/E165M, liquid penetrant examination practice (interpretation guidance, general reference)",
    "ASME BPVC Section V, Article 6, liquid penetrant examination (general reference)"
  ]
}
