Repository: benson8708/NDTAcademy

# NDTAcademy.com

Repo: https://github.com/benson8708/NDTAcademy · Online NDT training platform — Next.js (App Router) + Supabase. Competes with WorldSpec by pairing
self-paced, CP-105-traceable method training with **audit-ready formal training records**
(active-engagement hour tracking, SNT-TC-1A 2024 / NAS410 hour mapping, exportable company records).

## Repo layout

| Path | What it is |
|---|---|
| `web/` | The production Next.js app (TypeScript, no CSS framework — ported design system) |
| `supabase/migrations/` | Schema + RLS + seed migrations (catalog, 5,011-question bank) |
| `site/` | Original static prototype — now the design/content reference only |

File: web/src/data/content/pt/pt2-3-2.json
{
  "lessonId": "pt2-3-2",
  "title": "Environment, Smearing, Sequence, and Part Preparation",
  "narrationScript": "An indication can be lost before the first drop of penetrant goes on. This lesson covers everything surrounding the test. Temperature first. Standard processing holds the part and materials between forty and one hundred twenty-five degrees Fahrenheit. Cold penetrant thickens and fills flaws slowly, while heat dries the film and permanently fades fluorescent dye. Outside the band, you either restore the part to the band or run a procedure qualified at that temperature. Lighting next. Visible red dye wants at least one hundred footcandles of white light at the surface. Fluorescent inspection inverts the rule, a darkened booth at two footcandles or less with at least one thousand microwatts per square centimeter of UV-A making the dye glow. Then surface history. Peening, blasting, sanding, buffing, and aggressive machining smear metal over crack mouths and blind the test, and a controlled etch reopens them. Hence the sequence rule. Inspect after every operation that can create or expose a flaw, before anything that smears, seals, or coats the surface. Strip coatings, clean, etch when required, dry, then test.",
  "sections": [
    {
      "type": "text",
      "heading": "The Temperature Window and Its Edges",
      "body": "Standard practice holds the part, the penetrant, and everything that touches them between **40 and 125 °F (4 and 52 °C)** during processing. The band exists because temperature changes the liquid you are working with - and the surface it is working on.\n\nAt the **cold end**, viscosity climbs and capillary filling slows, so procedures extend dwell as parts approach 40 °F. Below the band, stop: water-washable penetrants, hydrophilic removers, and aqueous developers can freeze or behave unpredictably, and a cold part sweats - condensation sitting in a flaw blocks penetrant entry as surely as oil. The cures are to bring part and materials into the band, or to run a procedure **specifically qualified at the nonstandard temperature** - typically demonstrated by processing cracked comparator blocks at both the standard and the proposed temperature and comparing the indications.\n\nAt the **hot end**, the penetrant's volatile constituents flash off; the film thickens, dries, and stops feeding the flaws. Worse, fluorescent dyes suffer **heat fade** - brightness lost to overheating does not come back. That is why dryers are held to about **160 °F part temperature** maximum, and why a part fresh from a dryer, a weld, or a hot process must cool back into the band before penetrant touches it."
    },
    {
      "type": "text",
      "heading": "Lighting From White to Ultraviolet",
      "body": "PT delivers its verdict to the human eye, so lighting is a process variable with the same standing as dwell time - measured with a calibrated meter, at the part surface, and recorded.\n\n**Visible (Type II)** inspection lives on **color contrast** - red dye against white developer - and wants the surface flooded with white light: commonly a minimum of **100 fc (≈1,000 lux)** at the examination surface. Intensity falls off rapidly with distance, so the meter goes where the part sits, not where the fixture looks bright.\n\n**Fluorescent (Type I)** inspection inverts the rule. The dye absorbs **UV-A** (320-400 nm, peaking near 365 nm) and re-emits **yellow-green light near 550 nm**, close to the eye's peak response. The indication's glow is fixed by the dye and the UV-A dose, so contrast is controlled by *darkness*: at least **1,000 µW/cm² of UV-A** at the examination surface and **no more than 2 fc** of ambient white light in the booth. Every footcandle of white leakage - a propped door, a cracked lamp filter, fluorescing paper or clothing - raises the background and washes indications out.\n\nThe inspector is part of the system: dark-adapt **at least 1 minute** per ASTM E1417 - codes such as ASME Section V, Article 6 require 5 - before evaluating; let mercury-vapor lamps warm to stable output before metering or inspecting; and never examine through **photochromic or permanently tinted lenses**. LED UV-A lamps are qualified and checked under **ASTM E3022** where the contract invokes it."
    },
    {
      "type": "figure",
      "figureId": "pt2-3-2-fig-a",
      "caption": "Visible PT floods the surface with white light; fluorescent PT starves the booth of it and lets UV-A make the dye glow - two routes to the same goal, maximum contrast."
    },
    {
      "type": "text",
      "heading": "Metal Smearing: Flaws Sealed by Surface Work",
      "body": "Metal at a worked surface does not just abrade away - it **flows**. Peening media, blast grit, abrasive paper, wire bristles, buffing wheels, and dull cutting tools all plastically smear a thin, ductile layer across the surface, and that layer folds over crack mouths like pie crust over a knife slit. A smeared lip only **a few ten-thousandths of an inch** thick seals the opening completely - and a sealed flaw produces no indication, no matter how well the rest of the process is run.\n\nTreat these operations as smear suspects whenever they touch a surface bound for PT: **shot peening, abrasive, grit, or vapor blasting, plastic media blasting, tumbling, wire brushing, sanding, buffing and polishing, lapping, honing, grinding, and aggressive machining**. Soft alloys - aluminum and magnesium - smear most readily, but titanium, nickel alloys, and steel are not immune.\n\nHere is the trap: a grit-blasted part arrives looking *better* than it ever has - bright, uniform, clean. The Level II habit is to read the **traveler**, not the shine. If a smearing operation precedes the inspection, the test may be blind until the surface is chemically etched - and 'it looked fine' is not a defense an audit accepts."
    },
    {
      "type": "figure",
      "figureId": "pt2-3-2-fig-b",
      "caption": "Surface work folds metal over the crack mouth and blinds PT; a controlled etch dissolves the smeared layer and restores capillary entry."
    },
    {
      "type": "text",
      "heading": "Etching: The Fix and Its Side Effects",
      "body": "The repair for a smeared surface is a **controlled chemical etch**: an acid or alkaline solution dissolves the thin layer of displaced metal and reopens the flaw mouths beneath it. *Controlled* is the operative word - the etchant, the immersion time, and the amount of metal removed are set by the governing specification and the **cognizant engineering organization**, never improvised at the tank. Whether an etch is required at all is likewise an engineering call: practices such as ASTM E1417 require etching before penetrant examination **when the contract or specification invokes it**.\n\nEtching has side effects a Level II must manage:\n\n- **Residues kill fluorescence.** Acid and chromate residues left on the surface or in flaws degrade fluorescent dye brightness - so neutralize, rinse thoroughly, and dry completely before penetrant goes on.\n- **Hydrogen embrittlement.** Acids charge high-strength steels with hydrogen; specifications may require a **hydrogen-relief bake** after etching. Your procedure governs.\n- **Etching undoes peening.** Shot peening earns its keep by leaving a thin compressive surface layer - and an etch dissolves exactly that layer. You do not 'peen now, etch and inspect later': the sound sequence is **penetrant inspection before peening**, and any post-peen etch needs engineering disposition."
    },
    {
      "type": "callout",
      "variant": "standard",
      "title": "The sequence rule, in one breath",
      "body": "Final penetrant inspection comes **after** the last operation that can create or expose a surface discontinuity - machining, grinding, welding, straightening, heat treating - and **before** any operation that can smear, close, or cover one - peening, blasting, buffing, plating, anodizing, painting. When a smearing operation must precede the test, the surface is **etched first where the specification requires it**, and coated parts are inspected **after stripping**, never through the coating. Some welding codes add a hold - up to 48 hours on crack-sensitive high-strength steel welds - so delayed cracking has time to appear before the final inspection."
    },
    {
      "type": "text",
      "heading": "Part Preparation in Practice: Stripping, Cleaning, Drying",
      "body": "For new manufacture, sequencing is mostly scheduling. For in-service hardware, **you** create the inspectable surface - and the order matters.\n\n- **Strip coatings first.** Penetrant cannot interrogate metal through paint, primer, anodize, or plating - the coating bridges and seals the openings, so inspection through a coating happens only when the engineering authority explicitly allows it. Chemical stripping is preferred for PT preparation precisely because it does not deform metal; mechanical removal - plastic media blast, abrasive blast, sanding - smears, and specifications commonly require an **etch after mechanical stripping** before penetrant is applied.\n- **Match the cleaning to the contaminant.** Solvent wipe or vapor degrease for oils and greases; alkaline or ultrasonic cleaning for heavy or batched soils; acid pickling for rust and scale. The Level I rules still stand - the Level II adds the *why*: anything left in the flaw cavity either blocks entry or dilutes and degrades the penetrant that gets in.\n- **Dry like it matters.** Water or solvent sitting in a flaw is invisible sabotage. Dry per procedure - typically warm circulating air with **part temperature at or below about 160 °F** - then let the part cool into the 40-125 °F band before penetrant application.\n\nLast, read the part's history before you process it. The router tells you what touched this surface - and whether you are about to inspect a part, or merely test its smeared shell."
    },
    {
      "type": "table",
      "caption": "Prior operations and the correct PT response - typical practice; the governing procedure and engineering authority rule.",
      "headers": ["Prior operation", "What it does to PT", "Correct placement / response"],
      "rows": [
        ["Heat treating, welding, straightening", "Can create cracks - quench, delayed, or strain-induced", "Final PT after these operations, including any code-required hold on crack-sensitive welds"],
        ["Machining, grinding, honing, lapping", "Can create tears and grinding cracks - and smear flaw mouths shut", "PT after the operation; etch first when smearing is suspected or specified"],
        ["Shot peening", "Plastic flow seals surface openings; a later etch would strip the compressive layer", "PT before peening - never plan on etching afterward"],
        ["Abrasive, grit, or vapor blasting; wire brushing; sanding; buffing", "Smears metal over flaw mouths even while it 'cleans'", "Avoid before PT, or follow with the specified etch"],
        ["Painting, plating, anodizing", "Coating bridges and seals surface openings", "PT before coating; strip - chemically where possible - before in-service PT"],
        ["Acid etching or pickling", "Reopens smeared flaws but leaves residues and can charge steel with hydrogen", "Neutralize, rinse, and dry before penetrant; hydrogen-relief bake when required"]
      ]
    }
  ],
  "figures": [
    {
      "id": "pt2-3-2-fig-a",
      "title": "Two lighting regimes: visible vs fluorescent",
      "file": "pt2-3-2-fig-a.svg"
    },
    {
      "id": "pt2-3-2-fig-b",
      "title": "Smeared metal and the etch that reopens it",
      "file": "pt2-3-2-fig-b.svg"
    },
    {
      "id": "pt2-3-2-fig-c",
      "title": "Process routing: where final PT belongs",
      "file": "pt2-3-2-fig-c.svg"
    }
  ],
  "interactive": {
    "type": "hotspot",
    "title": "Place the Final Penetrant Inspection",
    "intro": "A high-strength steel landing-gear link follows the routing below. Click the numbered point where the final fluorescent penetrant inspection belongs.",
    "figureId": "pt2-3-2-fig-c",
    "regions": [
      {
        "x": 172,
        "y": 87,
        "w": 76,
        "h": 76,
        "label": "Point 1 - after rough machining",
        "isTarget": false,
        "feedback": "Too early for the final inspection. Heat treatment can quench-crack the part, and finish machining and grinding can crack or smear the surface after this point. An in-process check here can be useful - the final PT cannot be."
      },
      {
        "x": 34,
        "y": 262,
        "w": 76,
        "h": 76,
        "label": "Point 2 - after the etch, before shot peen",
        "isTarget": true,
        "feedback": "Correct. Every flaw-producing operation - machining, heat treat, grinding - is behind you, the etch has reopened anything smearing closed, and the surface is still bare. Inspect now, then peen and coat."
      },
      {
        "x": 245,
        "y": 262,
        "w": 76,
        "h": 76,
        "label": "Point 3 - after shot peening",
        "isTarget": false,
        "feedback": "Too late. Peening has already folded metal over any crack mouths, and etching now would dissolve the compressive layer the peen was applied to create. PT belongs before the peen."
      },
      {
        "x": 491,
        "y": 262,
        "w": 76,
        "h": 76,
        "label": "Point 4 - after anodize and paint",
        "isTarget": false,
        "feedback": "Too late. Coatings bridge and seal surface openings - penetrant cannot interrogate the metal through them. Inspecting here would mean stripping the brand-new coating."
      }
    ]
  },
  "checkQuestions": [
    {
      "question": "A water-washable fluorescent inspection is scheduled on parts stored overnight in an unheated trailer; part temperature reads 34 °F. What does standard practice require?",
      "options": [
        "Proceed, but double the penetrant dwell to compensate for the cold",
        "Bring the part into the standard 40-125 °F band - or use a procedure specifically qualified at the lower temperature - before applying penetrant",
        "Switch to a visible-dye penetrant, which is unaffected by temperature",
        "Apply the penetrant cold and warm the part during dwell with a torch"
      ],
      "correct": 1,
      "explanation": "Below 40 °F the process is outside its qualified range: viscosity is up, aqueous materials can freeze, and condensation can wet the surface. Dwell extension alone does not requalify the process, dye type does not change the physics, and uncontrolled torch heating risks overshooting the band and drying the film. Warm the part properly, or run a procedure qualified at temperature - typically demonstrated on cracked comparator blocks."
    },
    {
      "question": "A fluorescent booth checks out at 1,200 µW/cm² of UV-A, but a propped door lets ambient white light reach 10 fc at the part, and indications look washed out. Why?",
      "options": [
        "White light chemically destroys the fluorescent dye in the flaw",
        "Ambient white light reduces the UV-A output of the lamp",
        "The developer only blots penetrant out of flaws in darkness",
        "An indication's glow is fixed, so raising the background brightness collapses the contrast ratio and the eye can no longer pick the indication out"
      ],
      "correct": 3,
      "explanation": "Fluorescent PT is a brightness-contrast method: the glow is set by the dye and the UV-A dose, so visibility depends on a near-black background. At 10 fc the background luminance swamps the fixed indication brightness - which is why practices cap booth ambient light at about 2 fc. The dye is not destroyed and lamp output is unchanged; close the door and dark-adapt again before evaluating."
    },
    {
      "question": "Machined steel fittings arrive for PT 'pre-cleaned' by grit blasting, and they look spotless. What is the Level II concern?",
      "options": [
        "Blasting plastically flows surface metal over crack mouths - the parts may be sealed against penetrant entry and need the specified etch before testing",
        "Grit blasting work-hardens the surface so penetrant cannot wet it",
        "Blasting residue fluoresces and will produce false linear indications",
        "The roughened surface holds too little penetrant for indications to form"
      ],
      "correct": 0,
      "explanation": "Blasting plastically deforms the surface; displaced metal folds over crack mouths and seals them against capillary entry even as the part looks cleaner than ever. When smearing operations precede PT, the specification commonly requires a controlled chemical etch to remove the smeared layer before testing. Wetting, fluorescing grit, and surface 'capacity' are not the failure mechanisms."
    },
    {
      "question": "A router for a high-strength steel link reads: finish grind, then shot peen, then fluorescent PT, then paint. What should a Level II flag?",
      "options": [
        "Nothing - PT falls after grinding and before paint, which satisfies sequencing",
        "PT should move after painting so the inspection covers the final surface",
        "PT must move ahead of shot peening - peening smears metal over crack mouths, and etching after peening would strip the compressive layer it was applied to create",
        "Shot peening must always be performed after painting"
      ],
      "correct": 2,
      "explanation": "Peening seals surface openings by plastic flow, so a crack would be invisible to the PT that follows it. Etching after peening is not the answer either - it dissolves the thin compressive layer peening exists to create. The inspection moves ahead of the peen: after grinding (and any required etch), before peening and paint."
    },
    {
      "question": "After an acid etch to remove smeared metal, which preparation step protects the fluorescent inspection that follows?",
      "options": [
        "Apply developer immediately so it absorbs any leftover acid",
        "Neutralize and rinse the etchant completely, then dry the part - acid and chromate residues degrade fluorescent dye brightness",
        "Apply penetrant while the surface is still wet so the etchant carries it into the flaws",
        "Heat the part well above the dryer limit to burn off the residues"
      ],
      "correct": 1,
      "explanation": "Acid and chromate residues left on the surface or in flaws degrade fluorescent dye brightness, and any liquid trapped in a flaw blocks or dilutes penetrant entry. The etched part is neutralized, rinsed, and dried, then processed. Penetrant on a wet surface and 'burn-off' above the dryer limit both destroy the inspection, and developer is not a cleanup tool."
    }
  ],
  "references": [
    "CP-105-2024 PT Level II Topical Outline §3.1.6-3.1.9 (temperature and lighting, metal smearing, sequence, part preparation)",
    "ASTM E1417/E1417M, liquid penetrant testing practice (temperature band, lighting minimums, sequencing and etching requirements)",
    "ASTM E165/E165M, liquid penetrant examination practice (general reference)",
    "ASTM E3022, LED UV-A lamp practice (fluorescent examination lighting)"
  ]
}

File: web/src/data/content/pt/pt2-3-3.json
{
  "lessonId": "pt2-3-3",
  "title": "Factors Affecting Indications",
  "narrationScript": "Every indication you read is a report on two things at once — the flaw, and the process that revealed it. The same crack can blaze, glow faintly, or stay silent depending on four factor groups. Precleaning decides whether penetrant can enter: oil, water, or residue in the flaw blocks or dilutes it, and acid or chromate residues quench fluorescent dye. The penetrant used sets the ceiling: type, method, and sensitivity level fix how bright an indication can ever be, and a degraded or contaminated tank lowers that ceiling for every part it touches. Prior processing decides whether the flaw is even open — peening, blasting, and machining smear metal over crack mouths, and coatings bridge them shut. Technique controls the rest: dwell, removal discipline, developer film, and lighting. When an indication looks weak, work the chain backward. One bad part points at cleaning or part history. Every part dim — including the known-defect panel — points at materials, equipment, or technique. Diagnose the factor before you judge the part.",
  "sections": [
    {
      "type": "text",
      "heading": "The Indication Reports the Whole Process",
      "body": "At Level I you learned to make indications form. At Level II you read them critically — because an indication's brightness, size, and definition report on more than the flaw. They report on every process variable upstream of your eyes. The same fatigue crack can produce a bold, sharply defined line one day and a faint string of dots the next; the crack did not change — the process did.\n\nThe Level II topical outline groups the influencing factors into four: **precleaning**, the **penetrant used**, **prior processing**, and the **technique used**. Two properties make these four worth a full lesson:\n\n- **They gate in sequence.** The flaw must be open (prior processing), its cavity empty and wettable (precleaning), the penetrant must enter, survive removal, and carry bright dye (materials and technique), and the result must be developed and seen (technique). A failure at any gate cannot be recovered at a later gate — no developer rescues a flaw the penetrant never entered.\n- **They compound.** Marginal cleaning plus a slightly aggressive wash can together hide a flaw that either error alone would have left visible.\n\nThe habit this lesson builds: before you evaluate an indication — or the absence of one — ask whether the process was capable of showing you the truth."
    },
    {
      "type": "figure",
      "figureId": "pt2-3-3-fig-a",
      "caption": "Four factor groups gate the result in sequence — the weakest one sets the quality of the indication you read."
    },
    {
      "type": "text",
      "heading": "Precleaning: The Gate at the Flaw Mouth",
      "body": "Penetrant can only enter an opening that is **empty and wettable**. Precleaning failures attack the indication three ways:\n\n- **Blocking the cavity.** Oils, greases, machining coolants, and water sitting inside the flaw leave no room for penetrant. The result is a weak, fragmented indication — or none at all. A flaw partly full of soil yields a partly formed indication that undersizes the discontinuity.\n- **Diluting and degrading the dye.** Cleaning solvent or rinse water trapped in the flaw mixes with whatever penetrant does enter, thinning the dye into a pale, watery indication. Worse, **acid and chromate residues attack fluorescent dyes directly** — even small traces can quench fluorescence, which is why rinsing and neutralizing after chemical cleaning or etching matter as much as the cleaning itself.\n- **Destroying contrast.** Residue left on the surface holds penetrant through removal and reads as background fluorescence or stain. Fine indications do not disappear — they drown.\n\nDrying belongs to precleaning: a part that enters penetrant with water or solvent still evaporating from its flaws has its cavities already occupied. The signature of a precleaning failure is **part-specific** — one part or one lot reads dim or dirty while the rest of the line, and the known-defect process-control panel, look normal."
    },
    {
      "type": "text",
      "heading": "The Penetrant Used Sets the Ceiling",
      "body": "The penetrant system sets the **ceiling** on indication quality — no technique can extract more brightness than the materials can deliver.\n\n- **Type.** Type I fluorescent penetrant viewed under UV-A in a darkened area gives far higher contrast than Type II visible red dye in white light; that is why fluorescent systems are specified for tight, fatigue-critical work. Substituting visible dye where fluorescent is specified lowers the ceiling immediately.\n- **Sensitivity level.** Under AMS 2644, Type I penetrants are classified into sensitivity levels ½ through 4 — ultralow to ultrahigh; Type II carries a single level. A tight crack holds a minuscule volume of penetrant, so indication brightness rides on dye brilliance: run a Level 1 penetrant where engineering requires Level 3 and fine flaws turn dim — or drop below visibility entirely. The level is selected by the governing specification, never by the operator.\n- **Method.** Method A water-washable penetrant carries built-in emulsifier, making it the most vulnerable to overwash from broad, shallow flaws. Post-emulsifiable Methods B (lipophilic) and D (hydrophilic) keep flaw-trapped penetrant water-insoluble until a separate, controlled emulsification step — which is why post-emulsifiable systems are commonly specified where the highest sensitivity must survive removal. Method C, solvent-removable, rides on wiping discipline — covered under technique.\n- **Condition.** Even listed, qualified materials degrade in use: water contamination in a water-washable tank, heat from hot parts or dryer carryover, and cross-contamination between chemistries all dim fluorescence. The scheduled in-use checks — brightness, water content, removability — exist to catch exactly this.\n\nThe signature of a materials problem is **systemic**: every part reads dim, and so does the known-defect panel."
    },
    {
      "type": "text",
      "heading": "Prior Processing: What Happened Before Your Line",
      "body": "Everything the part went through before it reached you decides whether the flaw is still **open to the surface** — the method's first non-negotiable.\n\n- **Mechanical smearing.** Shot peening, abrasive or vapor blasting, machining, grinding, honing, lapping, buffing, sanding, and wire brushing plastically flow surface metal. On a ductile alloy the smeared lip seals crack mouths, and a known-cracked part can process completely clean. That is why specifications call for penetrant inspection **before** peening where possible, and why **etching** — when the governing specification requires it — removes the smeared layer and reopens the flaws.\n- **Coatings.** Paint, anodize, and plating bridge flaw openings, so standard practice performs PT **prior to** surface treatments unless otherwise specified. Inspecting through a coating is qualified, documented business — never a default.\n- **Thermal and chemical history.** Heat-treat scale and weld oxides plug openings. Pickling and etching open flaws — but leave acids that must be neutralized and rinsed before penetrant, because trapped acid quenches fluorescent dye.\n- **Previous penetrant tests.** Dried residue from an earlier test occupies the flaw, resists fresh penetrant, and its degraded dye gives little light. Worst case: residual **visible red dye quenches fluorescent penetrant**, which is why specifications generally prohibit fluorescent examination of a surface previously processed with Type II visible penetrant.\n\nPrior-processing failures mimic precleaning failures — part-specific, often lot-specific — but no amount of recleaning fixes them. The fix lives in the part's process records and, where specified, etch."
    },
    {
      "type": "text",
      "heading": "Technique: The Variables in Your Hands",
      "body": "With an open, clean flaw and qualified materials, the indication now depends on discipline.\n\n- **Application and dwell.** Dwell below the procedure minimum — commonly at least 10 minutes — leaves tight flaws partly filled and indications faint. Penetrant must stay wet through dwell; a dried film stops feeding the flaw. Standard practice keeps part and materials in a working band of roughly 40 to 125 °F: cold penetrant thickens and enters slowly, while excess heat degrades the dye.\n- **Removal.** Overwashing is the classic technique kill: water too hot, too long, or at too high a pressure — typical limits sit near 50 to 100 °F with a coarse spray at no more than about 40 psi — strips penetrant out of broad, shallow flaws first. Emulsifier left beyond its qualified contact time does the same chemically. On Method C work the rule is solvent on the **wiping cloth, never flushed onto the surface** — a solvent flush dissolves penetrant straight out of the flaws.\n- **Developer.** Too thin a film gives no blotting action; too heavy a coat buries fine bleed-out. Reading before development time has run — commonly at least 10 minutes — means judging indications that have not finished forming.\n- **Viewing.** A formed indication still has to be seen. Fluorescent examination typically requires at least 1,000 µW/cm² of UV-A at the examination surface with ambient white light at or below about 2 footcandles, eyes dark-adapted for at least one minute, and no photochromic lenses. Visible-dye examination commonly requires at least 100 footcandles of white light. A weak lamp or a bright booth erases indications as surely as an overwash.\n\nTechnique failures can be part-specific — one rushed rinse — or systemic, like a mis-set wash station. The wash, dryer, and light settings are the first audit stops."
    },
    {
      "type": "figure",
      "figureId": "pt2-3-3-fig-b",
      "caption": "One processing line, four process histories: only the first panel reports the flaw faithfully — the other three report a process problem."
    },
    {
      "type": "table",
      "caption": "Symptom-to-cause diagnosis — typical patterns; part history and the written procedure govern.",
      "headers": ["Symptom at the inspection station", "Likely factor group", "Typical root cause", "First move"],
      "rows": [
        ["Dim, fragmented, or watery indications on one part; heavy background", "Precleaning", "Oil, water, or cleaner residue in the flaw; soils on the surface", "Reclean, dry, and fully reprocess that part"],
        ["No indications on a burnished or freshly blasted surface with a crack history", "Prior processing", "Peening, blasting, or machining smeared metal over flaw mouths", "Check process records; etch when specified, then reprocess"],
        ["No fluorescent response where a visible-dye test once marked a flaw", "Prior processing", "Residual Type II dye quenching fluorescence; old penetrant plugging the flaw", "Review part history; disposition per the governing specification"],
        ["Broad, shallow indications gone; tight cracks still show", "Technique", "Overwash — water time, temperature, pressure, or emulsifier overtime", "Audit removal parameters against the procedure"],
        ["All parts dim — and the known-defect panel dim too", "Penetrant used", "Degraded, contaminated, or wrong-sensitivity penetrant; weak UV-A source", "Stop; verify materials and lights; reprocess parts since the last good check"],
        ["Indications slow to form and faint across a cold morning shift", "Technique", "Part or penetrant below the working temperature band; dwell cut short", "Verify temperatures and dwell time against the procedure"]
      ]
    },
    {
      "type": "callout",
      "variant": "key",
      "title": "Work the chain backward",
      "body": "A degraded indication is a symptom — diagnose before you disposition. First question: **one part, or every part?** Part-specific dimness points at precleaning or prior processing — the part's own history. Line-wide dimness points at materials, equipment, or technique — and your proof is the **system performance check**: a known-defect standard, such as a cracked-chrome panel, processed through the line under common practice each day before production. If the panel reads weak, the process failed, every part since the last acceptable check is suspect, and the answer is reprocess. Never pass hardware on a process that could not have shown you a flaw."
    }
  ],
  "figures": [
    { "id": "pt2-3-3-fig-a", "title": "Factor chain from process input to indication quality", "file": "pt2-3-3-fig-a.svg" },
    { "id": "pt2-3-3-fig-b", "title": "How each factor degrades the indication", "file": "pt2-3-3-fig-b.svg" }
  ],
  "interactive": {
    "type": "scenario",
    "title": "Cause-and-Effect Lab: Degraded-Indication Diagnosis",
    "intro": "Four stations, four sick indications. For each one, name the causal factor — or the first move that isolates it. Work the part-specific versus systemic question before you click.",
    "steps": [
      {
        "prompt": "A landing-gear link arrives straight from the machine shop. After full processing, the only response at a suspect fillet is a faint, broken string of dots — surrounded by smeared background fluorescence. Every other part this shift, and the morning known-defect panel, looked normal. Most likely cause?",
        "options": [
          "The penetrant tank has degraded and lost brightness",
          "Coolant and shop soil in and around the flaw — inadequate precleaning",
          "The UV-A lamp is failing",
          "Development time ran too long"
        ],
        "correct": 1,
        "feedback": "Part-specific dimness plus heavy background points at that part's surface condition. A degraded tank or weak lamp would have dimmed every part and the panel too. Reclean, dry, and fully reprocess the part."
      },
      {
        "prompt": "Overhauled compressor blades were vapor-blasted to a bright satin finish before reaching your line. Several blades with documented crack calls from teardown now process completely clean. Your first move?",
        "options": [
          "Accept the blades — blasting evidently removed the cracks",
          "Raise the penetrant sensitivity to Level 4 and rerun",
          "Double the penetrant dwell time and rerun",
          "Check whether the specification requires etch after blasting — smeared metal has likely sealed the crack mouths"
        ],
        "correct": 3,
        "feedback": "Blasting plastically smears ductile metal over crack mouths. No sensitivity level and no dwell time puts penetrant into a closed flaw — the remedy is the specified etch to reopen the surface, then full reprocessing."
      },
      {
        "prompt": "Mid-shift, every part starts reading dim under the lamp — and so does the cracked-chrome known-defect panel you run to prove the system. Which family of causes do you chase?",
        "options": [
          "Systemic: penetrant condition, UV-A intensity, or a process setting — stop and verify before inspecting more hardware",
          "Part-specific: a bad lot of castings hit the line",
          "None — normal variation; keep inspecting",
          "The panel itself is worn out; replace it and continue"
        ],
        "correct": 0,
        "feedback": "When the known-defect standard degrades along with production parts, the process is the suspect — materials, equipment, or technique. Inspection stops, the cause gets found, and every part since the last acceptable check is reprocessed."
      },
      {
        "prompt": "A welded fitting was field-checked with red visible dye last year. Today your fluorescent line shows nothing at the documented weld-toe crack, though the part processed normally everywhere else. Most likely cause?",
        "options": [
          "The crack closed itself in service",
          "Fluorescent penetrant cannot detect weld cracks",
          "Residual visible dye in the flaw is quenching the fluorescent response",
          "The developer film was too thin over the weld"
        ],
        "correct": 2,
        "feedback": "Trapped Type II red dye absorbs the fluorescent emission and old residue resists fresh penetrant entry — the reason specifications generally prohibit fluorescent examination of a surface previously processed with visible penetrant. Part history had the answer."
      }
    ]
  },
  "checkQuestions": [
    {
      "question": "Parts arrive at the penetrant line directly from machining, with water-based coolant still drying in pockets and recesses. If flaw cavities still hold liquid, what should a Level II expect?",
      "options": [
        "No effect — penetrant displaces water already in the flaw",
        "Faster indications, since liquid in the flaw speeds capillary entry",
        "Weak, diluted, or missing indications — penetrant cannot fully enter a cavity that is already occupied",
        "Brighter indications, because coolant fluoresces under UV-A"
      ],
      "correct": 2,
      "explanation": "Capillary entry needs an empty, wettable cavity. Liquid already in the flaw blocks penetrant and dilutes whatever does enter, producing pale, watery, undersized indications or none. Parts must be clean and dry before penetrant is applied."
    },
    {
      "question": "An engineering specification requires a Level 3 fluorescent penetrant on fatigue-critical hardware. The line is mistakenly charged with a Level 1 penetrant, and every processing step is then performed perfectly. What is the consequence?",
      "options": [
        "Tight, small-volume flaws may produce indications too dim to see — the materials set a ceiling no technique can recover",
        "No consequence, as long as dwell and wash are correct",
        "Indications will be larger but fewer in number",
        "Background fluorescence will increase sharply across the surface"
      ],
      "correct": 0,
      "explanation": "Sensitivity levels ½ through 4 under AMS 2644 grade a system's ability to reveal small, tight flaws. A tight crack holds a minuscule dye volume, so brightness rides on dye brilliance — a lower level than specified can leave fine flaws below visibility regardless of technique."
    },
    {
      "question": "A batch of ductile aluminum parts was shot peened before penetrant inspection, contrary to the planned sequence. Parts with known cracks now show nothing. Why?",
      "options": [
        "Peening work-hardened the surface and stopped the dye from fluorescing",
        "Peening plastically smeared metal over the crack mouths, so penetrant has no opening to enter",
        "Peening residues chemically neutralized the developer",
        "Compressive stress from peening pulls penetrant back out of the flaw"
      ],
      "correct": 1,
      "explanation": "Smearing operations — peening, blasting, buffing, some machining — flow surface metal over flaw openings and seal the door. PT is performed before peening where possible; when the specification requires it, etching removes the smeared layer and restores detectability."
    },
    {
      "question": "Indications from broad, shallow forging laps that showed reliably on first shift are missing on second shift, while tight crack indications still appear. Where should the investigation focus first?",
      "options": [
        "The developer form selected for the line",
        "The penetrant sensitivity level in the tank",
        "The UV-A lamp intensity in the booth",
        "Removal parameters — wash time, water temperature and pressure, or emulsifier contact time"
      ],
      "correct": 3,
      "explanation": "Broad, shallow flaws lose their penetrant to overremoval first; tight cracks hold theirs longest. Selective loss of shallow indications is the classic overwash signature — typical practice limits rinse water to about 50–100 °F at no more than about 40 psi."
    },
    {
      "question": "During a shift, all production parts and the daily known-defect panel both show noticeably dim indications. The correct response is to:",
      "options": [
        "Extend development time until brightness recovers",
        "Stop inspecting, verify materials and lights, and reprocess all parts run since the last acceptable system performance check",
        "Accept the parts that showed any indications and reject the rest",
        "Replace the known-defect panel, since it has evidently worn out"
      ],
      "correct": 1,
      "explanation": "A dim known-defect panel proves the process — not the parts — failed. The cause may be penetrant condition, UV-A intensity, or a process setting; until it is found and corrected, every part since the last good check is suspect and must be reprocessed."
    }
  ],
  "references": [
    "CP-105-2024 PT Topical Outline §3.2 (factors affecting indications: precleaning, penetrant used, prior processing, technique used)",
    "ASTM E1417/E1417M, liquid penetrant testing practice (process requirements and process control, general reference)",
    "SAE AMS 2644, inspection material, penetrant (types, methods, sensitivity levels)",
    "ASTM E165/E165M, liquid penetrant examination practice (general reference)"
  ]
}
