Repository: benson8708/NDTAcademy

# NDTAcademy.com

Repo: https://github.com/benson8708/NDTAcademy · Online NDT training platform — Next.js (App Router) + Supabase. Competes with WorldSpec by pairing
self-paced, CP-105-traceable method training with **audit-ready formal training records**
(active-engagement hour tracking, SNT-TC-1A 2024 / NAS410 hour mapping, exportable company records).

## Repo layout

| Path | What it is |
|---|---|
| `web/` | The production Next.js app (TypeScript, no CSS framework — ported design system) |
| `supabase/migrations/` | Schema + RLS + seed migrations (catalog, 5,011-question bank) |
| `site/` | Original static prototype — now the design/content reference only |

File: web/src/data/content/pt/pt2-4-1.json
{
  "lessonId": "pt2-4-1",
  "title": "Indications from Cracks",
  "narrationScript": "Every crack indication is a report on where the crack came from. Read three things — location on the part, orientation, and shape — and the crack usually files itself into one of three life stages. Cracks born during solidification tear hot, weak metal under restraint: ragged, branched hot tears at the thick-to-thin junctions of castings, straight centerline cracks down deep narrow weld beads, and small radial star cracks in weld craters. Cracks born during processing carry the process signature: quench cracks run deep and ragged out of keyways, holes, and sharp corners right after heat treat, while abusive grinding leaves fine, tight, shallow checks at right angles to the grinding direction. Cracks born in service are the quiet ones: a fatigue crack grows as a single sharp line perpendicular to the cyclic stress at a stress raiser, and stress-corrosion cracking branches into spider-like colonies under sustained stress in the wrong environment. The tightest cracks give the faintest lines — verify every faint linear indication before you let it go.",
  "sections": [
    {
      "type": "text",
      "heading": "Reading a Crack Indication",
      "body": "A crack is a fracture — metal actually torn apart — and where it breaks the surface it traps penetrant along its whole length, so it shows as a **linear indication**. Most acceptance criteria call an indication linear when its length is at least three times its width. A Level II, though, reads more than the shape class. The indication is a report on the flaw that produced it:\n\n- **Bleed-out strength.** The penetrant that returns is roughly proportional to the volume of the entrapment. A wide, strong, fast-growing line points to a deep, open crack. A thin, faint line points to a tight or shallow crack — or one partly plugged with soil or corrosion product.\n- **Continuity.** A continuous line means the crack breaks the surface along its full length. A broken, intermittent line often means the crack surfaces only intermittently — or that peening, machining smear, or wire brushing sealed parts of it.\n- **Shape.** A clean single line, a ragged branched cluster, a radial star, a fine network — each is a signature.\n\nInterpretation then comes down to three questions: **where** is the indication on the part, **which way** does it run, and **what shape** is it? The answers usually place the crack in one of three life stages — solidification, processing, or service — and that is exactly how this lesson is organized."
    },
    {
      "type": "text",
      "heading": "Cracks Occurring During Solidification",
      "body": "Freezing metal passes through a weak, mushy stage — partly solid grains separated by films of remaining liquid. If the mold or the surrounding structure restrains contraction at that moment, the metal does not stretch. It **tears**.\n\n- **Hot tears** in castings form at the last places to freeze under restraint: junctions of thick and thin sections, internal corners, and hot spots near gates and risers. Because the tear follows the weak grain boundaries, the indication is **ragged, branched, and often a cluster of short jagged segments**. Hot tears are relatively open to the surface, so they usually bleed strongly.\n- **Surface shrinkage cracks** come from the same shortage — solidification shrinkage with no liquid feed metal left — and they keep company with hot tears at heavy sections.\n\nA weld is a casting in miniature, and it cracks the same way while it freezes:\n\n- **Centerline (hot) cracks** run straight down the longitudinal axis of the bead, where the two solidification fronts meet and low-melting segregates freeze last. Deep, narrow beads are the classic producers.\n- **Crater cracks** form where the arc was broken abruptly: the unfilled crater solidifies and shrinks with nothing feeding it, leaving a small **star of radial cracks** — sometimes a single short line — right at the stop point. Small as they are, they are favored starting points for larger cracks in service."
    },
    {
      "type": "figure",
      "figureId": "pt2-4-1-fig-a",
      "caption": "Solidification cracks form at predictable places: ragged hot tears at restrained thick-to-thin junctions, centerline cracks where the solidification fronts of a deep narrow bead meet, and radial crater cracks at abrupt weld stops."
    },
    {
      "type": "text",
      "heading": "Cracks Occurring During Processing",
      "body": "Once the part is solid, the operations that shape, harden, and finish it can crack it — each in its own recognizable way.\n\n- **Quench cracks.** Quenching sets up violent thermal gradients, and in hardenable steels the transformation to martensite adds a volume change on top. The combined stresses let go at **geometric stress raisers**: sharp internal corners, keyways, holes, threads, abrupt section changes, even stamp marks. The crack is typically **deep, open, and ragged**, often arcing away from the corner or hole that started it, and it bleeds heavily and fast. Timing is the tell — it appears at or soon after heat treatment, which is why specifications schedule penetrant testing **after** heat treat, not before.\n- **Grinding cracks (checks).** A dull or glazed wheel, too much infeed, or inadequate coolant overheats a thin skin of a hardened surface. The skin cracks as a set of **fine, tight, shallow lines at right angles to the grinding direction** — in severe cases a complete network, called crazing. They trap very little penetrant and give the faintest indications of any crack family.\n- **Hydrogen cracks from pickling and plating.** Acid cleaning and electroplating charge hydrogen into high-strength steel; under residual stress it opens fine cracks, sometimes hours later. The post-plating bake exists to prevent exactly this.\n- **Delayed weld (cold) cracks.** Hydrogen cracking at the toe of a weld can appear hours or days after welding — the reason some welding codes deliberately hold the final inspection of crack-sensitive steels."
    },
    {
      "type": "figure",
      "figureId": "pt2-4-1-fig-b",
      "caption": "Processing cracks carry the process signature: a quench crack runs deep and ragged out of a stress raiser such as a keyway corner, while abusive grinding leaves fine, faint checks at right angles to the grinding direction."
    },
    {
      "type": "text",
      "heading": "Cracks Occurring During Service",
      "body": "Service cracks are the reason in-service inspection exists, and they are the hardest of all to see.\n\n- **Fatigue cracks** grow under cyclic stress, usually well below the yield strength. They start at the surface, at a **stress raiser** — a fillet, hole, keyway, thread root, corrosion pit, tool mark, or any prior discontinuity — and grow **perpendicular to the principal cyclic tensile stress**. The indication is a **single, sharp, well-defined line**, short and faint when the crack is young. Fatigue cracks are the tightest you will inspect: at rest the faces can be nearly closed, and service soils can plug them. They demand scrupulous pre-cleaning, the full penetrant dwell, and an honest sensitivity level.\n- **Stress-corrosion cracking (SCC)** needs three things at once: sustained tensile stress (applied or residual), a specific aggressive environment, and a susceptible alloy — austenitic stainless steel with chlorides is the textbook pair. The signature is **branched, forked, spider-like colonies** of fine cracks. Corrosion product inside the crack can choke off penetrant entry, so even deep SCC may show weakly.\n- **Thermal fatigue (heat checking)** covers heat-cycled faces — brake surfaces, hot-work die faces, exhaust hardware — with a **shallow craze network**. It resembles grinding checks; the discriminators are the part's heat-cycling history and a pattern that ignores the grinding direction.\n- **Creep cracking** appears late in the life of high-temperature plant: grain-boundary damage that links up into surface cracks, typically at welds and section changes."
    },
    {
      "type": "figure",
      "figureId": "pt2-4-1-fig-c",
      "caption": "Service crack signatures: a fatigue crack is a single sharp line at a stress raiser, perpendicular to the cyclic stress; SCC branches into spider-like colonies; thermal fatigue crazes heat-cycled faces."
    },
    {
      "type": "table",
      "caption": "Crack-origin pattern guide — read location, orientation, and shape together. Disposition always follows the written acceptance criteria.",
      "headers": ["Crack type", "Life stage", "Typical location", "Indication pattern"],
      "rows": [
        ["Hot tear", "Solidification", "Thick-to-thin junctions, internal corners, hot spots near gates and risers", "Ragged, branched cluster of jagged segments; bleeds strongly"],
        ["Centerline hot crack", "Solidification", "Longitudinal axis of deep, narrow weld beads", "Straight continuous line down the bead centerline"],
        ["Crater crack", "Solidification", "Weld stop points", "Small star of radial lines (or one short line) in the crater"],
        ["Quench crack", "Processing", "Keyways, sharp corners, holes, threads, stamp marks, section changes", "Deep, open, ragged line; heavy, fast bleed-out"],
        ["Grinding cracks", "Processing", "Ground, hardened surfaces", "Fine, tight, shallow set at right angles to grind marks; severe cases craze into a network"],
        ["Fatigue crack", "Service", "Fillets, holes, thread roots, pits — any stress raiser, on parts with service cycles", "Single sharp line perpendicular to the cyclic stress; faint when tight"],
        ["Stress-corrosion cracking", "Service", "Stressed regions exposed to a specific environment, susceptible alloys", "Branched, forked, spider-like colonies of fine lines"],
        ["Thermal fatigue", "Service", "Heat-cycled faces: brakes, hot-work dies, exhaust hardware", "Shallow craze network that ignores grinding direction"]
      ]
    },
    {
      "type": "callout",
      "variant": "key",
      "title": "Tight cracks are quiet cracks",
      "body": "The cracks that bring down hardware — fatigue, grinding checks, SCC — are exactly the ones that trap the least penetrant and draw the faintest lines. So a faint or intermittent linear indication is never wiped away and forgotten. Verify it: wipe the bleed-out once with a solvent-dampened swab, re-apply a thin coat of developer, and watch. Penetrant returning from below proves a surface-breaking flaw. If the surface was cleaned by a method that smears metal, re-clean and re-test before you believe a blank result. Virtually every acceptance standard rejects cracks outright, whatever their origin — your origin call is what guides corrective action and tells engineering where to look next."
    }
  ],
  "figures": [
    { "id": "pt2-4-1-fig-a", "title": "Solidification cracks: hot tears, centerline cracks, crater cracks", "file": "pt2-4-1-fig-a.svg" },
    { "id": "pt2-4-1-fig-b", "title": "Processing cracks: quench cracks and grinding checks", "file": "pt2-4-1-fig-b.svg" },
    { "id": "pt2-4-1-fig-c", "title": "Service cracks: fatigue, SCC, thermal fatigue", "file": "pt2-4-1-fig-c.svg" }
  ],
  "interactive": {
    "type": "sort",
    "title": "Crack Origin Classification",
    "intro": "Each card describes an indication pattern and where it was found. File it under the life stage that produced it — solidification, processing, or service. Let location, orientation, and shape do the telling.",
    "buckets": [
      "Solidification",
      "Processing",
      "Service"
    ],
    "items": [
      {
        "label": "Ragged, branched cluster of short indications where a heavy boss joins a thin casting wall",
        "bucket": 0,
        "why": "A hot tear — the junction froze last, and the mold restrained contraction while the metal was still partly liquid and weak along its grain boundaries."
      },
      {
        "label": "Small star of radial indications at the stop point of a weld bead",
        "bucket": 0,
        "why": "A crater crack — the abruptly stopped crater solidified and shrank with no feed metal, cracking radially as it froze."
      },
      {
        "label": "Straight, continuous indication down the longitudinal axis of a deep, narrow weld bead",
        "bucket": 0,
        "why": "Centerline hot cracking — the two solidification fronts meet at the centerline, where low-melting segregates freeze last and tear."
      },
      {
        "label": "Deep, fast-bleeding ragged indication arcing out of a drilled hole, found right after quench",
        "bucket": 1,
        "why": "A quench crack — thermal gradients plus transformation stresses let go at geometric stress raisers like holes, and the timing right after heat treat is the clincher."
      },
      {
        "label": "Set of fine, faint, parallel indications at right angles to the grind marks on a hardened bearing surface",
        "bucket": 1,
        "why": "Grinding cracks — localized overheating from abusive grinding checks the hardened skin perpendicular to the wheel's travel; tight and shallow, so the indications stay faint."
      },
      {
        "label": "Fine cracking discovered on a high-strength steel part shortly after electroplating",
        "bucket": 1,
        "why": "Hydrogen cracking from processing — pickling and plating charge hydrogen into high-strength steel, which opens fine cracks under residual stress; the post-plating bake exists to prevent it."
      },
      {
        "label": "One thin, sharp line at a fillet radius, perpendicular to the cyclic load, on a pump shaft with years of run time",
        "bucket": 2,
        "why": "A fatigue crack — it initiates at a stress raiser and grows perpendicular to the principal cyclic tensile stress as service cycles accumulate."
      },
      {
        "label": "Branched, forked colony of fine indications on a stressed stainless steel part exposed to chlorides",
        "bucket": 2,
        "why": "Stress-corrosion cracking — sustained tensile stress, a specific environment, and a susceptible alloy together produce its spider-like signature in service."
      }
    ]
  },
  "checkQuestions": [
    {
      "question": "A casting shows a cluster of short, ragged, branched indications concentrated where a heavy boss joins a thin wall. What is the most likely origin?",
      "options": [
        "Fatigue cracking from service vibration",
        "Grinding cracks from final machining of the boss",
        "Hot tearing during solidification — the junction froze last and tore while the metal was hot, weak, and restrained",
        "Stress-corrosion cracking caused by mold-release chemicals"
      ],
      "correct": 2,
      "explanation": "Hot tears form at the last regions to freeze under restraint — thick-to-thin junctions, internal corners, hot spots. The ragged, branched cluster following weak grain boundaries is their signature; fatigue gives a single sharp line and grinding checks come as fine parallel sets on ground faces."
    },
    {
      "question": "Grinding cracks are among the easiest crack indications to miss. Which combination explains why?",
      "options": [
        "They are very tight and shallow, so they trap little penetrant and produce fine, faint indications",
        "They are entirely subsurface, so penetrant cannot enter them at all",
        "They bleed so heavily that the developer film is overwhelmed",
        "They occur only on soft, unhardened surfaces where penetrant spreads into background"
      ],
      "correct": 0,
      "explanation": "Grinding checks are surface-breaking but tight and shallow, so the entrapment volume — and therefore the bleed-out — is tiny. That is why they demand a high-sensitivity penetrant, full dwell, and careful viewing; they are not subsurface, and they form on hardened surfaces, not soft ones."
    },
    {
      "question": "Right after heat treatment, PT on a hardened steel shaft shows a deep, heavy-bleeding, ragged indication running out of the sharp corner of a keyway. The most likely cause is",
      "options": [
        "a hot tear left over from the original casting",
        "a fatigue crack from rotating-bending loads",
        "thermal fatigue (heat checking) of the keyway face",
        "a quench crack that initiated at the stress concentration during quenching"
      ],
      "correct": 3,
      "explanation": "Quench cracks start at geometric stress raisers — keyways, sharp corners, holes — driven by thermal gradients and the martensite transformation, and they are deep and open, so they bleed heavily. The timing immediately after heat treat rules out fatigue, which needs service cycles, and heat checking, which needs thermal cycling in service."
    },
    {
      "question": "A component with thousands of service cycles shows one thin, sharp linear indication at a fillet radius, oriented perpendicular to the principal cyclic stress. How should a Level II read this pattern?",
      "options": [
        "Crater crack — typical of weld stop points",
        "Fatigue crack — a single clean line at a stress raiser, normal to the cyclic stress, on a part with service time",
        "Hot tear — fillet radii are where castings freeze last",
        "Grinding crack network from original manufacture"
      ],
      "correct": 1,
      "explanation": "Fatigue initiates at surface stress raisers under cyclic load and grows perpendicular to the principal cyclic tensile stress — a single sharp line plus service history is the classic read. Crater cracks live at weld stops, hot tears at casting section junctions, and grinding checks come as fine parallel sets or networks, not one line."
    },
    {
      "question": "On an in-service austenitic stainless steel line operating under sustained stress in a chloride environment, you find branched, spider-like colonies of fine indications that are surprisingly faint. Why can SCC indications be weak even when the cracks are deep?",
      "options": [
        "SCC cracks never exceed a few ten-thousandths of an inch in depth",
        "Branched cracks are unable to hold penetrant by capillary action",
        "Corrosion product inside the cracks restricts penetrant entry, so even a deep crack traps little penetrant",
        "Chlorides on the surface chemically neutralize the developer"
      ],
      "correct": 2,
      "explanation": "SCC grows in a corrosive environment, so the crack is often packed with corrosion product that blocks capillary entry. Deep, dangerous cracks can therefore bleed weakly — which is why thorough pre-cleaning and full dwell matter, and why any opening treatment such as etching happens only with engineering authorization."
    }
  ],
  "references": [
    "CP-105-2024 PT Topical Outline §3.3 (indications from cracks: solidification, processing, service)",
    "ASTM E1417/E1417M, liquid penetrant testing practice (interpretation and evaluation context)",
    "ASTM E165/E165M, liquid penetrant examination practice (indication interpretation guidance)",
    "ASME BPVC Section V, Article 6, liquid penetrant examination (general practice context)"
  ]
}

File: web/src/data/content/pt/pt2-4-2.json
{
  "lessonId": "pt2-4-2",
  "title": "Porosity and Indications from Specific Material Forms",
  "narrationScript": "Porosity and cracks bleed out differently, and a Level Two inspector reads that difference. A crack emerges as a continuous line from the first minute of development and only widens. A surface pore blooms as a round dot, and a row of pores can merge into something that mimics a crack. When in doubt, wipe the indication, redevelop, and watch how it re-forms. Most acceptance criteria call an indication linear when its length is at least three times its width, so classification decides acceptance. Every product form leaves a signature. Forgings show wavy, faint laps, straight tight seams, and ragged bursts on machined faces. Castings show smooth cold shuts, lacy microshrinkage patches, and scattered gas pores. Plate hides laminations until a cut edge exposes them. Welds show porosity patterns and straight fusion-line indications at the toe. Extrusions show transverse hot-short tears on the surface, with central bursts and back-end pipe at cut ends. Penetrant reads nonmetals too: glass cracks crisply, glaze crazes in spiderwebs, and plastics demand a compatibility check first.",
  "sections": [
    {
      "type": "text",
      "heading": "Porosity: The Rounded Indication Family",
      "body": "Porosity is gas that came out of solution or was trapped as the metal froze — or the void left behind where feed metal ran out. When a pore breaks the surface, penetrant charges the cavity and developer pulls it back out as a **round or nearly round indication**. Read three things from it.\n\n- **Shape over time.** A pore blooms radially — a dot that grows into a wider dot. A crack draws a line from its very first bleedout. The shape at first appearance carries more information than the blob you find an hour later, so watch suspect areas as development starts.\n- **Bleed volume.** A pinhole mouth over a large subsurface cavity bleeds profusely and **regenerates after wiping** — strong evidence of real volume below. A shallow surface pit gives one weak bloom and quits.\n- **Distribution.** Isolated, scattered pores point to general gas evolution. A tight **cluster** points to a local cause — a damp core, a contaminated patch of mold. A **row of aligned pores** deserves your full attention, because as bleedout spreads, the dots can merge into something that looks linear.\n\nPorosity is rarely random. Note the pattern, then ask what the process was doing at that exact spot."
    },
    {
      "type": "figure",
      "figureId": "pt2-4-2-fig-a",
      "caption": "Cracks bleed as continuous lines; pores bloom as discrete dots — and a row of pores can merge into a false linear. The bleedback check separates them."
    },
    {
      "type": "text",
      "heading": "Rounded or Linear? Classification and the Bleedback Check",
      "body": "Acceptance criteria treat the two families differently, and the split is almost always defined the same way: **a linear indication has a length at least three times its width; anything else is rounded**. Your governing specification's definitions control, but that 3-to-1 convention is what you will meet in most aerospace and weld acceptance criteria — and linear indications nearly always carry the tighter limits, because cracks are linear.\n\nTwo disciplines make the call reliable:\n\n- **Read inside the window.** Bleedout never stops spreading. Development commonly starts at a 10-minute minimum, and an indication evaluated hours late has grown into a wide, soft blob that hides its true shape, merges with its neighbors, and inflates every measurement. You measure the indication, so *when* you measure matters.\n- **The bleedback check.** Where the written procedure permits, wipe the indication once with a solvent-dampened swab, apply a thin fresh coat of developer, and watch it re-form. A crack re-bleeds as a **continuous line**. Aligned porosity re-bleeds as **separate beads** that grow individually before they touch.\n\nMany criteria also group closely spaced rounded indications and evaluate the row as a unit — so document the spacing, not just the dots."
    },
    {
      "type": "text",
      "heading": "Forgings: Laps, Bursts, and Seams",
      "body": "Forging works hot metal under dies, and its discontinuities follow the metal flow.\n\n- **Laps** form when a fin or corner of metal folds over and is pressed into the surface without fusing — the oxide film prevents the weld. Look for them at **flash lines, fillets, and re-entrant corners**. A lap meets the surface at a shallow angle and its opening is tight and oxide-lined, so the indication is **wavy, irregular, faint, and often intermittent**. A tight lap may need extended penetrant dwell to charge at all. Burn this one in: faint and wavy does not mean ignorable — it is the classic lap signature.\n- **Bursts** are ruptures from forging at the wrong temperature or taking too much reduction at once. They usually live inside the part, so PT meets them **on machined surfaces that cut into the burst** — a ragged, jagged linear indication on a freshly cut face.\n- **Seams** ride in on the bar stock — ingot-era cracks and blowholes elongated by rolling. They run **straight and parallel to the grain direction**, continuous or intermittent, and tight enough to bleed weakly.\n\nWhen a forging shows a linear indication, orientation and texture tell you which of the three you are looking at."
    },
    {
      "type": "text",
      "heading": "Castings: Cold Shuts, Shrinkage, and Gas",
      "body": "Castings freeze from liquid, and their indications tell solidification stories.\n\n- **Cold shuts** form where two streams of metal met too cold to fuse — an interrupted pour or a long, thin flow path. The indication is a **smooth, narrow line, continuous or broken, with rounded contours**, often curving gently across the surface. Smoothness is the discriminator: a hot tear (last lesson) is ragged; a cold shut is sleek.\n- **Shrinkage** comes in two scales. **Macroshrinkage** — cavities where feed metal ran out — concentrates at section changes and under risers; PT sees it where it reaches the surface or where machining opens it, as irregular, ragged-walled voids that bleed heavily. **Microshrinkage** is interdendritic and fine: a **lacy, mottled patch** of indication rather than a discrete line or dot, common in magnesium and aluminum castings.\n- **Gas porosity** shows as rounded dots, scattered or clustered. Subsurface gas holes opened by machining appear as clean round cavities that bleed and regenerate.\n\nAs-cast surfaces are rough and hold background. Expect cleaner reads on machined areas, and judge patchy background against your process — not every glow is a flaw."
    },
    {
      "type": "figure",
      "figureId": "pt2-4-2-fig-b",
      "caption": "Each product form leaves a signature: where the process put the discontinuity, and an orientation that follows the metal flow."
    },
    {
      "type": "text",
      "heading": "Plate and Extrusions: Edges and Ends Tell the Story",
      "body": "Rolling and extrusion stretch every discontinuity along the working direction — so the inspection logic is directional.\n\n- **Plate laminations** are ingot pipe, porosity, and inclusion clusters flattened into planar separations **parallel to the plate faces**. They do not break the rolled surface, so the faces show nothing. PT finds laminations **only on cut, sheared, or machined edges**, as straight linear indications at or near mid-thickness. When a fabrication procedure penetrant-tests plate edges before welding, this is why.\n- **Stringers** — elongated nonmetallic inclusions — show on edges the same way: thin, straight, intermittent lines in the rolling direction.\n- **Extrusions** carry their billet's history down the centerline. Billet pipe and oxidized billet skin flow toward the **back end** of the extrusion as an internal defect, and **central bursts** — chevron-shaped internal ruptures from too-severe reduction — also hide inside. Both surface only where a saw cut or machining exposes them, so inspect **cut ends**. On the outside, running too hot or too fast tears the skin in **short transverse cracks** — hot shortness, or speed cracking — the one extrusion discontinuity that runs across the flow. Shallow longitudinal die lines, by contrast, bleed weakly and uniformly.\n\nThe Level II habit: ask which way the metal flowed, then check the surfaces that cut across it."
    },
    {
      "type": "text",
      "heading": "Welds: Porosity Patterns and Fusion-Line Indications",
      "body": "A weld is a casting made in seconds, so welds show porosity and fusion discontinuities with their own grammar.\n\n- **Scattered porosity** across a bead suggests general gas trouble — damp electrodes, lost shielding. A **cluster** marks a local event: an arc restart, a spot of contamination. **Aligned porosity**, a row of rounded indications tracking the centerline or a fusion line, points to contamination along the joint preparation, and many acceptance criteria evaluate the aligned row as a group.\n- **Piping porosity** is an elongated gas channel. Where it reaches the surface, PT shows a single round indication that **bleeds heavily and regenerates after wiping** — small mouth, big cavity.\n- **Crater discontinuities** sit at weld stops: shrinkage pits that bleed as rounded spots, and the star-shaped crater cracks you met with the crack families.\n- **Lack of fusion and overlap** break the surface along the **toe or fusion line** as a straight, tight linear indication tracing the boundary between weld and base metal. Overlap — weld metal rolled over the plate without fusing — leaves a penetrant-holding crevice at the toe.\n\nAs-welded surfaces fight you: ripples, spatter, and undercut grooves all trap penetrant. Sorting those indications — true, false, relevant, nonrelevant — is the next lesson."
    },
    {
      "type": "table",
      "caption": "Metallic and nonmetallic materials compared — penetrant practices such as ASTM E1417 cover nonporous metals and nonmetals alike.",
      "headers": ["Material", "Discontinuities PT typically reveals", "Indication character", "Level II cautions"],
      "rows": [
        ["Wrought metals (steel, aluminum, titanium, nickel alloys)", "Laps, seams, laminations at edges, bursts on machined faces, processing and service cracks", "Mostly linear; tight openings bleed weakly and read faint", "Smeared metal from machining, grinding, or blasting can seal openings — etch when the governing specification requires it"],
        ["Cast metals", "Cold shuts, surface shrinkage, gas porosity, hot tears", "Smooth lines, lacy patches, rounded dots", "As-cast roughness raises background; machined areas read cleaner than as-cast surfaces"],
        ["Glass", "Thermal-shock and impact cracks, deep scratches", "Crisp, bright, continuous lines", "Smooth nonporous surface gives near-ideal capillary response — even faint lines are meaningful"],
        ["Glazed ceramics", "Crazing of the glaze, thermal-shock cracks, chips", "Fine spiderweb networks; sharp single lines", "Unglazed or porous ceramic floods with background and is generally impractical to inspect"],
        ["Rigid plastics", "Molding and stress cracks, impact damage", "Sharp lines, much like metal cracks", "Verify penetrant, remover, and developer compatibility first — some polymers craze, swell, or dissolve"]
      ]
    }
  ],
  "figures": [
    {
      "id": "pt2-4-2-fig-a",
      "title": "Porosity vs. crack: bleedout signatures",
      "file": "pt2-4-2-fig-a.svg"
    },
    {
      "id": "pt2-4-2-fig-b",
      "title": "Typical PT indications by product form",
      "file": "pt2-4-2-fig-b.svg"
    }
  ],
  "interactive": {
    "type": "sort",
    "title": "Trace the Indication to Its Process",
    "intro": "A Level II reads an indication and asks what process could have left it there. Sort each penetrant indication into the product form that most likely produced it.",
    "buckets": [
      "Casting",
      "Wrought: forging, plate, extrusion",
      "Weld"
    ],
    "items": [
      {
        "label": "Smooth, narrow line with rounded contours, curving gently across the surface",
        "bucket": 0,
        "why": "Two metal streams met too cold to fuse — the cold shut's smooth, sleek line is a casting signature. Ragged edges would say hot tear instead."
      },
      {
        "label": "Lacy, mottled patch of fine indications in a thick section near a boss",
        "bucket": 0,
        "why": "Interdendritic microshrinkage bleeds as a lacy patch where the last metal froze without feed — common in magnesium and aluminum castings."
      },
      {
        "label": "Faint, wavy, intermittent line at a fillet near the flash line",
        "bucket": 1,
        "why": "A forging lap: metal folded over and pressed in without fusing. Tight, oxide-lined, and at a shallow angle to the surface — hence faint and wavy."
      },
      {
        "label": "Straight line at mid-thickness on a sheared plate edge, parallel to the faces",
        "bucket": 1,
        "why": "A lamination — flattened ingot pipe, porosity, or inclusions. It lies parallel to the rolled faces, so only an edge that cuts across it can show it."
      },
      {
        "label": "Chevron-shaped indications centered on the sawed end of a bar",
        "bucket": 1,
        "why": "Central bursts from too-severe extrusion reduction live on the centerline and surface only where a cut end or machining exposes them."
      },
      {
        "label": "Row of rounded dots tracking the centerline of a bead",
        "bucket": 2,
        "why": "Aligned porosity — gas trailing the molten puddle, usually from contamination along the joint preparation. Many criteria evaluate the row as a group."
      },
      {
        "label": "Single round spot that bleeds heavily and regenerates after wiping",
        "bucket": 2,
        "why": "Piping porosity: an elongated gas channel reaching the surface through a small mouth. Big subsurface volume keeps feeding the bleedout."
      },
      {
        "label": "Straight, tight line hugging the toe where bead meets base metal",
        "bucket": 2,
        "why": "Lack of fusion or overlap at the toe traces the fusion boundary as a straight linear indication — a crevice between weld and base metal."
      }
    ]
  },
  "checkQuestions": [
    {
      "question": "During development, an indication along a weld centerline first appears as separate rounded dots that slowly merge into a single line. After a bleedback check (wipe with a solvent-dampened swab, thin fresh developer), separate beads re-form and grow individually. What is the indication?",
      "options": [
        "A centerline crack",
        "Aligned porosity from contamination along the joint",
        "A cold shut",
        "Lack of fusion at the weld toe"
      ],
      "correct": 1,
      "explanation": "A crack re-bleeds as a continuous line from the first moment. Discrete beads that regenerate individually are the signature of a row of gas pores — aligned porosity — which only looked linear because spreading bleedout merged the dots."
    },
    {
      "question": "Why are forging laps notorious for producing faint, intermittent indications?",
      "options": [
        "They are always fully subsurface, so no penetrant can enter",
        "They occur only on as-forged surfaces too rough to inspect",
        "Developer will not adhere over folded metal",
        "The fold is tight, oxide-lined, and meets the surface at a shallow angle, so it traps very little penetrant"
      ],
      "correct": 3,
      "explanation": "A lap is folded-over metal pressed in without fusion. Its opening is tight, contaminated with oxide, and oblique to the surface, so it holds a minimal volume of penetrant — producing weak, wavy, intermittent indications. Extended dwell helps charge them."
    },
    {
      "question": "Rolled plate contains laminations. Where can PT reveal them?",
      "options": [
        "On cut, sheared, or machined edges only, because laminations lie parallel to the plate faces",
        "Anywhere on the rolled faces, since rolling forces laminations up to the surface",
        "Only after etching the rolled faces to open the laminations",
        "Nowhere — laminations are volumetric and never reach any surface"
      ],
      "correct": 0,
      "explanation": "Laminations are planar separations flattened parallel to the plate surfaces, so the rolled faces show nothing. An edge that cuts across the plane exposes the separation, which then bleeds as a straight linear indication near mid-thickness."
    },
    {
      "question": "An aluminum casting shows a smooth, narrow, gently curving linear indication with rounded contours. What is the most likely source?",
      "options": [
        "A hot tear from restrained solidification",
        "Microshrinkage",
        "A cold shut where two streams of metal met without fusing",
        "A grinding crack"
      ],
      "correct": 2,
      "explanation": "Smooth, sleek contours are the cold-shut discriminator. Hot tears are ragged and jagged, microshrinkage reads as a lacy mottled patch rather than a single line, and grinding cracks form sharp networks on ground surfaces."
    },
    {
      "question": "Before penetrant testing a rigid plastic component, what must be verified first?",
      "options": [
        "That the part is ferromagnetic",
        "That the penetrant, remover, and developer are compatible with the material and will not craze or attack it",
        "That the part has been etched like a machined metal part",
        "That the part is electrically conductive"
      ],
      "correct": 1,
      "explanation": "PT applies to nonporous nonmetals, but some penetrant oils and solvents craze, swell, or dissolve polymers, so material compatibility comes first. Magnetism and conductivity are irrelevant to PT, and etching is a remedy for smeared metal, not plastics."
    }
  ],
  "references": [
    "CP-105-2024 PT Level II Topical Outline §3.3–3.5 (indications from porosity and specific material forms; metallic and nonmetallic materials)",
    "ASTM E1417/E1417M, liquid penetrant testing practice (scope, processing, and evaluation requirements, general reference)",
    "ASTM E433, standard reference photographs for liquid penetrant inspection (indication appearance reference)",
    "ASME BPVC Section VIII, Mandatory Appendix 8 (linear vs rounded indication definitions, acceptance criteria context)"
  ]
}
