Repository: benson8708/NDTAcademy

# NDTAcademy.com

Repo: https://github.com/benson8708/NDTAcademy · Online NDT training platform — Next.js (App Router) + Supabase. Competes with WorldSpec by pairing
self-paced, CP-105-traceable method training with **audit-ready formal training records**
(active-engagement hour tracking, SNT-TC-1A 2024 / NAS410 hour mapping, exportable company records).

## Repo layout

| Path | What it is |
|---|---|
| `web/` | The production Next.js app (TypeScript, no CSS framework — ported design system) |
| `supabase/migrations/` | Schema + RLS + seed migrations (catalog, 5,011-question bank) |
| `site/` | Original static prototype — now the design/content reference only |

File: web/src/data/content/pt/pt2-4-3.json
{
  "lessonId": "pt2-4-3",
  "title": "Evaluation of Indications: True, False, Relevant, Nonrelevant",
  "narrationScript": "Under the lamp, every glowing mark is an indication — penetrant talking. Level Two's job is deciding what it said. The sorting language has four words. An indication is true or false. False indications are process lies: lint, wash residue, fingerprints, contaminated developer. They wipe away, they do not redevelop, and the fix is housekeeping or full reprocessing. True indications are real entrapments, and they split again. Nonrelevant indications trace the part's own design — press fits, keyways, splines, thread roots — uniform, regular, matching the drawing. Relevant indications come from discontinuities: cracks, laps, seams, porosity. Only relevant indications are evaluated. Classify the shape — linear means length more than three times the width — measure the indication itself, compare it to the governing acceptance criteria, and disposition the part. When in doubt, doubt resolves toward relevant: reprocess, or use one permitted wipe-and-redevelop verification, and believe what returns. Protect the verdict with calibrated eyes — vision checks, dark adaptation, verified lighting — and disciplined, continuous, systematic scanning. Then sign only what you can defend.",
  "sections": [
    {
      "type": "text",
      "heading": "Interpretation, Evaluation, and the Verdict",
      "body": "By the time a part reaches you under the lamp, the process has done its talking: every patch of glow or color on that surface is an **indication** — penetrant where you can see it. What happens next is the part of the job that belongs to Level II. **Interpretation** is deciding what each indication actually is: a process artifact, a feature of the part's design, or evidence of a discontinuity. **Evaluation** comes after — judging the indications that survive interpretation against the **acceptance criteria** of the governing code, specification, or drawing, and dispositioning the part. SNT-TC-1A draws the line plainly: a Level II is qualified to interpret and evaluate results with respect to applicable codes, standards, and specifications. A Level I processes parts and records what appears; the verdict is yours.\n\nKeep the vocabulary straight, because reports live on these words. A **discontinuity** is an interruption in the normal structure of the part. It becomes a **defect** only when evaluation shows it exceeds the acceptance criteria. Calling every bleed-out a defect is not caution — it is an evaluation you have not actually performed. This lesson gives you the four-word sorting system that makes every verdict defensible: **true, false, relevant, nonrelevant**."
    },
    {
      "type": "figure",
      "figureId": "pt2-4-3-fig-a",
      "caption": "Every indication walks the same ladder. Interpretation sorts true from false and relevant from nonrelevant; only relevant indications go on to evaluation against acceptance criteria."
    },
    {
      "type": "text",
      "heading": "False Indications: When the Process Lies",
      "body": "A **false indication** is penetrant visible where no penetrant should be — an artifact of processing or housekeeping, not of the part. Under UV-A the classics are unmistakable once you know them:\n\n- **Residual background** from an incomplete wash — patchy, diffuse glow with no sharp margins\n- **Lint and fibers** — hair-thin, curly, brilliantly bright, sitting *on* the surface instead of bleeding from it\n- **Handling transfer** — fingerprints and smears from contaminated gloves, racks, trays, or the inspection table\n- **Contaminated developer** — a developer supply that has picked up penetrant from earlier parts speckles everything it touches\n- **Drip-back** from fixtures, hanger threads, and crevices that drain penetrant onto surfaces below\n\nFalse indications are cheap to create and expensive to tolerate. They bury real indications in noise, and an inspector who practices explaining glow away is rehearsing for the day a crack gets explained away with it. Run the booth clean: survey the empty inspection table under UV-A before parts arrive, change gloves that fluoresce, and keep wash and developer stations verified. A part carrying heavy background does not get interpreted harder — it goes back for complete reprocessing. Treat a rising false-indication rate as process-control data: the line is telling you something has drifted."
    },
    {
      "type": "text",
      "heading": "Nonrelevant Indications: True but Not a Flaw",
      "body": "A **nonrelevant indication** is real penetrant entrapment — it will return after every honest reprocess — but its source is the part's configuration, not a discontinuity. Anywhere the design itself traps penetrant, the method will faithfully report it:\n\n- **Press-fit and shrink-fit interfaces** — a thin, uniform line tracing the joint\n- **Keyways, splines, and thread roots** — regular, repeating patterns that match the drawing\n- **Riveted or bolted joints** and other faying surfaces\n- **Braze fillet edges**, weld spatter, and adherent scale\n- **Rough as-cast or as-forged texture** holding general background\n\nThe tell is regularity. Geometry indications are symmetric, uniform in width and brightness, and they trace features you can point to on the drawing — which is why interpretation starts before processing, with the drawing in your hand. Two disciplines keep nonrelevant from becoming a trap. First, classify from knowledge, not convenience: nonrelevant is a conclusion you defend with the part configuration, never a shrug. Second, remember that geometric features are stress concentrators — keyway corners and press-fit edges are exactly where fatigue cracks start. A geometry line that bulges, brightens locally, or grows a jagged tail is two indications, not one, and the tail is relevant until proven otherwise. Document nonrelevant classifications whenever your procedure requires it."
    },
    {
      "type": "text",
      "heading": "Relevant Indications: Classify, Verify, Disposition",
      "body": "What survives the first two cuts is **relevant**: a true indication caused by a discontinuity. Now — and only now — evaluation begins.\n\n**Verify when questionable.** Where the governing procedure permits, a doubtful indication gets one verification cycle: wipe it once with a solvent-dampened swab, let the spot dry, reapply developer, and wait the full development time again. Real entrapment re-bleeds and the indication returns; residue and transfer do not. One wipe only — repeated wiping strips the flaw of the very penetrant you need.\n\n**Classify the shape.** Acceptance criteria speak in two words. A **linear indication** has a length more than three times its width; a **rounded indication** has a length of three times the width or less. Cracks, laps, and seams read linear; porosity reads rounded. Many criteria also set a relevancy size floor — ASME Section VIII, Mandatory Appendix 8, for example, considers only indications with a major dimension greater than 1/16 in. (1.6 mm) relevant.\n\n**Measure the indication, not your guess about the flaw.** Bleed-out exaggerates: the mark is far wider than the discontinuity feeding it. Appendix-8-type standards are explicit that the size of the *indication* is the basis for acceptance evaluation.\n\n**Disposition and record.** Compare type, size, and location to the acceptance criteria that govern *this* part — never criteria remembered from another job — then accept, or reject for rework or scrap, and record what, where, how large, which criteria applied, and who decided."
    },
    {
      "type": "callout",
      "variant": "key",
      "title": "Doubt resolves toward relevant",
      "body": "If you cannot positively establish that an indication is false or nonrelevant, you treat it as relevant — the burden of proof never points the other way. The honest tools for resolving doubt are complete reprocessing and re-examination, or one permitted wipe-and-redevelop verification. An indication that returns in the same place is telling the truth. Never explain an indication away to keep a part moving."
    },
    {
      "type": "text",
      "heading": "Human Factors: The Inspector as Instrument",
      "body": "Evaluation runs on a measuring instrument made of eye and attention, and the standards treat it like one — calibrated and checked. **Vision examinations** come first: near-distance acuity verified annually (reading Jaeger No. 2 or equivalent at not less than 12 in. is the typical SNT-TC-1A requirement), plus a demonstrated ability to differentiate the colors and contrasts the method uses; NAS 410 programs impose their own equivalents.\n\nIn the booth, physiology has rules. **Dark adaptation**: ASTM E1417 requires at least one minute in the darkened area before examining — and your eyes keep improving for several minutes beyond that, so good shops give it five. **Lenses**: photochromic or permanently darkened spectacles are prohibited during examination — they rob exactly the light you are working with. **UV-A in the eyes**: ultraviolet reflected into your eyes makes the eye's own fluid fluoresce, fogging vision with a milky haze — position lamp and part so reflections miss your face; clear UV-absorbing spectacles help. And verify the light before trusting any verdict made under it: UV-A of at least 1,000 µW/cm² at the part surface with ambient white light at or below 2 fc (21.5 lx) for fluorescent work; at least 100 fc (1,076 lx) of white light for visible dye.\n\nThen manage the quieter enemies — fatigue, time pressure, and expectation. Two hundred clean parts in a row teach your brain to see part two hundred one as clean. The criteria do not get tired; you do."
    },
    {
      "type": "text",
      "heading": "Continuity of Inspection",
      "body": "Continuity means the examination is a connected, witnessed process — not a glance at a finished surface.\n\n**Watch the development when you can.** An inspector who sees an indication bloom learns things the final image cannot show: how fast it bled out, whether it re-bleeds after a first look, how wide it grew in ten minutes. Strong, fast, regenerating bleed-out means volume — depth — behind the opening; a shallow scratch gives one weak flash and quits.\n\n**Read inside the window.** Final interpretation happens after the minimum development time — commonly at least 10 minutes — and before the procedure's maximum, because indications never stop spreading. Read too late, a sharp linear becomes a fuzzy blob that hides its own shape, and close neighbors merge into one.\n\n**Scan with a system.** Cover the surface in overlapping passes in a fixed order, the same way every time, so coverage is a property of the method rather than of luck — and mark or log completed zones on large or multi-zone parts.\n\n**Protect the evidence.** Once developed, the surface *is* the record. If a part is smudged, handled bare-handed, or its reading window is missed, the remedy is complete reprocessing — never a local touch-up of developer. And when evaluation is interrupted, restart the zone, not the sentence you think you remember."
    },
    {
      "type": "table",
      "caption": "The four classes at a glance — classify first; only relevant indications are compared to acceptance criteria.",
      "headers": ["Classification", "Source", "Typical examples", "Inspector action"],
      "rows": [
        ["False", "Processing or housekeeping artifact — penetrant where it does not belong", "Lint, wash residue, fingerprints, contaminated developer, fixture drip-back", "Correct the cause; clean up or fully reprocess; never interpret through noise"],
        ["True", "Penetrant genuinely held by the part surface", "Everything that survives reprocessing — splits into nonrelevant or relevant", "Sort it: design geometry, or discontinuity?"],
        ["Nonrelevant", "Part configuration or condition by design", "Press fits, keyways, splines, thread roots, braze edges, rough as-cast texture", "Verify against the drawing; document per procedure; watch for cracks hiding at the feature"],
        ["Relevant", "An actual discontinuity open to the surface", "Cracks, laps, seams, cold shuts, porosity", "Classify linear or rounded, measure the indication, evaluate against acceptance criteria, disposition, record"]
      ]
    }
  ],
  "figures": [
    {
      "id": "pt2-4-3-fig-a",
      "title": "Sorting an indication: the classification ladder",
      "file": "pt2-4-3-fig-a.svg"
    },
    {
      "id": "pt2-4-3-fig-b",
      "title": "UV-A booth view: five indications to classify",
      "file": "pt2-4-3-fig-b.svg"
    }
  ],
  "interactive": {
    "type": "hotspot",
    "title": "In the booth: which indications are relevant?",
    "intro": "The shaft is developed and inside the booth, and the lighting checks have passed. The drawing shows a keyway at the left end and a press-fit collar at mid-span. Click each indication that must be carried forward and evaluated as relevant. Two of the five qualify.",
    "figureId": "pt2-4-3-fig-b",
    "regions": [
      {
        "x": 225,
        "y": 210,
        "w": 125,
        "h": 55,
        "label": "Jagged line off the keyway corner",
        "isTarget": true,
        "feedback": "Correct. A tight, jagged linear indication running from a keyway corner — a stress riser and classic fatigue-crack site — matches no design feature and will reappear on every reprocess. Relevant: classify it linear, measure it, and evaluate it against the acceptance criteria."
      },
      {
        "x": 412,
        "y": 170,
        "w": 96,
        "h": 180,
        "label": "Sharp lines tracing the collar joint",
        "isTarget": false,
        "feedback": "These thin, uniform lines trace the collar-to-shaft press fit exactly — penetrant truly trapped, but by design geometry. Nonrelevant: verify the line is uniform all the way around and document it. A local widening, brightening, or a jagged tail growing from the joint would change the answer."
      },
      {
        "x": 548,
        "y": 245,
        "w": 72,
        "h": 58,
        "label": "Cluster of rounded spots",
        "isTarget": true,
        "feedback": "Correct. A cluster of rounded indications on a plain machined surface is bleed-out from porosity — true, caused by discontinuities, therefore relevant. Rounded indications are measured and evaluated under their own acceptance limits."
      },
      {
        "x": 348,
        "y": 282,
        "w": 60,
        "h": 45,
        "label": "Curly hair-thin filament",
        "isTarget": false,
        "feedback": "A curly, hair-thin filament sitting on top of the surface is lint. It glows brilliantly but lifts away and will not redevelop. False indication: fix the housekeeping, and reprocess the part if any doubt remains about what was underneath."
      },
      {
        "x": 622,
        "y": 282,
        "w": 70,
        "h": 40,
        "label": "Faint diffuse patch",
        "isTarget": false,
        "feedback": "A faint, shapeless patch with no sharp margin is residual background — penetrant left behind by an incomplete wash or a handling smear. False indication. Because background can mask a real flaw, the disposition is complete reprocessing, not interpretation heroics."
      }
    ]
  },
  "checkQuestions": [
    {
      "question": "A thin fluorescent line of uniform width and brightness traces the entire circumference of a shaft exactly where a collar is press-fitted. After complete reprocessing it returns identically. How is it classified?",
      "options": [
        "False — only process residue survives reprocessing",
        "Relevant — any indication that returns after reprocessing comes from a discontinuity",
        "Nonrelevant — a true indication caused by part configuration rather than a discontinuity",
        "A defect — circumferential indications exceed acceptance criteria by definition"
      ],
      "correct": 2,
      "explanation": "The entrapment is real — it reappears after every honest reprocess — but its source is the press-fit joint, a design feature, so it is a true, nonrelevant indication. It would change classification only if it showed local widening, brightening, or a jagged tail suggesting a crack starting at the fit."
    },
    {
      "question": "Which list contains ONLY plausible causes of FALSE indications?",
      "options": [
        "Lint fibers, penetrant transferred from contaminated gloves, developer contaminated with penetrant",
        "Press-fit interfaces, spline teeth, thread roots",
        "Fatigue cracks, forging laps, surface porosity",
        "Keyway corners, braze fillet edges, weld spatter"
      ],
      "correct": 0,
      "explanation": "False indications are processing and housekeeping artifacts — penetrant where it does not belong, such as lint, glove transfer, and contaminated developer. Press fits, splines, threads, keyways, braze edges, and spatter produce true but nonrelevant indications; cracks, laps, and porosity produce relevant ones."
    },
    {
      "question": "A small, questionable fluorescent spot appears on a machined surface. Your procedure permits indication verification: you wipe it once with a solvent-dampened swab, reapply developer, and wait the full development time. The spot returns in the same place. What has been established?",
      "options": [
        "The spot was lint, because lint always redevelops",
        "Nothing — verification requires at least three wipe cycles",
        "The indication is false and the part can be accepted",
        "Penetrant is genuinely entrapped there — a true indication that must be interpreted and, if relevant, evaluated"
      ],
      "correct": 3,
      "explanation": "Re-bleed after a single wipe-and-redevelop cycle means real entrapment — residue, lint, and transfer do not return. The wipe is permitted once because repeated wiping strips the flaw of penetrant and can erase a real indication."
    },
    {
      "question": "Under acceptance standards of the ASME Section VIII Appendix 8 type, an indication measures 6 mm long by 1.5 mm wide. How is it handled?",
      "options": [
        "As rounded, because it is shorter than 10 mm",
        "As linear — its length is more than three times its width — and the indication's measured size, not the estimated flaw size, is compared to the criteria",
        "As nonrelevant, because it is wider than 1 mm",
        "It is evaluated using the true crack width measured after stripping the developer"
      ],
      "correct": 1,
      "explanation": "Six millimeters is four times the 1.5 mm width, so the indication is linear (length more than three times width). Appendix-8-type standards state that the size of the indication is the basis for acceptance evaluation even though the indication is larger than the imperfection causing it — and its 6 mm major dimension also exceeds the 1/16 in. (1.6 mm) relevancy floor."
    },
    {
      "question": "Before evaluating fluorescent indications in the booth, which set of conditions must be satisfied?",
      "options": [
        "At least 100 fc of white light at the part surface, with all spectacles removed",
        "Ambient white light raised to about 10 fc so the eye does not over-adapt to darkness",
        "At least one minute of dark adaptation, UV-A of at least 1,000 µW/cm² at the part surface, ambient white light at or below 2 fc, and no photochromic or darkened lenses",
        "A 30-minute dark-adaptation period required before every part"
      ],
      "correct": 2,
      "explanation": "ASTM E1417 requires a minimum of 1,000 µW/cm² UV-A at the examination surface, ambient visible light of 2 fc (21.5 lx) or less, at least one minute of dark adaptation, and prohibits photochromic or permanently darkened lenses. The 100 fc (1,076 lx) white-light requirement belongs to visible-dye examination."
    }
  ],
  "references": [
    "CP-105-2024 PT Topical Outline §3.6 (evaluation of indications: human factors, continuity of inspection, true/false/relevant/nonrelevant)",
    "ASTM E1417/E1417M, liquid penetrant testing practice (examination lighting, dark adaptation, interpretation and evaluation provisions)",
    "ASNT SNT-TC-1A (2024), personnel qualification and certification (Level II responsibilities; vision examination requirements)",
    "ASME BPVC Section VIII, Div. 1, Mandatory Appendix 8 (example PT acceptance standards: relevancy threshold, linear and rounded indication definitions)"
  ]
}

File: web/src/data/content/pt/pt2-4-4.json
{
  "lessonId": "pt2-4-4",
  "title": "Process Control of Variables and Materials",
  "narrationScript": "Every call you make as a Level Two — true, false, relevant, rejectable — rests on one assumption: the process that produced the indication was in control. Penetrant testing fails silently. An overwashed part, a tired penetrant, a caked developer all produce hardware that simply looks clean. So the method is governed twice. First, control the variables: a clean, dry surface; part and penetrant between forty and one twenty-five degrees Fahrenheit; at least ten minutes of wet dwell; rinse water at fifty to one hundred degrees and no more than forty p s i; a dryer that never takes the part past one sixty; a thin developer film given at least ten minutes; and a thousand microwatts per square centimeter of UV-A over a booth darker than two foot-candles. Second, test the system on the rhythm ASTM E1417 sets: the known-defect panel and contamination checks daily, remover concentration and ambient light weekly, water content monthly, brightness quarterly. When any check fails, the line stops — and every part since the last passing check is suspect.",
  "sections": [
    {
      "type": "text",
      "heading": "An Indication You Can Trust",
      "body": "The last three lessons taught you to classify indications — true or false, relevant or nonrelevant — and to evaluate what remains against an acceptance standard. All of it rests on one unstated assumption: **the process that produced the indication was in control.** Penetrant testing fails silently. An overwashed line, a penetrant tank slowly diluting with rinse water, a dryer running hot, a caked developer — none of them announce themselves. They hand you parts that look clean, and at the inspection station a clean-looking part and a flawless part are indistinguishable.\n\n**ASTM E1417** answers that with a closed system of control: materials qualified to **AMS 2644** and listed on its Qualified Products List; a written procedure that fixes every variable inside the limits the practice allows; and a schedule of in-use tests — **E1417 Table 1** — that verifies the materials and the integrated system at fixed intervals.\n\nThe Level II responsibility is blunt. Before you interpret a single indication, you should be able to show that the day's checks were performed, passed, and documented. If they were not, you are not evaluating parts — you are guessing."
    },
    {
      "type": "text",
      "heading": "Front of the Line: Surface, Temperature, Dwell",
      "body": "Process control starts before penetrant ever touches metal.\n\n- **Surface condition.** The part must be visually clean and **dry** at penetrant application. After aqueous cleaning, an unbroken water film — no water breaks — signals freedom from oily soils; water or solvent left sitting in a flaw dilutes penetrant exactly where it matters most.\n- **Temperature.** E1417 holds part and penetrant between **40 and 125 °F (4 and 52 °C)**. At the cold end, viscosity climbs and capillary filling slows — procedures extend dwell. Above the band, volatile constituents flash off and the film dries instead of penetrating. Outside the band you need a procedure qualified for that temperature, not improvisation.\n- **Dwell.** Minimum **10 minutes**, and the film must stay **wet** the entire time — a dried film stops feeding the flaws, and the recovery is cleaning and full reprocessing. Tight fatigue cracks and cold parts earn extended dwell per the written procedure.\n- **Coverage.** The area of interest plus a margin, wetted completely. A dry streak is an uninspected part that will still be stamped as inspected — unless the process controls catch it."
    },
    {
      "type": "text",
      "heading": "Back of the Line: Removal, Drying, Development, Light",
      "body": "Removal is where most process failures live, and each method carries its own controls.\n\n- **Method A — water-washable:** coarse spray at **50–100 °F (10–38 °C)**, maximum **40 psi (275 kPa)**, washed under UV-A on fluorescent work so you can watch the background leave and stop the moment it has. Overwash strips the flaws silently.\n- **Method B — lipophilic:** applied by immersion or flowing — never brushing — with no agitation during contact, and contact time held to the procedure, never more than **3 minutes**, then rinsed immediately.\n- **Method C — solvent:** a clean, dry, lint-free wipe first, then a *lightly* solvent-dampened wipe. Flushing the surface with solvent is prohibited.\n- **Method D — hydrophilic:** a plain-water prerinse to knock down bulk penetrant, then remover at controlled concentration — up to **35 %** for immersion baths, **5 % or less** for spray — verified weekly by refractometer, then a final rinse.\n\nDownstream, the dryer holds part temperature at or below **160 °F (71 °C)** for the minimum effective time — excess heat bakes penetrant out of the very flaws you charged. Developer goes on as a thin, even film and gets at least **10 minutes** of development before reading. At the booth: **UV-A of 1,000 µW/cm² minimum**, verified daily at **15 in (38 cm)** from the filter face and after every bulb change; ambient white light at or below **2 fc (21.5 lx)**; visible-dye work needs **100 fc (1,076 lx)** minimum at the surface. Give your eyes at least **1 minute** of dark adaptation, and leave photochromic lenses in your locker."
    },
    {
      "type": "figure",
      "figureId": "pt2-4-4-fig-a",
      "caption": "Every station on the penetrant line carries a controlled variable with a hard limit — and the daily known-defect panel rides the entire chain before any production part does."
    },
    {
      "type": "text",
      "heading": "System Performance: Prove the Whole Chain Daily",
      "body": "Each material test isolates one ingredient. None of them proves the **system** — penetrant, remover, dryer, developer, lamp, and operator working together. That is the job of the **system performance check**: a known-defect standard processed through the complete line, exactly as a production part would be, **each day the line runs, before production hardware**.\n\nThe common standard is the cracked-chrome **PSM-type panel** (such as TAM 146040): a stainless panel carrying **five graded crack centers**, largest to smallest, in a chrome-plated band, plus a **grit-blasted strip** that evaluates washability and residual background. Process it, read it under UV-A, and compare against the panel's **baseline record** — what it showed when the system was known to be healthy.\n\n- **Pass:** every baseline crack center shows at comparable brightness, and the grit-blasted strip washes to its normal background. Release the line.\n- **Fail:** any center missing or dim, or background high. Stop, find the variable that moved, correct it, and re-verify — and every part processed since the last passing check is suspect.\n\nTreat the panel like an instrument. Clean it scrupulously after every use — penetrant left in the cracks today is a false *pass* tomorrow. Keep it dedicated to one process line, and retire it when the crack centers degrade."
    },
    {
      "type": "figure",
      "figureId": "pt2-4-4-fig-b",
      "caption": "A PSM-type panel carries five graded crack centers and a grit-blasted washability strip. Run it through the complete process and compare it to baseline before any production part is processed."
    },
    {
      "type": "table",
      "caption": "Key in-use system checks — intervals per ASTM E1417 Table 1; your written procedure governs the working targets.",
      "headers": ["Check", "How it is performed", "Typical acceptance", "Interval"],
      "rows": [
        ["System performance", "Known-defect panel through the complete process", "All baseline indications at comparable brightness; background normal", "Daily, before production"],
        ["Penetrant contamination", "Visual check of the tank under white light and UV-A", "No water layer, scum, dirt, or color/odor change", "Daily"],
        ["Dry developer condition", "Fluff check; 4 in. (100 mm) circle of powder viewed under UV-A", "Fluffy, not caked; fewer than 10 fluorescent specks", "Daily"],
        ["Aqueous developer", "Wetting/coverage and fluorescent contamination; concentration by hydrometer or refractometer", "Uniform wetting, no fluorescent background; concentration per procedure", "Contamination daily; concentration weekly"],
        ["Hydrophilic remover concentration", "Refractometer reading against the bath's target", "Within the written procedure's tolerance", "Weekly"],
        ["UV-A intensity", "Radiometer at 15 in. (38 cm) from the filter face", "1,000 µW/cm² minimum", "Daily, and after bulb change"],
        ["Ambient white light in the darkened booth", "Calibrated light meter at the inspection surface", "2 fc (21.5 lx) maximum", "Weekly"],
        ["Water content — water-washable penetrant and lipophilic emulsifier", "Water-content test on a tank sample", "5 % maximum", "Monthly"],
        ["Penetrant brightness", "ASTM E1135 comparison against a sealed unused reference sample", "At least 90 % of the reference", "Quarterly"],
        ["Drying oven calibration", "Calibrated temperature check of the oven", "Within procedure tolerance; parts never above 160 °F (71 °C)", "Quarterly"]
      ]
    },
    {
      "type": "text",
      "heading": "Testing and Maintaining the Materials Themselves",
      "body": "In-use materials drift. Open tanks collect rinse water and shop dust; dyes fade with heat and UV exposure; remover concentration creeps as water evaporates. The Table 1 rhythm exists to catch the drift before parts pay for it.\n\n- **Penetrant.** Daily: look for a water layer, scum, sediment, or a change in color or smell. Monthly, for water-washable penetrant in open tanks: water content, with **5 % as the ceiling** — rinse water dripping back in slowly turns the penetrant into its own remover. Quarterly: fluorescent brightness per **ASTM E1135** against a **sealed reference sample retained from new stock** — in-use penetrant must deliver at least **90 %** of the reference brightness. Dye damage cannot be stirred away; a failed tank is replaced.\n- **Removers.** Hydrophilic bath concentration weekly by refractometer — too rich overwashes the flaws, too lean leaves fluorescent background everywhere. Lipophilic emulsifier: water content monthly, same 5 % limit.\n- **Developers.** Dry powder daily: it must stay **fluffy** — caking means moisture — and a 4 in. circle under UV-A must show **fewer than 10 fluorescent specks**, or the powder is hauling penetrant from part to part and seeding false indications. Aqueous baths: daily for wetting and fluorescent contamination, weekly for concentration.\n\nThree maintenance rules carry the rest. **Adjust only what is adjustable** — concentration can be corrected and retested; contamination and dead dye cannot. **Never intermix** — a tank is topped off only with the identical qualified product, never another manufacturer's, type, method, or sensitivity level. **Cover the tanks** — lids between shifts keep out the water and dust the daily checks keep finding."
    },
    {
      "type": "callout",
      "variant": "key",
      "title": "A failed check stops more than the line",
      "body": "Every process-control test bounds your exposure. When one fails, three things happen: the line **stops**; the cause is found, corrected, and **re-verified**; and **every part processed since the last passing check is reexamined**. That is why the panel runs daily, before production — so a bad day can never silently become a bad week. Document the failure, the fix, and the disposition of the exposed parts. A check that fails quietly into a logbook nobody reads is worse than no check at all."
    }
  ],
  "figures": [
    {
      "id": "pt2-4-4-fig-a",
      "title": "Process control points on the penetrant line",
      "file": "pt2-4-4-fig-a.svg"
    },
    {
      "id": "pt2-4-4-fig-b",
      "title": "The daily system performance check: PSM-type panel",
      "file": "pt2-4-4-fig-b.svg"
    }
  ],
  "interactive": {
    "type": "sort",
    "title": "The E1417 Testing Rhythm",
    "intro": "ASTM E1417 Table 1 puts every in-use check on a fixed interval. Sort each check into the interval it carries.",
    "buckets": [
      "Checked DAILY",
      "Checked WEEKLY",
      "Checked MONTHLY or QUARTERLY"
    ],
    "items": [
      {
        "label": "Known-defect panel through the complete process",
        "bucket": 0,
        "why": "System performance is verified daily, before production parts run — it is the only check that proves the whole chain works together, not just one ingredient."
      },
      {
        "label": "In-use penetrant checked for water, scum, or color change",
        "bucket": 0,
        "why": "Penetrant contamination is a daily visual check under white light and UV-A — open tanks collect rinse water and shop soil constantly."
      },
      {
        "label": "Dry developer checked for caking and fluorescent specks",
        "bucket": 0,
        "why": "Daily: the powder must stay fluffy, and a 4-inch circle under UV-A must show fewer than 10 fluorescent specks — contaminated powder seeds false indications on clean parts."
      },
      {
        "label": "UV-A lamp intensity measured at 15 inches",
        "bucket": 0,
        "why": "Daily, and again after every bulb change. The floor is 1,000 µW/cm² at 15 in (38 cm) from the filter face."
      },
      {
        "label": "Hydrophilic remover concentration by refractometer",
        "bucket": 1,
        "why": "Weekly. Concentration creep is slow but deadly — too rich overwashes flaws, too lean leaves fluorescent background."
      },
      {
        "label": "Aqueous developer concentration by hydrometer",
        "bucket": 1,
        "why": "Concentration is a weekly check — the bath loses water to evaporation and drag-out. Contamination, by contrast, is checked daily."
      },
      {
        "label": "Water content of open-tank water-washable penetrant",
        "bucket": 2,
        "why": "Monthly, with 5 % as the ceiling — rinse water dripping back into the tank slowly turns the penetrant into its own remover."
      },
      {
        "label": "Fluorescent brightness against the sealed reference sample",
        "bucket": 2,
        "why": "Quarterly, per ASTM E1135 — in-use penetrant must deliver at least 90 % of the unused reference's brightness, or the tank is replaced."
      }
    ]
  },
  "checkQuestions": [
    {
      "question": "Penetrant brightness, remover concentration, and developer condition all passed their individual tests. Why does ASTM E1417 still require a known-defect panel to be processed daily before production?",
      "options": [
        "Because the panel is the only legal record that an inspector was present that day",
        "Because individual material tests expire after 24 hours under E1417",
        "Because each material test isolates one variable — only a panel processed through the complete line proves the integrated system can still find flaws",
        "Because the panel is used to recalibrate the UV-A radiometer before use"
      ],
      "correct": 2,
      "explanation": "Each Table 1 material test examines a single ingredient in isolation. The system performance check is the end-to-end proof: penetrant, removal, drying, developer, lighting, and technique all have to work together to reveal the panel's known crack centers at baseline brightness."
    },
    {
      "question": "How is the fluorescent brightness of in-use penetrant verified, and what is the acceptance limit?",
      "options": [
        "Quarterly, by comparison against a sealed sample of unused penetrant per ASTM E1135 — at least 90 % of the reference brightness",
        "Daily, with a radiometer reading of at least 1,000 µW/cm² at 15 inches",
        "Weekly, with a refractometer reading within the procedure's tolerance",
        "Monthly, by confirming water content stays at or below 5 %"
      ],
      "correct": 0,
      "explanation": "Brightness is the quarterly check, performed per ASTM E1135 against a retained, unused reference sample; below 90 % the dye has degraded and the tank is replaced. The radiometer checks the lamp, the refractometer checks hydrophilic remover concentration, and the 5 % limit belongs to the monthly water-content test."
    },
    {
      "question": "Tuesday's morning panel run fails — the two smallest crack centers do not show. Monday's run passed and Monday was a full production day. After the cause is corrected and re-verified, what happens to Monday's production parts?",
      "options": [
        "They ship — Monday's panel passed before they were processed",
        "Only the parts that showed recorded indications are reviewed",
        "They are rejected outright and scrapped",
        "They are reexamined — every part processed since the last passing check is suspect, because the system could have drifted at any point after Monday's panel"
      ],
      "correct": 3,
      "explanation": "A passing check vouches for the system only at the moment it ran. The exposure window opens at the last passing check, so Monday's parts are suspect — not automatic scrap — and must be reexamined through the corrected, re-verified system."
    },
    {
      "question": "Which in-use check is performed weekly with a refractometer?",
      "options": [
        "Dry developer fluorescent contamination",
        "Hydrophilic remover bath concentration",
        "Lipophilic emulsifier water content",
        "Penetrant brightness"
      ],
      "correct": 1,
      "explanation": "Hydrophilic remover baths are checked weekly with a refractometer against the procedure's concentration target. Dry developer contamination is a daily UV-A check, lipophilic emulsifier water content is monthly, and brightness is the quarterly E1135 comparison."
    },
    {
      "question": "During the daily dry-developer check, a 4-inch circle of powder examined under UV-A shows about a dozen fluorescent specks. The powder is still fluffy. What is the correct response?",
      "options": [
        "Continue using it — fluffiness is the only daily requirement",
        "Oven-dry the powder to drive off the fluorescence and reuse it",
        "Replace the developer — at 10 or more fluorescent specks it is contaminated with penetrant and can transfer false indications to parts",
        "Increase development time to compensate for the contamination"
      ],
      "correct": 2,
      "explanation": "Fluorescent specks are penetrant carried back from processed parts. At 10 or more in the 4-inch sample the powder is rejected: contaminated developer deposits glowing specks on clean hardware, manufacturing false indications. Heat does not remove dye, and the fluff check only screens for moisture caking."
    }
  ],
  "references": [
    "CP-105-2024 PT Topical Outline §3.6.7 (process control: variables, testing and maintenance of materials)",
    "ASTM E1417/E1417M, Standard Practice for Liquid Penetrant Testing (process limits; Table 1 in-use tests and intervals)",
    "SAE AMS 2644, Inspection Material, Penetrant (material qualification and Qualified Products List)",
    "ASTM E1135, Standard Test Method for Comparing the Brightness of Fluorescent Penetrants (quarterly brightness test method)"
  ]
}
