Repository: benson8708/NDTAcademy

# NDTAcademy.com

Repo: https://github.com/benson8708/NDTAcademy · Online NDT training platform — Next.js (App Router) + Supabase. Competes with WorldSpec by pairing
self-paced, CP-105-traceable method training with **audit-ready formal training records**
(active-engagement hour tracking, SNT-TC-1A 2024 / NAS410 hour mapping, exportable company records).

## Repo layout

| Path | What it is |
|---|---|
| `web/` | The production Next.js app (TypeScript, no CSS framework — ported design system) |
| `supabase/migrations/` | Schema + RLS + seed migrations (catalog, 5,011-question bank) |
| `site/` | Original static prototype — now the design/content reference only |

File: web/src/data/content/pt/pt2-5-1.json
{
  "lessonId": "pt2-5-1",
  "title": "Inspection Procedures: Minimum Requirements",
  "narrationScript": "Every penetrant inspection runs on a written procedure, and at Level Two that document stops being something you merely follow — it becomes something you review. This lesson sets out the minimum a procedure must contain: scope, reference documents, personnel, materials called out by type, method, sensitivity level, developer form, and remover class, every processing step with real numbers, examination lighting, acceptance criteria, post-cleaning, records, and approval. ASTM E1417 sets the floor — a written procedure applicable to the part, compliant with the practice, approved by a certified Level Three, and submitted to the cognizant engineering organization when the contract requires it. You will learn the limits a reviewer checks numbers against: the forty to one twenty-five degree Fahrenheit processing window, the forty p s i wash cap, the one sixty degree dryer limit, the thousand microwatt black light minimum. Then you will practice the two-pass review — completeness first, workability second. If any element is missing, vague, or impossible on your floor, the draft goes back. Nobody fixes a procedure at the bench.",
  "sections": [
    {
      "type": "text",
      "heading": "The Procedure Is Where Requirements Become Work",
      "body": "A penetrant indication is the end of a long chain of choices — which materials, what dwell, how hard a wash, what light. Change any of them and you change what the part shows. The **written procedure** exists to freeze those choices, so that any qualified inspector, on any shift, processes the part the same way and finds the same flaws.\n\nPT runs on documents in a strict order of authority. The **contract, drawing, or purchase order** invokes the method and the acceptance criteria. An **industry standard practice** — ASTM E1417 for most aerospace work, ASME Code Section V, Article 6 for code work — sets the minimum process requirements. The **employer's program** supplies qualified personnel and qualified materials. The **written procedure** then translates all of it into part-specific instructions: this part, these materials, these numbers, this sequence. You do not inspect \"to E1417\" — you inspect to a procedure that complies with it.\n\nAt Level II the document changes character. A Level I works to it under supervision. You perform, interpret, and evaluate to it — and you are usually the first person asked whether a new draft is complete and workable before it reaches the floor."
    },
    {
      "type": "figure",
      "figureId": "pt2-5-1-fig-a",
      "caption": "The document chain: each tier must comply with every tier above it, and the written procedure is where requirements become part-specific instructions."
    },
    {
      "type": "text",
      "heading": "The Minimum-Content Rule",
      "body": "Governing practices do not leave procedure content to taste. ASTM E1417 requires penetrant examination to be performed **in accordance with a written procedure applicable to the part or group of parts** under examination, and requires that procedure to comply with the practice itself. Three control points follow:\n\n- **Approval.** The procedure must be approved by an individual qualified and certified as **Level III in PT** — under NAS 410, approving procedures and work instructions for technical adequacy is a defined Level III responsibility. When the contract requires it, the procedure is also submitted to the **cognizant engineering organization (CEO)** — the customer's engineering authority — for review and approval.\n- **Revision control.** A procedure is a controlled document: revisions carry the same approvals as the original, and the revision at the bench must be the revision on file. On code work, ASME Section V, Article 6 formalizes this with **essential variables** — change one (penetrant material family, removal method, developer application, minimum light intensity, processing temperature outside the standard range) and the procedure must be revised and, where demonstration is specified, **requalified**. Nonessential variables, such as post-examination cleaning technique, require revision only.\n- **Availability.** The governing revision must be in the inspector's hands at the station — not a marked-up photocopy from two revisions ago."
    },
    {
      "type": "table",
      "caption": "Procedure minimum-content checklist — if any row is missing or vague, the procedure is not ready for the floor.",
      "headers": ["Required element", "A complete procedure states", "The reviewer asks"],
      "rows": [
        ["Scope / applicability", "Part numbers or family, alloy, surface condition, where PT falls in the process flow, areas to be examined", "Does it cover this part, at this manufacturing point?"],
        ["Reference documents", "Governing practice and acceptance standard, each with revision", "Current revisions, consistent with the contract?"],
        ["Personnel", "Certification required to process, and to interpret and evaluate results", "Who may sign accept / reject?"],
        ["Materials", "AMS 2644 classification — Type, Method, sensitivity level, developer form, remover class — with QPL listing", "Could a stranger pull the right chemicals from stores?"],
        ["Pre-cleaning / surface preparation", "Allowed cleaning methods, etch when required, dryness before penetrant", "Will flaw openings actually be clean and open?"],
        ["Processing temperature", "Qualified range — standard practice is 40-125 °F (4-52 °C)", "What happens on a cold morning or a hot part?"],
        ["Penetrant application and dwell", "Application method, minimum and maximum dwell, keep-wet rule", "Are both ends of the dwell window stated?"],
        ["Excess penetrant removal", "Wash pressure and temperature, emulsifier concentration and contact time, or solvent-wipe technique", "Are the numbers inside the governing limits?"],
        ["Drying / developer", "Dryer temperature limit and time; developer form, application, development window", "Dry first or develop first — does the order match the form?"],
        ["Examination conditions", "UV-A irradiance and ambient-light limits, or white-light minimum; dark adaptation", "Can the booth meet these numbers today?"],
        ["Evaluation / acceptance criteria", "How indications are interpreted and evaluated, and the specific acceptance document or stated limits", "Would two inspectors reach the same accept / reject?"],
        ["Post-clean, records, approval", "Post-cleaning and protection, what is recorded and marked, Level III approval block and revision history", "Is the evidence trail complete — and is it signed?"]
      ]
    },
    {
      "type": "figure",
      "figureId": "pt2-5-1-fig-b",
      "caption": "Every block on a minimum-content procedure does a job: identification and control at the top and bottom, process definition with real numbers in the middle, and objective decision rules before any part is stamped."
    },
    {
      "type": "text",
      "heading": "The Numbers a Reviewer Checks",
      "body": "A completeness review is partly an arithmetic audit: every parameter in the draft must sit inside the limits of the governing practice. Checking a draft against ASTM E1417, these are the values to know:\n\n- **Processing temperature:** 40-125 °F (4-52 °C); outside that window only with a documented, approved qualification\n- **Penetrant dwell:** minimum 10 minutes, and the penetrant must not be allowed to dry — extended dwells (commonly beyond about 2 hours) require rewetting with penetrant\n- **Lipophilic emulsifier (Method B):** contact time no more than 3 minutes\n- **Hydrophilic remover (Method D):** immersion concentration no more than 35 % by volume; spray concentration no more than 5 %\n- **Water wash:** 50-100 °F (10-38 °C) water, spray pressure no more than 40 psi (275 kPa)\n- **Drying:** part surface temperature no more than 160 °F (71 °C), for the minimum effective time\n- **Development:** minimum 10 minutes; maximum stated by form — commonly 1 to 4 hours depending on the developer\n- **Fluorescent examination:** at least 1,000 µW/cm² of UV-A at the part surface, ambient white light at or below 2 fc (about 20 lx), and at least 1 minute of dark adaptation — some codes, such as ASME Section V, require 5 minutes\n- **Visible examination:** at least 100 fc (about 1,000 lx) of white light at the surface\n\nMinimums and maximums both matter, because the process fails in both directions: a dwell too short starves capillary entry, a dwell left to dry locks penetrant in the flaw; a development time too short gives no bleed-out, too long fuzzes indications past honest evaluation. A draft that lists only minimums is incomplete."
    },
    {
      "type": "text",
      "heading": "Two Passes: Completeness, Then Workability",
      "body": "Review a draft in two distinct passes, in this order.\n\n**Pass 1 — completeness.** Walk the minimum-content checklist line by line. Every required element present. Every parameter carrying a number, and every number inside the governing practice's limits. References current, consistent with the contract, and specific — \"evaluate to applicable standards\" identifies nothing and decides nothing. Materials identified by classification, not trade name alone. Approval block correct for the revision.\n\n**Pass 2 — workability.** A procedure can be complete and still impossible. Walk the part through the shop on paper. Can the equipment hold the numbers — is there a regulated wash supply that stays under 40 psi, can the oven hold 160 °F? Does the immersion line fit the part, and will penetrant drain from its pockets? Is the called-out developer form stocked, in date, and on the QPL? Can the booth actually reach 2 fc ambient? Does dwell plus development fit the line's pace without parts queuing past their maximums? Where the contract or quality system requires it, the draft is also **demonstrated** — run on representative hardware or a known-defect standard before release.\n\nA failure on either pass has exactly one outcome: the draft goes back for revision. The one thing a reviewer never does is \"fix it at the bench\" — an inspector improvising around a bad procedure is an uncontrolled process wearing a controlled one's paperwork."
    },
    {
      "type": "figure",
      "figureId": "pt2-5-1-fig-c",
      "caption": "The two-pass review: a draft earns the floor only after every element is present and in-limits, and the shop can execute it exactly as written."
    },
    {
      "type": "callout",
      "variant": "key",
      "title": "Red flags that fail a draft on sight",
      "body": "- Verbs without numbers: \"clean thoroughly,\" \"dry completely,\" \"use adequate light\"\n- Materials by trade name only — no Type, Method, sensitivity level, form, or class, so no QPL check is possible\n- Minimums with no maximums on dwell, development, or time between steps\n- Acceptance criteria by vague pointer — no document, no revision, no limits\n- Parameters outside the governing practice with no qualification attached\n- No Level III approval, or a bench copy that does not match the revision on file\n\nAny one of these means the procedure cannot control the process it describes."
    }
  ],
  "figures": [
    { "id": "pt2-5-1-fig-a", "title": "Where the written procedure sits", "file": "pt2-5-1-fig-a.svg" },
    { "id": "pt2-5-1-fig-b", "title": "Anatomy of a minimum-content PT procedure", "file": "pt2-5-1-fig-b.svg" },
    { "id": "pt2-5-1-fig-c", "title": "The two-pass review before first use", "file": "pt2-5-1-fig-c.svg" }
  ],
  "interactive": {
    "type": "scenario",
    "title": "Review the Draft Before It Hits the Floor",
    "intro": "Quality hands you draft procedure PT-204 for a family of machined 7075 aluminum fittings — Type I fluorescent, Method D hydrophilic removal, Form a dry-powder developer, written to ASTM E1417. Production wants it released by Friday. You are the Level II assigned the completeness-and-workability review before it goes to the Level III. Make the calls.",
    "steps": [
      {
        "prompt": "The materials section reads, in full: \"Penetrant: BrightGlow 940. Developer: D-90 powder. Remover: as available.\" Your call?",
        "options": [
          "Acceptable — trade names identify the products precisely enough",
          "Deficient — materials must be identified by AMS 2644 classification (Type, Method, sensitivity level, form, remover class) and be verifiable against the QPL; \"as available\" controls nothing",
          "Deficient — procedures may never mention trade names",
          "Acceptable once the SDS for each product is attached"
        ],
        "correct": 1,
        "feedback": "Classification is what defines the process — a trade name alone does not establish sensitivity level or removal method, cannot be checked against QPL-AMS-2644, and \"as available\" surrenders control of a process variable. Trade names may appear in addition to the classification, never instead of it. An SDS is a safety document, not a process control."
      },
      {
        "prompt": "Processing section: \"Spray-rinse at 60 psi with 120 °F water to speed throughput, then dry at 175 °F until the next basket is ready.\"",
        "options": [
          "In-limits — wash and dryer settings are shop preference",
          "Only the dryer temperature needs to change",
          "Both fail the arithmetic audit — E1417 caps the spray rinse at 40 psi with 50-100 °F water and the dryer at 160 °F, and \"until the next basket\" is not a time control",
          "Acceptable if the penetrant dwell is doubled to compensate"
        ],
        "correct": 2,
        "feedback": "Hot, high-pressure washing strips penetrant out of the very flaws you are paid to find, and an over-temperature dryer bakes out what survives — which is exactly why the practice caps them at 40 psi, 50-100 °F, and 160 °F. Numbers outside the governing limits fail completeness review unless a documented qualification accompanies them, and no dwell change \"compensates\" for either."
      },
      {
        "prompt": "Evaluation section, complete text: \"Evaluate all indications to applicable standards.\"",
        "options": [
          "Deficient — the procedure must identify the specific acceptance document and revision, or state the limits, so accept / reject is determinable and repeatable",
          "Acceptable — every certified Level II already knows the applicable standards",
          "Acceptable if QA countersigns each report",
          "A problem only for visible-dye work, since fluorescent indications are unambiguous"
        ],
        "correct": 0,
        "feedback": "Acceptance criteria are a minimum-content element. \"Applicable standards\" names no document, no revision, and no limits — two competent inspectors could reach different dispositions of the same indication. Personal knowledge and countersignatures do not substitute for stated criteria, and the deficiency has nothing to do with penetrant type."
      },
      {
        "prompt": "Revised draft: classifications complete, parameters in-limits, acceptance criteria cited by document and revision. The signature block reads \"Prepared and released: A. Reyes, PT Level II.\" Production asks you to start running parts.",
        "options": [
          "Run parts — the author is certified and the content is now correct",
          "Hold — a PT procedure requires approval by a certified PT Level III before use, plus submittal to the cognizant engineering organization when the contract requires it",
          "Hold — every PT procedure must be approved directly by the FAA",
          "Run parts, but have a Level I witness the first lot"
        ],
        "correct": 1,
        "feedback": "Content can be perfect and the document still not be a usable procedure. E1417 requires Level III approval, and NAS 410 makes that approval a defined Level III responsibility; CEO approval applies when the contract invokes it — not \"the FAA directly,\" and not never. A Level I witness adds nothing, because the missing element is approval authority, not extra eyes."
      }
    ]
  },
  "checkQuestions": [
    {
      "question": "Under ASTM E1417, what approval must a penetrant procedure carry before it is used?",
      "options": [
        "Sign-off by the inspector who will run it",
        "Approval by the penetrant materials supplier",
        "Approval by an individual certified as Level III in PT — plus the cognizant engineering organization when the contract requires it",
        "A notarized signature from the quality manager"
      ],
      "correct": 2,
      "explanation": "E1417 requires written procedures to be approved by a certified PT Level III, and to be submitted to the cognizant engineering organization for approval when the contract invokes that requirement. Authorship, supply, or a quality-manager signature do not substitute for Level III technical approval."
    },
    {
      "question": "A draft identifies its penetrant system only as \"Brand X penetrant with Brand Y remover.\" Why does this fail a completeness review?",
      "options": [
        "Without the AMS 2644 classification — Type, Method, sensitivity level, developer form, remover class — the procedure does not define the process and cannot be verified against the QPL",
        "Trade names are proprietary and are forbidden in procedures",
        "Brand-name products are not permitted on aerospace hardware",
        "The remover in a written procedure must always be water"
      ],
      "correct": 0,
      "explanation": "The classification is the process definition: it fixes fluorescent versus visible, the removal method, the sensitivity level, and the developer form, and it lets anyone verify the chemicals against QPL-AMS-2644. Trade names may appear in addition to the classification, but never in place of it."
    },
    {
      "question": "Which set of process parameters in a draft would pass a check against ASTM E1417 limits?",
      "options": [
        "Dryer holding parts at 180 °F to cut cycle time",
        "Manual spray rinse at 60 psi",
        "Hydrophilic immersion remover at 40 % concentration",
        "70 °F rinse water at 35 psi, with the dryer holding parts at 150 °F"
      ],
      "correct": 3,
      "explanation": "E1417 caps the spray rinse at 40 psi with 50-100 °F water, hydrophilic immersion concentration at 35 % by volume, and dryer part temperature at 160 °F. Only the last option sits inside every limit; each of the others exceeds one."
    },
    {
      "question": "A draft procedure passes the completeness check. What does the workability review add?",
      "options": [
        "It verifies the page numbering and formatting",
        "It confirms the shop can execute the procedure as written — equipment holds the numbers, the part fits and drains, lighting and QPL materials are on hand, and the timing fits the line",
        "It replaces the requirement for Level III approval",
        "It confirms the parts contain no discontinuities"
      ],
      "correct": 1,
      "explanation": "Completeness asks whether every required element is present and in-limits on paper; workability asks whether this shop, with its tanks, ovens, booth, materials, and schedule, can actually run the procedure exactly as written. A complete but unworkable draft goes back for revision, never gets improvised around."
    },
    {
      "question": "Why must a procedure state maximums — not just minimums — for times such as penetrant dwell and development?",
      "options": [
        "Because the process fails in both directions: too short starves penetrant entry or bleed-out, while too long lets penetrant dry in flaws or spreads indications into fuzzy blobs that cannot be evaluated honestly",
        "Because maximums exist only to shorten the work shift",
        "Because OSHA sets the maximum times for penetrant processing",
        "Because minimum times apply only to visible-dye penetrants"
      ],
      "correct": 0,
      "explanation": "Time limits bound the process on both sides: dwell needs at least 10 minutes for capillary entry but must not be left until the penetrant dries, and development needs at least 10 minutes for bleed-out but over-development degrades indication shape and sizing. A draft listing only minimums is incomplete."
    }
  ],
  "references": [
    "CP-105-2024 PT Topical Outline §4.1 (inspection procedures — minimum requirements)",
    "ASTM E1417/E1417M, liquid penetrant testing practice (written procedure content, approval, and process limits)",
    "ASME BPVC Section V, Article 6, liquid penetrant examination (T-621 written procedure requirements; essential and nonessential variables)",
    "NAS 410, NDT personnel certification (Level III procedure-approval responsibility)"
  ]
}

File: web/src/data/content/pt/pt2-5-2.json
{
  "lessonId": "pt2-5-2",
  "title": "Documentation of Inspection and Test",
  "narrationScript": "When the developer comes off at postcleaning, the indication is gone forever. The record is the only thing that survives, so quality systems treat the report as the product of the examination. A complete record answers five questions. What was examined: part number, serial, drawing revision, material. How it was processed: procedure and revision, the E1417 classification, and the manufacturer and batch number of every material on the line. Under what conditions: the ultraviolet irradiance and ambient light you actually measured, with the meter and its calibration due date. What was found: each indication recorded as linear or rounded, located from a part datum, sized, and dispositioned. And who says so: a signature that traces to a current certification. Rejected parts carry a nonconformance number so the trail continues past your bench. Corrections never hide the original entry: one line through the error, the correct value, initials, and the date. Write every report expecting an auditor to walk each entry back to objective evidence, because one day one will.",
  "sections": [
    {
      "type": "text",
      "heading": "The Record Is the Product",
      "body": "At the end of every PT job, postcleaning destroys the evidence. The developer film goes down the drain, the bleed-out with it, and the part carries no trace of the indication you evaluated an hour ago. The only thing that survives the examination is the record - which is why quality systems treat the report, not the glowing indication, as the product.\n\nThe record serves three audiences on three timescales. **Production** needs the disposition now: accept, reject, rework. **The quality system** needs objective evidence later, when a customer source inspector or third-party auditor pulls last quarter's reports. **Engineering and investigators** may need it years from now - a fleet crack campaign or a failure investigation begins by pulling every inspection record a serial number has ever generated. An entry that seems obvious today must still make sense to a stranger reading it in ten years.\n\nSNT-TC-1A puts reporting squarely in the Level II job description: a Level II is expected to interpret, evaluate, and **organize and report** the results of examinations. The shop rule is blunt and correct - if it is not written down, it did not happen."
    },
    {
      "type": "text",
      "heading": "What a Complete Record Contains",
      "body": "A complete record lets a knowledgeable stranger reconstruct the examination - same process, same materials, same conditions - and reach the same conclusion. Codes set the floor. ASME Section V, Article 6, for example, requires each examination record to include, as a minimum: the **procedure identification and revision**; the **penetrant type** (fluorescent or visible); the **designation of each penetrant, remover, emulsifier, and developer** used; the **identity of the examiner** and, where the referencing code requires it, the certification level; a **map or record of indications**; the **material and thickness** examined; the **lighting equipment**; and the **date** of the examination.\n\nAerospace work to ASTM E1417 typically adds more: part number, serial or lot number, and drawing revision; the full materials classification - **Type, Method, Form, and sensitivity level** - with the **manufacturer and batch number** of every material on the line, each traceable to QPL-AMS-2644; the **measured** UV-A irradiance and ambient light with the meter identification; key process parameters such as dwell times and part temperature; quantity inspected, accepted, and rejected; and the acceptance criteria applied. None of this is busywork. Each field exists because someone, somewhere, once needed it and it was not there."
    },
    {
      "type": "figure",
      "figureId": "pt2-5-2-fig-a",
      "caption": "A complete PT examination report answers five questions: what was examined, how, under what conditions, what was found, and who says so."
    },
    {
      "type": "table",
      "caption": "The five questions an audit-proof record answers - with the fields that answer them.",
      "headers": ["Question", "Fields that answer it", "Example entries"],
      "rows": [
        ["What was examined?", "Part number, serial/lot, drawing and revision, material, area covered", "PN 7312-5, S/N 0147, Dwg D7312 Rev F, Ti-6Al-4V, 100% machined surfaces"],
        ["How was it processed?", "Procedure and revision, practice and classification, material batches, dwell and temperature", "PT-OP-12 Rev C; E1417 Type I, Method D, Form a, Level 3; pen batch 19F22; 15 min at 68 °F"],
        ["Under what conditions?", "Measured UV-A and ambient light, meter IDs, calibration due dates", "1,450 µW/cm² at the surface; 1.2 fc ambient; radiometer R-204, cal due 2026-09-15"],
        ["What was found?", "Indication map: type, size, location from datum, disposition, NCR link", "One linear indication, 0.20 in., 1.3 in. from datum A - reject, NCR 26-0412"],
        ["Who says so?", "Printed name, signature or stamp, certification level and expiration, date", "J. Rivera, Level II PT, stamp 47, cert exp 2027-03-31, 2026-06-09"]
      ]
    },
    {
      "type": "text",
      "heading": "Recording Indications",
      "body": "Record indications in the language the codes use. The minimum written record of a **rejectable** indication is its **type** - linear or rounded, where the usual code convention calls an indication linear when its length is more than three times its width - its **location**, and its **extent**: length for a linear indication, diameter for a rounded one, count and spacing for aligned or grouped indications. **Nonrejectable** indications are recorded as the referencing code or contract directs - many aerospace jobs require recording everything that was evaluated, not just what failed.\n\nLocation means dimensions from **part datums or permanent features** - \"1.3 in. from datum A along the flange face,\" never \"near the top.\" For weldments and large surfaces, an **indication map** - a sketch on a part outline with datum or grid references - is the cleanest record there is.\n\nSupplementary techniques preserve the indication itself: **photography** under the proper lighting, **tape transfer** - clear tape pressed over a dry-developed indication lifts a copy onto a record card - and **peelable developers** (special-application forms) that cure to a strippable film carrying the indication. Make transfers and photographs only after evaluation is complete, because lifting the film disturbs the very bleed-out you are recording.\n\nClose the loop on the hardware too. Accepted parts are marked or tagged per the procedure - and the marking method is itself controlled, since stamping or etching may be prohibited on fatigue-critical surfaces. Rejected parts are positively identified, segregated, and tied to a **nonconformance report number** so the paper trail continues past your bench."
    },
    {
      "type": "figure",
      "figureId": "pt2-5-2-fig-b",
      "caption": "Traceability is a web: every entry on the signed report points outward to a record someone else can pull and verify."
    },
    {
      "type": "text",
      "heading": "Traceability: Every Entry Points to Evidence",
      "body": "Traceability means no entry on the report stands alone - each one points to a record that can be pulled and checked. Three chains matter most:\n\n- **Materials.** Each batch number traces to the manufacturer's batch certification and, for E1417 work, to the QPL-AMS-2644 listing. When a manufacturer later reports a nonconforming batch, the batch numbers on examination reports are how the affected hardware is found.\n- **Instruments.** Every measured value names the instrument behind it and its calibration status: the radiometer behind the UV-A reading, the photometer behind the ambient check, the thermometer behind the bath temperature - each traceable through the calibration program.\n- **People.** The signature traces to a certification record maintained under the employer's written practice (SNT-TC-1A) or NAS 410 procedure: training and experience, examination results, current vision examination, certification expiration.\n\nThe fourth chain is the **process-control log**. E1417-style quality-assurance provisions generate dated records of their own: the system-performance check run with a known-defect standard each day the line is used, lighting verifications, and bath concentration and contamination checks at set intervals. Those logs are what prove the process was in control on the day your report says it was."
    },
    {
      "type": "callout",
      "variant": "key",
      "title": "The recall window",
      "body": "A failed daily system-performance check does not just stop the line - it puts every part processed **since the last successful check** in question, and those parts must be reexamined. The dated process-control log is what bounds that recall to one shift instead of one quarter. Sign and date the boring daily checks as carefully as the reports; one day they will fence in a problem."
    },
    {
      "type": "text",
      "heading": "Corrections, Retention, and the Audit",
      "body": "Records are made in permanent, legible form - ink or a controlled electronic system, never pencil. When an entry is wrong, the correction must leave the original visible: a **single line through the error**, the correct value beside it, and the **initials and date** of the person making the correction. Correction fluid, overwriting, and obliteration are audit findings in themselves, because a record that can be silently altered proves nothing.\n\nRecord **what you measured, not what the procedure wanted**. If the minimum is 1,000 µW/cm² and the meter read 1,450, the record says 1,450. Pre-filled results and signatures on blank forms are falsification - and in aviation work a fraudulent or intentionally false inspection entry is a federal offense, not a paperwork problem. Electronic systems follow the same logic with different mechanics: unique logins, controlled electronic signatures, and an audit trail that preserves the original entry through every revision.\n\n**Retention** is set by the referencing code, the contract, or the quality manual - never by the inspector - and records must stay **retrievable**: indexed by part number, serial, and date, and readable for the full period. An auditor's favorite test is simple: pick a report at random and walk every entry back to its evidence - batch to certification, reading to calibration record, signature to certification file, examination date to that day's system-performance check. Write every report expecting that walk, because the exercise below is exactly that."
    }
  ],
  "figures": [
    { "id": "pt2-5-2-fig-a", "title": "Anatomy of a complete PT examination report", "file": "pt2-5-2-fig-a.svg" },
    { "id": "pt2-5-2-fig-b", "title": "Every entry traces to objective evidence", "file": "pt2-5-2-fig-b.svg" },
    { "id": "pt2-5-2-fig-c", "title": "Level II review exercise: report PT-26-0288", "file": "pt2-5-2-fig-c.svg" }
  ],
  "interactive": {
    "type": "hotspot",
    "title": "Stop the Report Before the Auditor Does",
    "intro": "Report PT-26-0288 is on your desk for Level II review before it goes into the certification package. The examination date is 2026-06-09. Three entries would stop an auditor cold - click all three.",
    "figureId": "pt2-5-2-fig-c",
    "coordH": 500,
    "regions": [
      {
        "x": 52,
        "y": 172,
        "w": 280,
        "h": 40,
        "label": "Penetrant batch field",
        "isTarget": true,
        "feedback": "The penetrant batch is blank. Without it there is no trace to the batch certification or the QPL-AMS-2644 listing - and no way to find this part if the batch is ever reported nonconforming. The report cannot be accepted until the batch is entered from the line log."
      },
      {
        "x": 52,
        "y": 218,
        "w": 290,
        "h": 38,
        "label": "Corrected dwell entry",
        "isTarget": true,
        "feedback": "The original dwell entry is obliterated, and the correction carries no initials or date. A proper correction is a single line through the error - original still legible - with the correct value, initials, and date beside it."
      },
      {
        "x": 392,
        "y": 266,
        "w": 360,
        "h": 26,
        "label": "Radiometer calibration due date",
        "isTarget": true,
        "feedback": "Radiometer R-204 was due for calibration on 2026-04-30 - five weeks before this 2026-06-09 examination. The UV-A reading is unsupported, and every acceptance made under that lamp since the due date is now in question."
      },
      {
        "x": 52,
        "y": 320,
        "w": 696,
        "h": 72,
        "label": "Indication record",
        "isTarget": false,
        "feedback": "Nothing wrong here: type (linear), size, location from a datum, disposition, and the NCR number are all recorded. This is what a complete indication record looks like."
      },
      {
        "x": 52,
        "y": 402,
        "w": 696,
        "h": 60,
        "label": "Sign-off block",
        "isTarget": false,
        "feedback": "This block is sound: identity, Level II certification, an expiration date well after the examination, and the sign-off date are all present and consistent."
      }
    ]
  },
  "checkQuestions": [
    {
      "question": "Under codes such as ASME Section V, Article 6, what is the minimum written record of a rejectable indication?",
      "options": [
        "A UV photograph and a tape transfer of the developed indication",
        "The probable metallurgical cause and the process step that produced it",
        "Its type (linear or rounded), its location, and its extent",
        "The penetrant batch number and dwell time used to find it"
      ],
      "correct": 2,
      "explanation": "The code minimum for a rejectable indication is type, location, and extent. Photographs and transfers are valuable supplements, cause analysis belongs to engineering and the material review process, and materials data is recorded elsewhere on the report."
    },
    {
      "question": "The procedure requires a minimum of 1,000 µW/cm² UV-A at the examination surface, and your radiometer reads 1,450 µW/cm². What goes on the report?",
      "options": [
        "1,450 µW/cm², with the radiometer identification and its calibration due date",
        "1,000 µW/cm², so the report matches the procedure requirement",
        "\"Meets specification\" - the actual number is not needed",
        "Nothing - lighting is covered by the daily checks, not the report"
      ],
      "correct": 0,
      "explanation": "Records capture what was measured, not what was required. The actual reading, plus the instrument and its calibration status, is what makes the entry verifiable; writing the specification value or \"meets spec\" records a conclusion instead of evidence."
    },
    {
      "question": "While completing a report you realize you entered the wrong dwell time. What is the acceptable correction?",
      "options": [
        "Cover the error with correction fluid and write the right value over it",
        "Rewrite the page so no correction shows, and discard the original",
        "Overwrite the digits firmly so only the new value is readable",
        "Draw a single line through the error, enter the correct value, and initial and date the correction"
      ],
      "correct": 3,
      "explanation": "A correction must leave the original entry legible and show who changed it and when. Correction fluid, overwriting, and discarded originals destroy the audit trail - a record that can be silently altered proves nothing."
    },
    {
      "question": "A penetrant manufacturer notifies the shop that batch 19F22 failed a retained-sample test and is nonconforming. What makes it possible to identify the hardware examined with that batch?",
      "options": [
        "The QPL-AMS-2644 listing for the penetrant family",
        "The batch numbers recorded on each examination report",
        "The dryer's temperature chart for the period",
        "The inspectors' certification records"
      ],
      "correct": 1,
      "explanation": "The QPL only shows the product family was qualified - it says nothing about where one batch went. Batch numbers entered on each report are the thread that connects a recalled batch to every part it touched."
    },
    {
      "question": "Monday morning's system-performance check on the fluorescent line fails. Which record determines how many parts must be reexamined?",
      "options": [
        "The radiometer's calibration certificate",
        "The inspectors' certification files",
        "The process-control log showing the last successful system-performance check",
        "The controlled-document register for the procedure"
      ],
      "correct": 2,
      "explanation": "Parts processed since the last successful check are in question and must be reexamined. The dated process-control log is what bounds that recall window - which is exactly why the daily checks are signed and dated like reports."
    }
  ],
  "references": [
    "CP-105-2024 PT Topical Outline §4.2 (documentation of inspection/test)",
    "ASTM E1417/E1417M, liquid penetrant testing practice (records, qualified materials, and quality assurance provisions, general reference)",
    "ASME BPVC Section V, Article 6 (recording of indications and examination records, general reference)",
    "ASNT SNT-TC-1A (2024) and NAS 410 (Level II reporting duties and personnel certification records, general reference)"
  ]
}
