Repository: benson8708/NDTAcademy

# NDTAcademy.com

Repo: https://github.com/benson8708/NDTAcademy · Online NDT training platform — Next.js (App Router) + Supabase. Competes with WorldSpec by pairing
self-paced, CP-105-traceable method training with **audit-ready formal training records**
(active-engagement hour tracking, SNT-TC-1A 2024 / NAS410 hour mapping, exportable company records).

## Repo layout

| Path | What it is |
|---|---|
| `web/` | The production Next.js app (TypeScript, no CSS framework — ported design system) |
| `supabase/migrations/` | Schema + RLS + seed migrations (catalog, 5,011-question bank) |
| `site/` | Original static prototype — now the design/content reference only |

File: web/src/data/content/pt/pt2-5-3.json
{
  "lessonId": "pt2-5-3",
  "title": "Standards, Codes, and Acceptance Criteria",
  "narrationScript": "A Level Two inspector answers two different questions from two different shelves of documents. How to test comes from the method practices — ASTM E1417 for aerospace hardware, E165 for general industry, ASME Section Five, Article Six on Code work — and the chemicals themselves are qualified under AMS 2644. Those documents control type, method, form, sensitivity level, dwell, removal, and lighting. What to accept never comes from them. Acceptance criteria flow from the design side: the referencing code section, the drawing note, the customer specification. Pressure-vessel work follows the pattern of Section Eight, Mandatory Appendix Eight. Indications bigger than one sixteenth of an inch are relevant. A relevant indication longer than three times its width is linear, and none are permitted. Rounded indications fail above three sixteenths of an inch, or when four or more line up a sixteenth apart or closer. Measure the indication, not the flaw you imagine beneath it. If no criteria were flowed down, stop and ask. When documents conflict, the contract governs.",
  "sections": [
    {
      "type": "text",
      "heading": "Two Questions, Two Sets of Documents",
      "body": "SNT-TC-1A draws the Level II line exactly here: a Level II is expected to *interpret and evaluate results with respect to applicable codes, standards, and specifications*. Doing that means knowing which documents govern a job — and what each one is allowed to tell you.\n\nEvery PT job answers two different questions from two different document chains:\n\n- **How to test** — the *method* chain. **ASTM E1417/E1417M** is the controlling practice for aerospace and military hardware; **ASTM E165/E165M** serves general industry; **ASME BPVC Section V, Article 6** governs work built to the ASME Code (Section V's Subsection B adopts E165 as SE-165). The chemicals themselves are qualified under **SAE AMS 2644** and selected from its Qualified Products List.\n- **What to accept** — the *design* chain. Accept/reject limits flow down from the referencing code section (for vessels, **ASME Section VIII, Division 1, Mandatory Appendix 8**), the structural code (**AWS D1.1** for steel welds), drawing notes, or the customer's specification. Defense drawings often flow graded soundness requirements from **MIL-STD-1907**.\n\nYour written procedure sits underneath both chains and reconciles them into one executable recipe. The skill this lesson builds is navigation: given a job package, find the applicable method requirements, find the acceptance criteria, and never confuse the two."
    },
    {
      "type": "figure",
      "figureId": "pt2-5-3-fig-a",
      "caption": "Two chains flow into your written procedure: the design chain owns acceptance criteria, the method chain owns process. The contract sits on top of both."
    },
    {
      "type": "text",
      "heading": "Locating the Applicable Method and Process",
      "body": "Start at the top of the package and read down. The contract or purchase order invokes a code or specification; that document names the PT practice; the practice classifies the process; your procedure implements it.\n\nThe classification system in ASTM E1417 — mirroring AMS 2644 — is the vocabulary most drawings speak:\n\n- **Type** — I fluorescent, II visible\n- **Method** — A water-washable, B post-emulsifiable lipophilic, C solvent-removable, D post-emulsifiable hydrophilic\n- **Developer form** — a dry powder; b water-soluble; c water-suspendible; d and e nonaqueous (for Type I and Type II); f special applications\n- **Sensitivity level** — ½ through 4 per AMS 2644; the graded levels apply to Type I fluorescent systems\n\nSo a note reading *\"PT per ASTM E1417, Type I, Method D, Sensitivity Level 3, Form d\"* is a complete process decision: high-sensitivity fluorescent penetrant, hydrophilic emulsifier removal, nonaqueous developer — with materials drawn from the AMS 2644 Qualified Products List, and penetrant and emulsifier from the same product family.\n\nOn ASME work the path differs in detail, not in logic: Section V, Article 6 requires a written procedure, identifies its essential variables (Table T-621.1) — change one and the procedure must be requalified — and sets the demonstration requirements. Either way, the method document tells you *which processes are permitted and how to run them*. It is silent about whether the part is any good."
    },
    {
      "type": "figure",
      "figureId": "pt2-5-3-fig-b",
      "caption": "One drawing note is five process decisions. Every token maps to the E1417/AMS 2644 classification system — and your procedure must honor all of them."
    },
    {
      "type": "callout",
      "variant": "key",
      "title": "The method standard never buys the part",
      "body": "ASTM E1417 says it directly: acceptance criteria are whatever the **cognizant engineering organization** flows down through the contract, drawing, or specification. ASME Section V, Article 6 runs the examination and then hands you to the **referencing Code Section** for acceptance. AWS D1.1 evaluates PT-found indications against the **same criteria it applies to visual inspection** of welds. If the only document on your bench is the method practice and someone is asking accept or reject — you are missing a document, not a judgment call."
    },
    {
      "type": "text",
      "heading": "The Vocabulary Acceptance Criteria Are Written In",
      "body": "Codes write acceptance criteria in a small, exact vocabulary. Use it the same way.\n\n- An **indication** is what you see — penetrant bleed-out against the developer. **Interpretation** sorts it: *false* (lint, residue, handling marks — process artifacts), *nonrelevant* (real bleed-out explained by part geometry, such as a press fit or spline), or *relevant* (caused by a discontinuity — it must now be evaluated).\n- **Evaluation** compares the relevant indication to the acceptance criteria. A discontinuity that exceeds them is a **defect** — and *defect* means rejectable by definition, so never use the word loosely.\n- **Linear indication** — length greater than three times the width. **Rounded indication** — circular or elliptical, with length three times the width or less. Nearly every PT acceptance table is built on this 3:1 split.\n- **Relevance threshold** — pressure-vessel criteria typically consider only indications with a major dimension greater than 1/16 in. (1.5 mm).\n- **Measure the indication, not the flaw.** Bleed-out is normally wider than the discontinuity feeding it, and Appendix 8 is explicit that the size of the indication is the basis for acceptance evaluation. If the indication is rejectable, the part is rejectable — you do not get to argue that the flaw underneath is smaller."
    },
    {
      "type": "table",
      "caption": "Typical pressure-vessel PT acceptance pattern — after ASME BPVC Section VIII, Division 1, Mandatory Appendix 8. Read the governing edition on every job; never recite limits from memory.",
      "headers": ["Indication as classified", "Typical limit (Appendix 8 pattern)", "Disposition"],
      "rows": [
        ["Any indication, major dimension 1/16 in. (1.5 mm) or less", "Below the relevance threshold", "Not relevant — not evaluated against the limits; record as the procedure requires"],
        ["Relevant linear (length > 3 × width)", "None permitted", "Reject"],
        ["Relevant rounded (length ≤ 3 × width)", "Permitted up to 3/16 in. (5 mm)", "Reject only if greater than 3/16 in."],
        ["Four or more relevant rounded indications in a line", "Edge-to-edge spacing must exceed 1/16 in. (1.5 mm)", "Reject if spaced 1/16 in. or less"]
      ]
    },
    {
      "type": "figure",
      "figureId": "pt2-5-3-fig-c",
      "caption": "Classification before comparison: gauge the indication, apply the 3:1 rule, then test it against the flowed-down limits — here, the ASME Section VIII, Division 1, Appendix 8 pattern."
    },
    {
      "type": "text",
      "heading": "Dispositioning at the Bench",
      "body": "Put the pieces together the same way every time:\n\n1. **Confirm the process was valid** — system performance check passed, parameters inside the written procedure. Criteria mean nothing applied to a bad test.\n2. **Interpret** every indication: false, nonrelevant, or relevant. When interpretation is in doubt, re-examine or reprocess the area.\n3. **Measure relevant indications** as they appear at the specified development time — length and width, in the units of the governing document.\n4. **Classify** — linear or rounded, using the 3:1 rule.\n5. **Compare to the flowed-down criteria and disposition.** Cite the document, edition or revision, and paragraph on the report — \"ASME VIII, Div. 1, Mandatory Appendix 8\" is auditable; \"per code\" is not.\n6. **Rejectable means defect** — route it through the quality system. After any rework or repair, the area is fully reprocessed and evaluated to the same criteria.\n\nTwo traps close out the lesson. **No criteria in the package?** You cannot disposition — stop and obtain written direction from the cognizant engineering organization; never borrow another code's table because it looks similar. **Documents conflict?** The contract chain governs — purchase order over drawing over referenced standard, as your quality system defines — and the conflict is resolved in writing, not on the bench."
    }
  ],
  "figures": [
    { "id": "pt2-5-3-fig-a", "title": "The document stack: who tells you what", "file": "pt2-5-3-fig-a.svg" },
    { "id": "pt2-5-3-fig-b", "title": "Decoding a drawing callout", "file": "pt2-5-3-fig-b.svg" },
    { "id": "pt2-5-3-fig-c", "title": "Classify the indication, then compare to the limit", "file": "pt2-5-3-fig-c.svg" }
  ],
  "interactive": {
    "type": "scenario",
    "title": "Find the Document, Make the Call",
    "intro": "Second shift, two jobs on your bench: an aerospace hydraulic fitting and an ASME Section VIII vessel weld. Every call below is one you will make for real as a Level II.",
    "steps": [
      {
        "prompt": "The fitting's drawing note reads: 'Penetrant inspect per ASTM E1417, Type I, Method D, Sensitivity Level 3.' What process does that commit you to?",
        "options": [
          "A water-washable visible-dye kit from the flammables cabinet — penetrant is penetrant",
          "Fluorescent penetrant removed with a hydrophilic emulsifier step, qualified at Sensitivity Level 3, with materials from the AMS 2644 qualified list",
          "Solvent-removable fluorescent penetrant at whatever sensitivity level is in stock",
          "Post-emulsifiable lipophilic visible dye at Level 3"
        ],
        "correct": 1,
        "feedback": "Type I means fluorescent dye; Method D means post-emulsifiable with a hydrophilic (water-base) emulsifier; Level 3 is a high sensitivity grade under AMS 2644 — and E1417 requires the materials to come from the qualified products list. Method C would be solvent-removable, Method B lipophilic, Method A water-washable."
      },
      {
        "prompt": "Processing on the fitting is complete and you have a crisp relevant indication. Where do the accept/reject limits come from?",
        "options": [
          "ASTM E1417's annex of universal indication size limits",
          "The penetrant manufacturer's technical data sheet",
          "The design flow-down — drawing notes, the referenced specification, or the customer's requirements; E1417 itself sends acceptance to the cognizant engineering organization",
          "Level II judgment — that is exactly what the certification is for"
        ],
        "correct": 2,
        "feedback": "E1417 controls process, not product acceptance — it explicitly assigns acceptance criteria to the cognizant engineering organization's flow-down. A Level II evaluates against those flowed-down criteria; certification authorizes you to apply them, not to invent them."
      },
      {
        "prompt": "On the vessel weld — evaluated to the typical ASME VIII, Division 1, Appendix 8 pattern — an indication measures 1/8 in. long by 1/32 in. wide. Your call?",
        "options": [
          "Reject — 4:1 length-to-width makes it a relevant linear indication, and the pattern permits none",
          "Accept — it is shorter than the 3/16 in. limit",
          "Not relevant — anything under 1/4 in. is ignored",
          "Re-clean and retest until the indication stops coming back"
        ],
        "correct": 0,
        "feedback": "At 1/8 in., the indication exceeds the 1/16 in. relevance threshold; 1/8 ÷ 1/32 = 4, past the 3:1 boundary, so it is linear. The 3/16 in. limit applies only to rounded indications. Retesting to make a real indication disappear is falsification, not inspection."
      },
      {
        "prompt": "Last snag of the night: the customer purchase order, the part drawing, and your shop procedure each call a different requirement for the same process step. What now?",
        "options": [
          "Follow the shop procedure — it is the qualified document",
          "Follow the most conservative requirement and note your choice in the report",
          "Run the part both ways and report both results",
          "Stop processing — the contract chain governs, and the conflict gets resolved in writing by the cognizant engineering organization before parts move"
        ],
        "correct": 3,
        "feedback": "Conflicts are resolved by precedence — the purchase order and contract sit on top — and the resolution must be written direction from the cognizant engineering organization, usually routed through your Level III. Picking 'conservative' yourself still means processing to a requirement nobody authorized."
      }
    ]
  },
  "checkQuestions": [
    {
      "question": "Per ASTM E1417, where do the accept/reject criteria for a penetrant-tested part come from?",
      "options": [
        "An annex of indication size limits published in E1417 itself",
        "The Level II inspector's documented experience with similar hardware",
        "The cognizant engineering organization, through the contract, drawing, or specification flow-down",
        "The penetrant manufacturer's technical data sheet for the qualified materials"
      ],
      "correct": 2,
      "explanation": "E1417 is a process-control practice: it governs materials, classification, and processing, and it explicitly assigns acceptance criteria to the cognizant engineering organization's flow-down documents. Method standards control how to test — never whether the part is acceptable."
    },
    {
      "question": "A drawing note requires 'PT per ASTM E1417, Type I, Method D, Sensitivity Level 3.' Which process does that call out?",
      "options": [
        "Fluorescent penetrant removed with a hydrophilic emulsifier step, using high-sensitivity materials from the AMS 2644 qualified list",
        "Visible red dye removed by solvent wiping, at any qualified sensitivity",
        "Water-washable fluorescent penetrant with dry powder developer required",
        "Lipophilic post-emulsifiable visible dye at medium sensitivity"
      ],
      "correct": 0,
      "explanation": "Type I is fluorescent; Method D is post-emulsifiable using a hydrophilic, water-base emulsifier; Level 3 is a high sensitivity grade under AMS 2644; and E1417 requires materials from the Qualified Products List. Method C is solvent-removable, Method B is lipophilic, and Method A is water-washable."
    },
    {
      "question": "A pressure-vessel weld is examined per ASME Section V, Article 6. Where are the acceptance standards for the indications you find?",
      "options": [
        "In Article 6, immediately after the examination requirements",
        "In ASTM E165, which Section V adopts as SE-165",
        "In SAE AMS 2644, alongside the material qualification requirements",
        "In the referencing Code Section — for a Section VIII, Division 1 vessel, Mandatory Appendix 8"
      ],
      "correct": 3,
      "explanation": "Section V articles define how examinations are performed; acceptance always belongs to the referencing Code Section that invoked them. For Section VIII, Division 1 vessels, the PT acceptance standards are in Mandatory Appendix 8. SE-165 and AMS 2644 govern technique and materials, not part acceptance."
    },
    {
      "question": "Evaluating to the typical Appendix 8 pattern, an indication on a vessel weld measures 3/16 in. long by 1/32 in. wide. What is the disposition?",
      "options": [
        "Acceptable — it does not exceed the 3/16 in. limit",
        "Reject — length is six times width, so it is a relevant linear indication, and none are permitted",
        "Not relevant — only indications over 1/4 in. are evaluated",
        "Acceptable if it is the only indication on the weld"
      ],
      "correct": 1,
      "explanation": "Its major dimension exceeds the 1/16 in. relevance threshold, and 3/16 ÷ 1/32 = 6 — far past the 3:1 boundary — so it is a relevant linear indication, and the pattern permits none. The 3/16 in. limit applies to rounded indications only; isolation never excuses a linear indication."
    },
    {
      "question": "Your shop procedure, the part drawing, and the customer purchase order each point to a different requirement for the same process step. What is the correct action?",
      "options": [
        "Follow the shop procedure, because it is the qualified document",
        "Follow the most conservative of the three and note the choice on the report",
        "Stop and have the conflict resolved in writing through the contract chain — the purchase order governs, and the cognizant engineering organization makes the call",
        "Follow the drawing, because drawings always outrank purchase orders"
      ],
      "correct": 2,
      "explanation": "Order of precedence puts the contract and purchase order on top, and document conflicts are resolved in writing by the cognizant engineering organization — typically routed through your Level III. Choosing 'conservative' on your own authority still means processing to an unauthorized requirement."
    }
  ],
  "references": [
    "CP-105-2024 PT Topical Outline §4.3 (standards/codes, applicable methods/processes, acceptance criteria)",
    "ASTM E1417/E1417M, Standard Practice for Liquid Penetrant Testing",
    "ASME BPVC Section V, Article 6, and Section VIII, Division 1, Mandatory Appendix 8 (method and acceptance standards)",
    "SAE AMS 2644, Inspection Material, Penetrant (qualified penetrant materials)"
  ]
}

File: web/src/data/content/pt/pt2-5-4.json
{
  "lessonId": "pt2-5-4",
  "title": "Capstone Workshop: Evaluate, Disposition, and Document",
  "narrationScript": "This capstone is one job, start to finish. A nozzle attachment weld on a pressure vessel built to ASME Section Eight, Division One. The method comes from Section Five, Article Six. The acceptance criteria come from Mandatory Appendix Eight. Your written procedure ties them together. Step zero comes before any interpretation: prove the test was valid. Right procedure revision, qualified materials with batch numbers logged, parameters inside their windows, and at least one hundred foot candles of white light, measured, never assumed. Then interpret every indication: false, nonrelevant, or relevant. A smear that wipes away and stays away is false. A line tracing the pad faying edge is geometry, nonrelevant. Whatever remains is measured at the specified development time and classified by the three to one rule. A toe indication a quarter inch long by a sixteenth wide is linear, and the pattern permits none. The weld is rejected, the defect routes through the quality system, and the repaired area reprocesses from step zero. Last comes the record: complete, traceable, corrected without erasure, and able to stand alone.",
  "sections": [
    {
      "type": "text",
      "heading": "The Capstone Brief: One Weld, Start to Finish",
      "body": "This workshop is the whole Level II job compressed into one part. On the bench: a carbon-steel **nozzle attachment weld** — nozzle N-2, set through the shell of a new pressure vessel and reinforced with a pad — ready for its required penetrant examination.\n\nThe package that arrives with it is the usual stack, and every document in it has a defined job:\n\n- The **purchase order** invokes the code of construction — **ASME BPVC Section VIII, Division 1** — which requires PT of this finished weld and supplies the acceptance standard: **Mandatory Appendix 8**.\n- Section VIII sends the *how* to **ASME Section V, Article 6**, the method document.\n- The shop's **written procedure PT-204 Rev C** — Level III approved — translates both into bench instructions: Type II visible penetrant, Method C solvent-removable, form e nonaqueous developer.\n\nTwo deliverables leave this bench, and the capstone grades you on both: a **disposition** you can defend line by line against the flowed-down criteria, and a **record** complete enough to stand alone in an audit two years from now. Work the cycle in order — verify, interpret, measure and classify, evaluate, disposition, document — and neither deliverable is ever in doubt."
    },
    {
      "type": "figure",
      "figureId": "pt2-5-4-fig-a",
      "caption": "The capstone cycle: three document chains feed six steps, and every rejected-then-repaired area re-enters at Step 0 for full reprocessing to the same criteria."
    },
    {
      "type": "text",
      "heading": "Step Zero: Prove the Test Was Valid",
      "body": "Acceptance criteria mean nothing applied to a bad test, so evaluation starts before you look at a single indication. Run the validity audit:\n\n- **The document.** The bench copy of PT-204 is **Rev C** — the revision on file — and the acceptance standard it cites matches the contract.\n- **The materials.** Penetrant, solvent remover, and developer are the products the procedure names, in date, with **batch numbers logged** on the report. (On a nickel-alloy, austenitic stainless, or titanium job you would also pull the certifications limiting sulfur and halogens; this shell is carbon steel.)\n- **The process.** Part surface temperature sat inside the standard **40–125 °F** window. Penetrant dwell met the procedure's 10-minute minimum and the surface was never allowed to dry. Removal was a dry-cloth wipe followed by a **solvent-dampened** cloth — flushing the surface with solvent is prohibited, because it strips penetrant straight out of flaws. Developer went on as a thin, even film and dried to a uniform white.\n- **The light.** Visible PT requires at least **100 fc (about 1,000 lx)** of white light at the examination surface. You measured 112 fc with a calibrated meter and recorded the reading, the meter's serial number, and its calibration due date.\n- **The clock.** On this code pattern, final interpretation falls inside the reading window — **10 to 60 minutes** after the developer film dries.\n\nAny miss on this list has one remedy — clean and reprocess — and the miss itself gets documented. Only a valid test earns the right to be interpreted."
    },
    {
      "type": "text",
      "heading": "Interpret First: False, Nonrelevant, Relevant",
      "body": "Five indications are showing. Interpretation sorts them **before** any measuring, and on a solvent-removable job your confirming tool is the **wipe-and-redevelop check**: remove the indication with a solvent-dampened swab, redevelop, and see whether it returns.\n\n- **A** — a soft smear on the shell plate, well away from the weld. It wipes off and does not return: **false**, a process artifact — dye transferred from a glove or rag, not a discontinuity. Re-examine the area; there is nothing to evaluate.\n- **B** — an unbroken line that traces the unwelded faying edge between the reinforcing pad and the shell, exactly. Real bleed-out, but its cause is **part configuration**: the crevice at a faying surface holds penetrant by design. **Nonrelevant** — noted on the report with its cause, not evaluated against flaw limits.\n- **C** — a sharp line at the weld toe near the 3 o'clock position. It returns after wipe and redevelopment, crisp and growing: **relevant**. It gets measured.\n- **D** — a single round spot on the weld cap: **relevant**, measured next.\n- **E** — a pinpoint near the top of the weld, about 1/32 in. across. Real, but under the Appendix 8 pattern an indication with a major dimension of **1/16 in. (1.5 mm) or less is not relevant** — it never reaches evaluation.\n\nWhen interpretation is genuinely in doubt, the answer is re-examination or full reprocessing of the area — never a shrug in either direction. And the wipe check is a *diagnostic*, not an eraser: an indication that keeps returning is real, no matter how many times a cloth can make it vanish for a minute."
    },
    {
      "type": "figure",
      "figureId": "pt2-5-4-fig-b",
      "caption": "The developed surface of nozzle weld N-2 at reading time. Work each indication — A through E — through interpretation, classification, and evaluation before touching the disposition block."
    },
    {
      "type": "text",
      "heading": "Measure, Classify, Evaluate — Then Disposition",
      "body": "Relevant indications are measured **as they appear at the specified development time**, in the units of the governing document — and you measure the **indication, not the flaw**. Appendix 8 is explicit that the size of the indication is the basis for acceptance evaluation; bleed-out wider than the crack feeding it counts against the part, never for it.\n\n- **C** — 1/4 in. long by 1/16 in. wide. Length over width is 4, past the 3:1 boundary, so C is a **relevant linear indication**. The Appendix 8 pattern permits none. **Reject.**\n- **D** — 1/8 in. across, length no more than three times width: **relevant rounded**. The rounded limit is 3/16 in. (5 mm); 1/8 in. is under it. **Accept and record.** One more check before moving on: D stands alone — no four or more rounded indications in a line spaced 1/16 in. or less edge to edge, which would reject on the alignment rule.\n- **E** — major dimension 1/16 in. or less: not relevant, recorded only as the procedure requires.\n\nThe weld's disposition is the worst of its indications: **rejected**, because C exceeds the criteria and is therefore a **defect** — the word means rejectable by definition, so the report uses it for C and for nothing else. The weldment is status-marked, segregated, and routed through the quality system as a nonconformance. After weld repair, the area returns to **Step 0**: completely reprocessed — clean, penetrant, removal, developer — and evaluated to the same criteria. A fresh coat of developer over the old process is not a re-examination."
    },
    {
      "type": "callout",
      "variant": "standard",
      "title": "Write the disposition the way an auditor will read it",
      "body": "The results block cites **document, edition, and requirement**: \"Rejected — relevant linear indication at the weld toe, 3 o'clock: ASME Section VIII, Div. 1, Mandatory Appendix 8 (contract edition) — no relevant linear indications permitted.\" \"Per code\" decides nothing and defends nothing. And two stop conditions end processing instead of producing a disposition: **no acceptance criteria in the package** — stop and obtain written direction from the cognizant engineering organization; and **conflicting documents** — the contract chain governs, and the conflict is resolved in writing before parts move."
    },
    {
      "type": "text",
      "heading": "The Record: If It Is Not Written Down, It Did Not Happen",
      "body": "The disposition is half the deliverable; the **record** is the other half. On code work, Section V, Article 6 requires the examination to be documented, and the employer's quality system defines the form. Whatever the form, a complete PT record carries:\n\n- **Identification** — report number and date, part number and serial, material, and the manufacturing stage at which the examination ran.\n- **Governing documents** — procedure and revision (PT-204 Rev C), method standard, acceptance standard with edition.\n- **Materials** — manufacturer, designation, and **batch numbers** for penetrant, remover, and developer.\n- **Process as run** — the measured values, not the planned ones: surface temperature, dwell, removal technique, developer form and development time, and the **light reading with the meter's serial number and calibration due date**.\n- **Results** — the indication map and one log line per indication: location, size, interpretation, classification, disposition — plus the overall disposition with its criteria citation.\n- **People** — examiner's name, certification (NDT Level II, PT), signature, and date, with review per the quality system.\n\nThen the rules that keep it evidence: entries are made at the time of the work, in permanent form; corrections are a **single line through the error, the correct entry, initials, and the date** — never erasure, never white-out, never an obscured original. The finished test is simple and brutal: a qualified stranger, holding only this record, reaches the same disposition you did. That is what *stand-alone* means, and it is the standard this capstone grades."
    },
    {
      "type": "figure",
      "figureId": "pt2-5-4-fig-c",
      "caption": "Anatomy of the finished report: every block answers an auditor's question before it is asked — traceability, measured values, one row per indication, a cited disposition, and a clean signature trail."
    }
  ],
  "figures": [
    {
      "id": "pt2-5-4-fig-a",
      "title": "The capstone cycle — package to signed record",
      "file": "pt2-5-4-fig-a.svg"
    },
    {
      "id": "pt2-5-4-fig-b",
      "title": "Developed surface of nozzle weld N-2 — five indications, five calls",
      "file": "pt2-5-4-fig-b.svg"
    },
    {
      "id": "pt2-5-4-fig-c",
      "title": "Anatomy of the finished PT report",
      "file": "pt2-5-4-fig-c.svg"
    }
  ],
  "interactive": {
    "type": "hotspot",
    "title": "Reject the Right Indication",
    "intro": "The developed weld map from this lesson — five indications, A through E, with the observations in the side cards. Exactly one of them rejects this weld under the ASME Section VIII, Division 1, Appendix 8 pattern. Click it.",
    "figureId": "pt2-5-4-fig-b",
    "regions": [
      {
        "x": 66,
        "y": 86,
        "w": 110,
        "h": 66,
        "label": "Indication A — smear on the shell plate",
        "isTarget": false,
        "feedback": "A wipes off with a solvent-dampened cloth and never returns — a false indication left by handling or residue. It is not caused by a discontinuity, so it cannot reject anything. Re-examine the area and move on."
      },
      {
        "x": 345,
        "y": 298,
        "w": 145,
        "h": 108,
        "label": "Indication B — line at the pad faying edge",
        "isTarget": false,
        "feedback": "B traces the unwelded faying edge between pad and shell exactly — real bleed-out, but explained by part configuration. Nonrelevant: note it and its cause on the report; it is not evaluated against the flaw limits."
      },
      {
        "x": 386,
        "y": 210,
        "w": 82,
        "h": 80,
        "label": "Indication C — sharp line at the weld toe",
        "isTarget": true,
        "feedback": "Correct. At 1/4 in. by 1/16 in. the length-to-width ratio is 4:1 — past the 3:1 boundary — so C is a relevant linear indication, and the Appendix 8 pattern permits none. The weld is rejected; C is a defect and routes through the quality system."
      },
      {
        "x": 185,
        "y": 284,
        "w": 92,
        "h": 64,
        "label": "Indication D — round spot on the weld cap",
        "isTarget": false,
        "feedback": "D is relevant — but at 1/8 in., with length no more than three times width, it classifies as rounded, and rounded indications reject only above 3/16 in. D is recorded and accepted."
      },
      {
        "x": 210,
        "y": 140,
        "w": 82,
        "h": 62,
        "label": "Indication E — pinpoint near the top of the weld",
        "isTarget": false,
        "feedback": "E's major dimension is 1/16 in. or less, so under the Appendix 8 pattern it never reaches evaluation — not relevant by size. Record it only if the procedure requires."
      }
    ]
  },
  "checkQuestions": [
    {
      "question": "You arrive at the bench and the developed weld is already showing indications. Per the capstone cycle, what is your first action before interpreting anything?",
      "options": [
        "Begin measuring the largest indication while the bleed-out is fresh",
        "Wipe every indication and redevelop to see which ones return",
        "Confirm the test itself was valid — procedure revision at the bench, in-date materials with batches logged, parameters inside their windows, and the white-light reading on record",
        "Photograph the indications so the reading window cannot expire"
      ],
      "correct": 2,
      "explanation": "Acceptance criteria mean nothing applied to a bad test. Step 0 verifies the governing revision, the qualified materials, the process parameters, and the measured 100 fc minimum before any indication is interpreted — and a failed check means reprocess, not rationalize."
    },
    {
      "question": "Indication B is an unbroken line of bleed-out that exactly traces the unwelded faying edge between the reinforcing pad and the shell. How do you interpret it?",
      "options": [
        "Nonrelevant — real bleed-out caused by part configuration, noted on the report with its cause",
        "False — a linear indication that long can only be lint or residue",
        "Relevant linear — it exceeds the 3:1 ratio, so the weld is rejected",
        "A defect — every unbroken line is a crack until proven otherwise"
      ],
      "correct": 0,
      "explanation": "A nonrelevant indication is genuine bleed-out explained by the part's geometry — here, the crevice at a faying surface that holds penetrant by design. It is interpreted, explained, and noted, but it is not evaluated against the flaw acceptance limits."
    },
    {
      "question": "Indication C at the weld toe measures 1/4 in. long by 1/16 in. wide at the specified development time and returns after a solvent wipe and redevelopment. Under the Appendix 8 pattern, what is the call?",
      "options": [
        "Accept — it is shorter than the 3/16 in. limit",
        "Reject — 4:1 length-to-width makes it a relevant linear indication, and the pattern permits none",
        "Not relevant — indications at a weld toe are caused by geometry",
        "Wipe and redevelop until it stops returning, then accept"
      ],
      "correct": 1,
      "explanation": "1/4 in. divided by 1/16 in. is 4 — past the 3:1 boundary — so C is linear, and the Appendix 8 pattern permits no relevant linear indications. The 3/16 in. limit applies only to rounded indications, and wiping a returning indication into silence is falsification, not inspection."
    },
    {
      "question": "The welder argues that the actual crack beneath indication C is probably shorter than the bleed-out, so the weld should pass. Why does that argument fail?",
      "options": [
        "Because bleed-out is always exactly twice the flaw size, so the measurement is simply divided by two",
        "It does not fail — the inspector should measure the flaw itself with a magnifier",
        "Because penetrant indications can only be confirmed by radiography",
        "Because Appendix 8 evaluates the size of the indication itself — if the indication exceeds the criteria, the part is rejectable"
      ],
      "correct": 3,
      "explanation": "The indication, measured as it appears at the specified development time, is the basis for acceptance evaluation. Bleed-out is normally wider than the discontinuity feeding it, and the criteria are written around that fact — there is no credit for the flaw underneath being smaller."
    },
    {
      "question": "While writing the report you enter the wrong light-meter reading. What does a compliant correction look like?",
      "options": [
        "A single line through the error, the correct value beside it, your initials, and the date",
        "White-out over the error so the finished record stays clean",
        "Rewrite the report from scratch and shred the original",
        "Erase the entry — inspection records are kept in pencil for exactly this reason"
      ],
      "correct": 0,
      "explanation": "Inspection records are permanent, contemporaneous evidence. A correction must leave the original entry legible — single line, correct entry, initials, date. Erasures, white-out, and destroyed originals break the audit trail and turn a record into a liability."
    }
  ],
  "references": [
    "CP-105-2024 PT Topical Outline §3.6 and §4.1–4.3 (evaluation of indications; procedures, documentation, and standards — applied practice)",
    "ASME BPVC Section V, Article 6, liquid penetrant examination (written procedure, processing limits, and examination documentation)",
    "ASME BPVC Section VIII, Division 1, Mandatory Appendix 8 (acceptance standards for PT indications)",
    "ASTM E1417/E1417M, Standard Practice for Liquid Penetrant Testing (process requirements and acceptance flow-down context)"
  ]
}
