Repository: benson8708/NDTAcademy

# NDTAcademy.com

Repo: https://github.com/benson8708/NDTAcademy · Online NDT training platform — Next.js (App Router) + Supabase. Competes with WorldSpec by pairing
self-paced, CP-105-traceable method training with **audit-ready formal training records**
(active-engagement hour tracking, SNT-TC-1A 2024 / NAS410 hour mapping, exportable company records).

## Repo layout

| Path | What it is |
|---|---|
| `web/` | The production Next.js app (TypeScript, no CSS framework — ported design system) |
| `supabase/migrations/` | Schema + RLS + seed migrations (catalog, 5,011-question bank) |
| `site/` | Original static prototype — now the design/content reference only |

File: web/src/data/content/pt/pt2-5-5.json
{
  "lessonId": "pt2-5-5",
  "title": "Writing the PT Procedure: Required Content",
  "narrationScript": "A penetrant procedure is not an essay. It is a document with a fixed skeleton, and in this lesson we write it section by section. The governing practice requires every penetrant examination to run to a written procedure, approved by a certified Level three before it reaches the floor. The foreword states the scope and the reference documents. What parts the procedure covers, which documents it implements, and which document wins when they conflict. The product section identifies the hardware. Part number, alloy, manufacturing stage, and a drawing of the area to be tested, with exclusions masked. Test conditions name the qualified materials by their A M S twenty six forty four classification, the equipment, the temperature band, and the preparation for testing. The detailed instructions are the heart. Every step carries an action, a numeric window, a clock, and a check, so two inspectors get the same result. Finally, the procedure defines what is recorded, how indications are classified, and exactly what the report contains, down to the procedure revision and the inspector's signature.",
  "sections": [
    {
      "type": "text",
      "heading": "The Procedure Is a Document with a Fixed Skeleton",
      "body": "ASTM E1417 requires every penetrant examination to run to a **written procedure** applicable to the specific part or family of parts — and that procedure carries the approval of a certified **PT Level III** before it reaches the floor. Drafting, though, is rarely done in an office vacuum: it takes someone who knows both the governing documents and the bench, which is why senior Level II inspectors routinely build the draft the Level III approves. Knowing the document is part of knowing the method.\n\nA workable PT procedure is built from six working sections, and each answers exactly one question for the person holding the part:\n\n- **Foreword** — scope and reference documents: *does this procedure apply to this job?*\n- **Product** — description or drawing: *what hardware, what stage, what surfaces?*\n- **Test conditions** — materials, equipment, environment, preparation: *with what, under what conditions?*\n- **Detailed instructions** — the step-by-step: *exactly how?*\n- **Recording and classifying** — *what do I do with what I find?*\n- **Reporting** — *how are results communicated and kept?*\n\nWrite those six sections completely and a qualified stranger can run your inspection and get your result. That is the entire test of a procedure."
    },
    {
      "type": "figure",
      "figureId": "pt2-5-5-fig-a",
      "caption": "Six sections, six questions — the working skeleton of a written PT procedure, approved by a certified Level III before first use."
    },
    {
      "type": "text",
      "heading": "The Foreword: Scope, References, and Precedence",
      "body": "The foreword is the gatekeeper. Its **scope statement** says what the procedure covers — the part families, alloys, manufacturing stage, and penetrant system — and, just as deliberately, what it does not. If the job in front of you falls outside the scope, the procedure does not apply, and adapting it on the fly is an unauthorized deviation no matter how reasonable the change feels.\n\nNext come the **reference documents**: every document the procedure implements or leans on, listed by number — the governing practice (ASTM E1417, or ASME Section V, Article 6, as the contract invokes), SAE AMS 2644 for qualified penetrant materials, the source of the acceptance criteria, and any customer specification flowed down by the purchase order. The foreword also states which revision of each applies — a fixed revision, or the revision in effect per the contract — because requirements move when editions change.\n\nFinally, the foreword settles conflicts before they happen with an **order of precedence**: typically the purchase order or contract first, then the customer specification, then this procedure and the industry practice beneath it. One direction is never negotiable — the procedure may be *more* conservative than the documents it implements, never less."
    },
    {
      "type": "text",
      "heading": "The Product Section: What Hardware, What Stage, What Surfaces",
      "body": "The product section tells the inspector exactly what is on the bench. Three things, with no guessing:\n\n- **Identification.** Part number or part family, material and alloy, and the processing condition that matters to PT — machined, ground, welded, heat treated — plus any coating that must come off before the test, because penetrant cannot enter a flaw sealed under paint or plating.\n- **Stage in the sequence.** PT is positioned *after* the operations that can create or expose surface flaws and *before* the operations that can close or cover them. A typical aerospace callout: after final machining and etch, before shot peening, anodize, paint, or plating. The procedure states the stage; the router does not get to decide.\n- **Area to be tested.** A description — better, a drawing — of the surfaces the examination covers: 100 % of accessible surfaces, or defined zones keyed to drawing features. Excluded areas are listed with their reason and their masking instructions, because a sealed cavity or a pressed-in bushing that swallows penetrant will bleed for hours and paint the part with false indications."
    },
    {
      "type": "figure",
      "figureId": "pt2-5-5-fig-b",
      "caption": "The product section at work — part identification, manufacturing stage, and the area to be tested, with exclusions stated and masked rather than assumed."
    },
    {
      "type": "text",
      "heading": "Test Conditions and Preparation for Testing",
      "body": "The test-conditions section arms the inspector before step one:\n\n- **Materials.** The penetrant system named by its AMS 2644 classification — Type, Method, sensitivity Level, developer Form, remover class — plus the manufacturer and product designation from the Qualified Products List. The penetrant and its emulsifier must come from the same manufacturer's qualified family; penetrant families are never intermixed.\n- **Equipment.** Stationary processing line or portable kit, UV-A sources, radiometer and visible-light meter, timers, and pressure and temperature gauges — each with its calibration requirement.\n- **Environment.** The standard processing band: part and materials between 40 and 125 °F (4 and 52 °C). Outside that band the technique is nonstandard and must be separately qualified and approved before anyone uses it.\n- **Preparation for testing.** The pre-cleaning methods authorized for this alloy and the soils expected; the drying time after cleaning, so solvents and water evaporate out of the very flaws you are hunting; whether an etch is required to reopen flaw mouths after metal-smearing operations such as grinding, blasting, or buffing; and the masking already called out by the product section."
    },
    {
      "type": "text",
      "heading": "Detailed Instructions: Where the Procedure Earns Its Keep",
      "body": "This is the heart of the document — the section the inspector works from, written for the specific Type and Method so the wrong branch cannot be followed. A Method D procedure carries the pre-rinse, remover concentration, and contact time; a Method C procedure carries the wipe sequence — clean, dry, lint-free wipes first, then a solvent-dampened wipe, with solvent never flushed onto the part.\n\nEvery step is written to the same four-part anatomy:\n\n- **Action and method** — immerse, spray, flow, dust; with what equipment.\n- **Window** — the numbers, with units and tolerances: temperatures, pressures, concentrations, distances.\n- **Clock** — when timing starts and stops, with the minimum and the maximum.\n- **Check** — what is verified before the next step begins.\n\n\"Rinse the part thoroughly\" is a hope, not an instruction. \"Spray rinse with water at 50–100 °F and 40 psi maximum, under UV-A illumination, until fluorescent background is removed\" is an instruction — it has a window and a check. The test of the whole section: two qualified inspectors, same part, same procedure, same result, zero questions asked."
    },
    {
      "type": "table",
      "caption": "What the detailed-instructions section pins down at each step — example windows consistent with ASTM E1417. The governing procedure always states its own.",
      "headers": ["Process step", "The written step must state", "Example window (consistent with ASTM E1417)"],
      "rows": [
        ["Penetrant application", "Method (immerse, spray, brush, flow), coverage, temperature at application", "Part and materials within 40–125 °F (4–52 °C)"],
        ["Penetrant dwell", "Minimum and maximum dwell; action if penetrant dries", "Minimum 10 min; the surface stays wet through dwell — dried penetrant means clean and reprocess"],
        ["Excess removal", "Water temperature and pressure, remover concentration and contact time, background check", "Spray rinse 50–100 °F (10–38 °C) at 40 psi (275 kPa) max; hydrophilic remover ≤35 % immersion, ≤5 % spray"],
        ["Drying", "Oven type, maximum part surface temperature, minimum effective time", "Part surface not above 160 °F (71 °C); minimum time that actually dries the part"],
        ["Developer", "Form, application method, film target, part condition at application", "Form a (dry) with Type I only; forms d/e in thin passes on a completely dry part"],
        ["Development time", "When the clock starts, minimum and maximum", "Minimum 10 min; maximum 4 h dry, 2 h aqueous, 1 h nonaqueous"],
        ["Examination", "Light type and minimum intensity, ambient limit, adaptation time", "UV-A ≥1,000 µW/cm² at the surface, ambient ≤2 fc, ≥1 min dark adaptation; or ≥100 fc white light for Type II"]
      ]
    },
    {
      "type": "text",
      "heading": "Recording, Classifying, and Reporting the Results",
      "body": "The last two sections decide what happens to what you find.\n\n**Recording and classifying.** The procedure states which indications are recorded — commonly every rejectable indication, plus relevant indications above a stated size — and how locations are captured: a marked sketch, a photograph, or coordinates from a drawing datum. It defines the classification language the evaluator applies, or points to the exact paragraph of the acceptance document that does: **relevant** versus nonrelevant, **linear** — length more than three times the width — versus **rounded**, and how aligned indications are treated. It also restricts marking media, because a hard stamp or etch in the wrong place is its own defect.\n\n**Reporting.** The report is the part's voice in the file, so the procedure lists its minimum content: part identification and quantity; procedure number **and revision**; materials used with manufacturer, designation, and batch; the parameters actually run; results and disposition for each item; the acceptance criteria invoked; and the inspector's name, certification level, signature or stamp, and date — with distribution and retention per the contract and quality system. The bar it must clear is simple: a stranger, years later, can establish exactly what was done, to what requirement, with what outcome."
    }
  ],
  "figures": [
    {
      "id": "pt2-5-5-fig-a",
      "title": "Anatomy of a written PT procedure",
      "file": "pt2-5-5-fig-a.svg"
    },
    {
      "id": "pt2-5-5-fig-b",
      "title": "Product section: defining the area to be tested",
      "file": "pt2-5-5-fig-b.svg"
    }
  ],
  "interactive": {
    "type": "sort",
    "title": "Procedure Section Builder",
    "intro": "A Level III hands you eight requirement statements for a new Method D procedure. File each one in the section of the document where it belongs.",
    "buckets": [
      "Foreword & product — whether and what",
      "Test conditions & detailed instructions — how",
      "Recording, classifying & reporting — results"
    ],
    "items": [
      {
        "label": "Applies to machined 7075 aluminum fittings after final machining, before anodize",
        "bucket": 0,
        "why": "Applicability — which hardware and which manufacturing stage — is the foreword's scope statement, expanded by the product section's part description."
      },
      {
        "label": "In any conflict, the purchase order governs over this procedure",
        "bucket": 0,
        "why": "That is the order of precedence, and it lives in the foreword with the reference documents so conflicts are settled before work starts."
      },
      {
        "label": "Excluded: the pressed-in bushing bore, masked to prevent penetrant entrapment",
        "bucket": 0,
        "why": "Exclusions from the area to be tested belong in the product section, stated with their reason and masking instructions — never assumed."
      },
      {
        "label": "Penetrant: Type I, Method D, Sensitivity Level 3, listed on the QPL to AMS 2644",
        "bucket": 1,
        "why": "Naming the qualified materials by AMS 2644 classification, manufacturer, and designation is test-conditions content — it arms the inspector before step one."
      },
      {
        "label": "Part and materials shall be between 40 and 125 °F throughout processing",
        "bucket": 1,
        "why": "The standard temperature band is a test condition; outside it the technique is nonstandard and needs separate qualification and approval."
      },
      {
        "label": "Spray rinse with 50–100 °F water at 40 psi maximum until background is removed",
        "bucket": 1,
        "why": "A step with an action, a numeric window, and a check is exactly what the detailed-instructions section is made of."
      },
      {
        "label": "An indication whose length is more than three times its width is classified linear",
        "bucket": 2,
        "why": "Classification definitions — linear versus rounded, relevant versus nonrelevant — belong with recording and classifying so two evaluators classify identically."
      },
      {
        "label": "The report lists penetrant batch numbers, procedure revision, and the inspector's name and level",
        "bucket": 2,
        "why": "Minimum report content is defined by the reporting section — it is what lets an auditor reconstruct the inspection years later."
      }
    ]
  },
  "checkQuestions": [
    {
      "question": "A traveler sends you a cast steel pump housing, but your PT procedure's foreword states it covers machined aluminum and titanium parts only. What does the scope statement tell you to do?",
      "options": [
        "Proceed — the detailed instructions are the only binding part of a procedure",
        "Stop — the procedure does not apply, and inspecting the casting to it is an unauthorized deviation",
        "Proceed, but double the penetrant dwell to compensate for the different material",
        "Proceed if the casting is about the same size as the parts the procedure lists"
      ],
      "correct": 1,
      "explanation": "The scope defines exactly what the procedure applies to, and using it outside that boundary is a deviation no one authorized. The job needs a procedure whose scope covers it — or a revision approved through the same Level III path."
    },
    {
      "question": "Which content belongs in the product section of a written PT procedure?",
      "options": [
        "A description or drawing of the part identifying the area to be tested, including excluded or masked regions",
        "The calibration schedule for the shop's radiometers and light meters",
        "The order of precedence among the reference documents",
        "The minimum and maximum development times"
      ],
      "correct": 0,
      "explanation": "The product section identifies the hardware and the surfaces the examination covers — including what is excluded and why. Equipment and calibration sit in test conditions, precedence in the foreword, and development times in the detailed instructions."
    },
    {
      "question": "Which line is written at the level of detail the detailed-instructions section requires?",
      "options": [
        "Remove excess penetrant carefully",
        "Rinse until the part looks clean",
        "Wash the part with clean water",
        "Spray rinse with 50–100 °F water at 40 psi maximum, under UV-A, until fluorescent background is removed"
      ],
      "correct": 3,
      "explanation": "An adequate instruction carries an action and method, a numeric window with units, and a verification check. The other three leave the deciding to the inspector, which is exactly what a procedure exists to prevent."
    },
    {
      "question": "During evaluation, an indication measures 6 mm long and 1.5 mm wide. Using the classification convention a procedure carries into its recording section, it is:",
      "options": [
        "Nonrelevant, because it is shorter than 10 mm",
        "Rounded, because any indication under 10 mm is treated as rounded",
        "Linear, because its length is more than three times its width",
        "False, because true indications are never that wide"
      ],
      "correct": 2,
      "explanation": "The common convention — used by acceptance standards such as ASME's penetrant acceptance appendix — classifies an indication as linear when its length is more than three times its width: here 6 mm is four times 1.5 mm. The procedure writes the definition down so every evaluator classifies the same way."
    },
    {
      "question": "Three years from now an auditor pulls one of your PT reports. Which entry lets them establish exactly which requirements the part was inspected and accepted to?",
      "options": [
        "The procedure number alone — revisions never change requirements",
        "The development time used that day",
        "The procedure number and revision, plus the acceptance criteria invoked",
        "The developer form, since sensitivity depends on it"
      ],
      "correct": 2,
      "explanation": "Requirements live in a specific revision of the procedure and in the acceptance document it invokes, so the report must capture both. A bare procedure number is not enough — content moves when revisions change."
    }
  ],
  "references": [
    "CP-105-2024 PT Topical Outline (test procedures: foreword, product, test conditions, detailed instructions, recording and reporting of results)",
    "ASTM E1417/E1417M, Standard Practice for Liquid Penetrant Testing (written procedure requirement and process parameter limits)",
    "ASME BPVC Section V, Article 6 (written procedure requirements; essential and nonessential variables)",
    "SAE AMS 2644, Inspection Material, Penetrant (qualified materials cited by the procedure)"
  ]
}

File: web/src/data/content/pt/pt2-5-6.json
{
  "lessonId": "pt2-5-6",
  "title": "Safety and Health in PT",
  "narrationScript": "Penetrant materials are engineered to be relatively low hazard, but a shop earns that with controls. This lesson covers the three hazard families a Level II manages every shift. Toxicity first. Skin contact is the everyday route — penetrant oils and solvent removers strip the skin's natural oils and cause dermatitis, so wear the gloves the safety data sheet specifies and wash with soap and water, never with solvent. Control vapors, spray mists, and developer dust with ventilation, and treat tank and confined-space work as permit territory. Flammability turns on flash point. Qualified penetrants must flash above two hundred degrees Fahrenheit, so the open dip tank is rarely the fire risk — the aerosol solvent removers and nonaqueous developers are. Store them away from heat, below about one hundred twenty degrees. Ultraviolet lamps demand two habits: never operate one with a cracked or missing filter, and never look into the beam. And the safety data sheet — sixteen standard sections under OSHA's Hazard Communication standard — is where every control begins.",
  "sections": [
    {
      "type": "text",
      "heading": "Low Hazard Is Earned, Not Granted",
      "body": "A penetrant line looks tame next to a radiography bay — and that is exactly the danger. The materials are formulated to be relatively benign, you handle them every shift, and familiarity breeds shortcuts. PT's hazards are mostly quiet and cumulative: dermatitis that builds over weeks of bare-handed wiping, solvent vapor in a poorly ventilated corner, an aerosol can cooking on top of a dryer. Rarely dramatic, always real.\n\nAs a Level II you do more than protect yourself. You set up the line, you run the written procedure, and you direct trainees and Level I personnel — so the controls are yours to enforce. Treat safety exactly like any other process control: specified, checked, documented.\n\nChemicals reach the body by four routes — **skin contact, eye contact, inhalation, and ingestion** — and every control in this lesson closes one of those doors. We will work through the PT shop's three hazard families in turn — **toxicity, flammability, and ultraviolet radiation** — and finish with the document that ties them all together, the **safety data sheet (SDS)**. Throughout, your employer's written safety program and the manufacturer's SDS govern; what follows is the standard playbook they are built from."
    },
    {
      "type": "text",
      "heading": "Toxicity: Four Routes In, Four Sets of Controls",
      "body": "**Skin contact** is the everyday exposure. Penetrant oils, emulsifiers, and solvent removers are all excellent at dissolving grease — including the natural oils in your skin. Repeated bare-handed contact defats the skin and leads to irritation, cracking, and dermatitis, and some individuals sensitize so that ever-smaller exposures trigger a reaction. The controls are unglamorous and effective: the gloves named in SDS Section 8 (commonly nitrile for penetrant oils and many solvents), aprons for tank work, prompt soap-and-water washing, and dry cuffs — a penetrant-soaked sleeve is an all-shift exposure.\n\n**Inhalation** matters wherever material gets into the air: solvent vapor at cleaning stations, penetrant and emulsifier mist around spray application, dry developer dust at the developer chamber. Local exhaust ventilation and spray booths are the primary controls; respirators are used where the employer's respiratory-protection program requires them. Two situations deserve special respect. Inside tanks, vessels, and other **confined spaces**, solvent vapors accumulate and can displace breathable air — that is permit-and-program territory, never improvisation. And the vapors of **chlorinated solvents**, still found in some degreasing operations, are more toxic than the petroleum solvents on the PT line and can decompose into far more dangerous gases around welding arcs and open flame.\n\n**Ingestion and eye contact** round out the routes: no food, drink, or smoking at the process line; wash before eating; wear splash protection where the procedure requires it; and know where the eyewash station is before you need it."
    },
    {
      "type": "callout",
      "variant": "safety",
      "title": "Solvent is not soap",
      "body": "Cleaning penetrant off your hands or forearms with solvent remover is the classic PT bad habit. The solvent takes the dye off by taking your skin's protective oils with it — which is precisely how dermatitis starts. Wash with soap and water, wear the gloves the SDS calls for so dye never reaches skin in the first place, and save the solvent for the part."
    },
    {
      "type": "text",
      "heading": "Flammability: Flash Point Sets the Rules",
      "body": "**Flash point** is the number that organizes everything: the lowest temperature at which a liquid gives off enough vapor to form an ignitable mixture with the air at its surface. Below its flash point a liquid does not produce an ignitable vapor blanket; at or above it, one spark is enough. NFPA 30 turns flash point into storage classes — **Class I flammable liquids** flash below 100 °F, and Classes II, IIIA, and IIIB **combustible liquids** flash progressively higher, with Class IIIB at or above 200 °F.\n\nQualified penetrants sit at the safe end of the ladder: AMS 2644 requires qualified penetrants to have flash points no lower than 93 °C (200 °F), so an open dip tank at shop temperature sits far below the point where it gives off ignitable vapor. The shop's real fire risk is in the cans: **solvent removers and the carriers in nonaqueous developers** are commonly Class I materials whose vapors can ignite at room temperature.\n\nThe working rules follow directly. Keep only the working supply of aerosols and solvent at the station and store the rest in an approved flammable-liquids cabinet. Control ignition sources — no smoking, sparks, or open flame, and never spray cleaner or developer near hot surfaces such as dryer ovens or a hot mercury-lamp housing. Aerosol cans add a pressure hazard of their own: never puncture or incinerate them, and never store them above the label limit, typically 120 °F (49 °C). Ventilation does double duty here — it keeps vapor concentrations below harmful levels and below ignitable ones."
    },
    {
      "type": "figure",
      "figureId": "pt2-5-6-fig-a",
      "caption": "NFPA 30 turns closed-cup flash point into liquid classes. AMS 2644-qualified penetrants flash at or above 200 °F, while the aerosol solvents most lines depend on flash below room temperature — that is where the fire risk lives."
    },
    {
      "type": "text",
      "heading": "Ultraviolet Radiation: Respect the Lamp",
      "body": "Fluorescent inspection runs on **UV-A** — the 320 to 400 nm band, with lamps centered near 365 nm. UV-A is the least energetic ultraviolet band, but the lamp on your bench deserves respect for two reasons: the source behind the filter, and the intensity in the beam.\n\nA **mercury-vapor lamp** generates raw output across the ultraviolet spectrum, including UV-B and UV-C — the wavelengths that cause photokeratitis (the painful 'welder's flash') and skin burns. The deep-violet **filter** is what turns that raw output into a safe inspection beam: it passes 320–400 nm and blocks the shorter wavelengths along with most visible light. That is why the rule is absolute: **a lamp with a cracked, loose, or missing filter comes out of service immediately.** Mercury lamps also run hot and contain mercury — let them cool before handling, and treat a broken bulb as a chemical spill, not floor sweepings. LED UV-A lamps emit a narrow band near 365 nm and, for aerospace work, are qualified per ASTM E3022; they remove the broadband-source problem but not the intensity problem.\n\nIntensity is the second reason for respect. You must deliver at least 1,000 µW/cm² of UV-A to the part surface, and the industrial-hygiene guideline for prolonged near-UV exposure of the unprotected eye — the ACGIH TLV — is of the same order, about 1 mW/cm². A beam bright enough to work with is bright enough to matter. So: never look into the lamp, point it at the part and not at people, keep hands and forearms out of the close beam during long inspections, and wear **UV-absorbing spectacles**. They block the UV-A that would otherwise make the eye's own lens fluoresce into a veiling haze — and indications get easier to see at the same time."
    },
    {
      "type": "figure",
      "figureId": "pt2-5-6-fig-b",
      "caption": "The filter, not the bulb, makes a mercury-vapor UV lamp safe: it passes the 320–400 nm UV-A band and blocks UV-B, UV-C, and most visible light. A cracked or missing filter means the lamp comes out of service."
    },
    {
      "type": "text",
      "heading": "The SDS: HazCom in Practice",
      "body": "Every control in this lesson traces back to one document. OSHA's **Hazard Communication standard, 29 CFR 1910.1200**, requires the manufacturer or importer of each hazardous chemical to provide a **safety data sheet**, and requires your employer to keep one for every hazardous chemical in the workplace, **readily accessible during each work shift** — a binder at the line or a terminal that is always available, not a locked office. The same standard puts GHS labels on every container — signal word, pictograms, hazard statements — and requires training so you can read both. Since OSHA aligned the standard with the Globally Harmonized System in 2012, the old free-form MSDS has been replaced by the standardized **16-section SDS**: same sections, same order, from every manufacturer.\n\nA Level II uses the SDS as a working tool, not shelf paper. Before a new penetrant, remover, or developer enters the line, read it in this order: **Section 2** for the hazard classification and pictograms; **Section 8** for exposure limits and the specific gloves, eye protection, and ventilation the material demands; **Section 9** for the flash point that sets its storage class; **Section 7** for storage rules and incompatibilities; **Section 4** posted where first aid would actually happen. And when you write or revise a PT procedure — this module's other job — those sections are where the safety paragraphs come from."
    },
    {
      "type": "table",
      "caption": "The 16-section SDS, mapped to the questions a PT shop actually asks.",
      "headers": ["You need to know...", "Open SDS section", "What it gives you"],
      "rows": [
        ["Which gloves and what ventilation this remover needs", "8 — Exposure controls / personal protection", "Exposure limits (PEL/TLV) and the specific PPE the manufacturer prescribes"],
        ["Whether the new solvent belongs in the flammable cabinet", "9 — Physical and chemical properties", "Flash point, vapor pressure, evaporation rate"],
        ["What to do for penetrant splashed in the eyes", "4 — First-aid measures", "Route-by-route first aid and the symptoms to expect"],
        ["How and where to store it", "7 — Handling and storage", "Storage temperature limits, incompatible materials, ignition precautions"],
        ["What overexposure does to people", "2 and 11 — Hazard identification / toxicological information", "GHS classification, pictograms, and health effects by route of exposure"],
        ["What to do when a drum tips over", "6 — Accidental release measures", "Containment, cleanup methods, and PPE for the spill response"]
      ]
    }
  ],
  "figures": [
    {
      "id": "pt2-5-6-fig-a",
      "title": "The flash-point ladder: where PT materials sit",
      "file": "pt2-5-6-fig-a.svg"
    },
    {
      "id": "pt2-5-6-fig-b",
      "title": "Inside the UV-A lamp: where the protection lives",
      "file": "pt2-5-6-fig-b.svg"
    }
  ],
  "interactive": {
    "type": "scenario",
    "title": "Close the Four Doors: A Shift on the Fluorescent Line",
    "intro": "You are the Level II running a fluorescent penetrant line with one Level I trainee. Four situations come at you during the shift. Make the call a certificate holder is expected to make.",
    "steps": [
      {
        "prompt": "A drum of hydrophilic remover arrives from a manufacturer you have not used before. Before it goes anywhere near the tank, where do you look to choose gloves and confirm the ventilation it needs?",
        "options": [
          "SDS Section 9 — Physical and chemical properties",
          "The shipping papers that came with the drum",
          "SDS Section 8 — Exposure controls / personal protection",
          "Use the same gloves the previous remover called for"
        ],
        "correct": 2,
        "feedback": "Section 8 is where the manufacturer states exposure limits and prescribes the specific PPE — glove material, eye protection, ventilation. Section 9 holds physical data like flash point, shipping papers cover transport, and glove choice is material-specific: the last product's glove may not resist this one."
      },
      {
        "prompt": "Mid-shift, you notice a hairline crack across the deep-violet filter of the booth's mercury-vapor UV lamp. The rack in process is half inspected. What do you do?",
        "options": [
          "Finish the rack under it, then swap the lamp at the break",
          "Cover the crack with clear tape and log it for maintenance",
          "Keep working — UV-A is the least energetic ultraviolet band",
          "Take the lamp out of service immediately and finish under a serviceable lamp"
        ],
        "correct": 3,
        "feedback": "The filter is the only thing converting the bulb's broadband output — which includes UV-B and UV-C — into a safe UV-A beam. A cracked, loose, or missing filter can leak the wavelengths that burn eyes and skin, so the lamp comes out of service immediately. Tape is not a filter, and 'UV-A is mild' does not apply to what leaks past a broken one."
      },
      {
        "prompt": "Your trainee finishes unloading the penetrant tank, grabs the solvent-remover can, and starts wiping dye off his bare forearms with a soaked rag. Your move?",
        "options": [
          "Let it go — the solvent is formulated to remove exactly this penetrant",
          "Stop him: skin gets soap and water, and gloves and sleeves keep dye off it in the first place",
          "Allow it as long as the solvent is not chlorinated",
          "Have him do it under the exhaust hood so vapors are controlled"
        ],
        "correct": 1,
        "feedback": "Solvent strips the skin's protective oils along with the dye — repeated 'solvent washing' is a classic route to dermatitis. The fix is soap and water now, plus the gloves and dry cuffs that should have prevented the contact. Chlorinated or not, and hood or not, solvent on skin is the hazard."
      },
      {
        "prompt": "Doing the end-of-shift walkdown, you find a full case of aerosol nonaqueous developer stored on top of the drying oven, where it is distinctly warm to the touch. What is the right disposition?",
        "options": [
          "Move the case to the approved flammable-liquids cabinet, away from heat sources",
          "Leave it — sealed cans are safe until they are sprayed",
          "Vent each can slightly to relieve the pressure, then leave the case where it is",
          "It is acceptable as long as the oven stays at its normal operating setting"
        ],
        "correct": 0,
        "feedback": "Aerosol developer is a flammable solvent in a pressurized can; labels typically limit storage to 120 °F (49 °C), and a dryer top can exceed that. Heated cans can rupture and feed a fire. They go in the flammable-liquids cabinet — and you never puncture or 'vent' a pressurized can."
      }
    ]
  },
  "checkQuestions": [
    {
      "question": "What exactly is a liquid's flash point?",
      "options": [
        "The temperature at which the liquid boils and converts entirely to vapor",
        "The temperature at which the liquid ignites spontaneously without any spark or flame",
        "The lowest temperature at which the liquid gives off enough vapor to form an ignitable mixture with the air at its surface",
        "The maximum temperature at which the liquid can be stored in a sealed container"
      ],
      "correct": 2,
      "explanation": "Flash point is the lowest temperature at which a liquid produces an ignitable vapor-air mixture at its surface — an ignition source is still required. Self-ignition without a spark is the autoignition temperature, a different and much higher number, and flash point is not a boiling point or a container rating."
    },
    {
      "question": "What is the safety reason a mercury-vapor UV lamp with a cracked filter must come out of service immediately?",
      "options": [
        "The bulb's raw output includes hazardous UV-B and UV-C, and the filter is what blocks them from reaching eyes and skin",
        "A cracked filter scatters the beam and slows the inspection down",
        "The filter contains the mercury vapor, which escapes through any crack",
        "Cracks let white light into the booth and ruin the inspectors' dark adaptation"
      ],
      "correct": 0,
      "explanation": "The mercury arc emits broadband ultraviolet, including the UV-B and UV-C wavelengths responsible for photokeratitis and skin burns. The deep-violet filter passes only the 320–400 nm UV-A band, so a cracked or missing filter can leak hazardous wavelengths. Mercury is contained in the bulb envelope, not the filter, and beam quality or stray light are process issues, not the safety reason."
    },
    {
      "question": "A new solvent remover arrives and you must decide whether it belongs in the flammable-liquids cabinet. Which SDS section gives you the flash point?",
      "options": [
        "Section 2 — Hazard identification",
        "Section 4 — First-aid measures",
        "Section 14 — Transport information",
        "Section 9 — Physical and chemical properties"
      ],
      "correct": 3,
      "explanation": "Flash point is a physical property and is listed in Section 9 along with vapor pressure and evaporation rate. Section 2 states the GHS hazard classification that results from that flash point, but the number itself — what you need to assign a storage class — lives in Section 9."
    },
    {
      "question": "A technician must hand-wipe solvent remover on weld surfaces inside a closed vessel. What is the principal inhalation concern?",
      "options": [
        "Solvent vapor enriches the oxygen level inside the vessel and raises the fire risk",
        "Solvent vapors accumulate in the confined space and can reach harmful concentrations or displace breathable air",
        "Dry developer dust will be stirred up by the wiping action",
        "Ultraviolet light inside the vessel generates ozone"
      ],
      "correct": 1,
      "explanation": "In a confined space, solvent vapor has nowhere to go: concentrations climb toward harmful levels and the vapor can displace breathable air. That is why vessel entry is governed by a confined-space program with ventilation, monitoring, and respiratory protection — never improvised. Solvent vapor displaces oxygen rather than enriching it, no developer is in use, and ozone from UV-A is not the driving hazard."
    },
    {
      "question": "Why is an open dip tank of AMS 2644-qualified penetrant a relatively low fire hazard at normal shop temperature?",
      "options": [
        "Penetrants are water-based, so they cannot burn",
        "The fluorescent dye acts as a flame suppressant",
        "Qualified penetrants must have high flash points — no lower than 93 °C (200 °F) — so at shop temperature the tank gives off no ignitable vapor",
        "The steel walls of the tank conduct heat away faster than a fire can start"
      ],
      "correct": 2,
      "explanation": "AMS 2644 requires qualified penetrants to flash at or above 93 °C (200 °F), placing them in NFPA 30 Class IIIB — far above room temperature, so the open tank does not produce an ignitable vapor blanket. Penetrants are oil-based, dye has no suppressant effect, and the real flammables on a PT line are the Class I solvent removers and nonaqueous developer carriers."
    }
  ],
  "references": [
    "CP-105-2024 PT Topical Outline §5.0 (safety and health: toxicity, flammability, ultraviolet precautions, SDS)",
    "OSHA 29 CFR 1910.1200, Hazard Communication (GHS container labels and the 16-section safety data sheet)",
    "SAE AMS 2644, Inspection Material, Penetrant (material qualification, including minimum flash point)",
    "NFPA 30, Flammable and Combustible Liquids Code (flash-point classes and storage requirements)"
  ]
}
