Repository: benson8708/NDTAcademy

# NDTAcademy.com

Repo: https://github.com/benson8708/NDTAcademy · Online NDT training platform — Next.js (App Router) + Supabase. Competes with WorldSpec by pairing
self-paced, CP-105-traceable method training with **audit-ready formal training records**
(active-engagement hour tracking, SNT-TC-1A 2024 / NAS410 hour mapping, exportable company records).

## Repo layout

| Path | What it is |
|---|---|
| `web/` | The production Next.js app (TypeScript, no CSS framework — ported design system) |
| `supabase/migrations/` | Schema + RLS + seed migrations (catalog, 5,011-question bank) |
| `site/` | Original static prototype — now the design/content reference only |

File: web/src/data/content/pt/quiz-pt1-1.json
{
 "moduleId": "pt1-1",
 "questions": [
  {
   "question": "The nineteenth-century oil-and-whiting railroad test already contained the essential anatomy of modern PT. Which pairing captures it?",
   "options": [
    "A magnetizing current and iron particles",
    "A penetrating oil held in cracks plus a chalk coating that drew it back out as a stain - the ancestors of penetrant and developer",
    "An acid etch and a neutralizing rinse",
    "An X-ray source and photographic film"
   ],
   "correct": 1,
   "explanation": "Thinned oil entered cracks by capillary action and the dried whiting blotted it back out as a visible stain - penetrant, removal, and developer in primitive form, the same three moves every modern PT line performs."
  },
  {
   "question": "What did the Switzer brothers' fluorescent dyes change about penetrant indications in the early 1940s?",
   "options": [
    "Indications glowed brilliantly under UV-A in a darkened booth, multiplying contrast and the fineness of detectable flaws",
    "Indications became magnetic and easier to wipe away",
    "Indications no longer required any developer to form",
    "Indications formed instantly, eliminating dwell time"
   ],
   "correct": 0,
   "explanation": "Fluorescent dye turned a faint stain into a glowing yellow-green signal on a dark field, and that jump in contrast - and therefore sensitivity - carried PT through wartime aerospace and beyond."
  },
  {
   "question": "Which statement best captures the purpose of penetrant testing?",
   "options": [
    "To measure the depth of internal voids in castings",
    "To detect subsurface inclusions in ferromagnetic parts",
    "To reveal discontinuities open to the surface of essentially nonporous materials, regardless of the material's magnetism or the flaw's orientation",
    "To verify the chemical composition of finished parts"
   ],
   "correct": 2,
   "explanation": "PT amplifies surface-breaking flaws into high-contrast indications on nearly any nonporous solid; it gives no depth information and sees nothing subsurface."
  },
  {
   "question": "Which component is the POOREST candidate for standard penetrant testing?",
   "options": [
    "A machined aluminum valve body",
    "An austenitic stainless steel weldment",
    "A glazed ceramic insulator",
    "An unglazed, porous ceramic filter element"
   ],
   "correct": 3,
   "explanation": "A porous surface soaks up penetrant everywhere, drowning any flaw in background; standard PT requires an essentially nonporous surface, while metals and glazed ceramics qualify."
  },
  {
   "question": "All else equal, roughly what happens to the capillary driving pressure when a crack's opening width is halved?",
   "options": [
    "It approximately doubles",
    "It is approximately halved",
    "It is unchanged - opening width does not affect the pull",
    "It drops to zero below a thousandth of an inch"
   ],
   "correct": 0,
   "explanation": "Capillary pressure scales inversely with the size of the gap, so narrowing the opening strengthens the pull - the tightest cracks load penetrant the hardest."
  },
  {
   "question": "Which pairing correctly separates what decides WHETHER penetrant can enter a clean, open flaw from what decides HOW FAST it enters?",
   "options": [
    "Whether: viscosity / How fast: contact angle",
    "Whether: wetting ability and surface tension / How fast: viscosity and temperature",
    "Whether: dye concentration / How fast: gravity",
    "Whether: developer form / How fast: emulsifier concentration"
   ],
   "correct": 1,
   "explanation": "Surface tension acting through a low contact angle is the driving force, so wetting governs ability; viscosity - which temperature changes - only sets the filling rate, which dwell time accommodates."
  },
  {
   "question": "Why does penetrant enter a crack on an overhead surface as readily as on a bench top?",
   "options": [
    "Because spray application forces the liquid in",
    "Because penetrant vapors are lighter than air",
    "Because at flaw scale, capillary pressure overwhelms gravity",
    "Because evaporation pulls the liquid upward into the flaw"
   ],
   "correct": 2,
   "explanation": "At the micrometer scale of a crack opening, capillary forces dwarf the weight of the liquid, so part orientation has essentially no effect on entry."
  },
  {
   "question": "Qualification versus certification - which statement is correct?",
   "options": [
    "They are interchangeable terms for the same document",
    "Qualification is the demonstrated combination of training, experience, vision, and examination results; certification is the written testimony that a person is qualified",
    "Certification is earned first and qualification follows with experience",
    "Qualification applies only to Level III personnel"
   ],
   "correct": 1,
   "explanation": "A technician is qualified by what they have documented and demonstrated; certification is the formal written attestation of that qualification, issued by the employer or a central body depending on the program."
  },
  {
   "question": "What is the key process difference between Method B and Method D removal?",
   "options": [
    "Method B uses no emulsifier at all",
    "Method D applies an oil-based emulsifier before the penetrant",
    "Method B requires a water pre-rinse before its emulsifier step",
    "Method B applies an oil-based lipophilic emulsifier directly after dwell, while Method D uses a water pre-rinse followed by a dilute water-based hydrophilic emulsifier and a final rinse"
   ],
   "correct": 3,
   "explanation": "Both are post-emulsifiable, but lipophilic Method B immerses the penetrant-coated part directly in oil-based emulsifier on critical contact time, while hydrophilic Method D pre-rinses and then uses dilute water-based emulsifier for the finest removal control."
  },
  {
   "question": "Which vision requirement pattern is typical for certified PT personnel?",
   "options": [
    "A near-vision acuity examination at least annually, plus a periodic check of color and shade differentiation",
    "A distance-vision examination once every ten years",
    "A color-vision test taken once, with no acuity requirement",
    "No vision requirements apply when using Type II visible penetrant"
   ],
   "correct": 0,
   "explanation": "PT ends with an eye reading an indication, so programs require annual near-vision acuity (corrected is acceptable) and periodic verification that the technician can distinguish the method's colors and shades."
  }
 ]
}

File: web/src/data/content/pt/quiz-pt1-2.json
{
 "moduleId": "pt1-2",
 "questions": [
  {
   "question": "An aluminum housing arrives with light machining oil over the test area, which was also spot-painted. Correct preparation for PT is to:",
   "options": [
    "Vapor degrease only - the degreaser will lift the paint too",
    "Strip the coating from the area of interest, remove the oil (e.g., solvent or vapor degrease), then dry completely before penetrant",
    "Wire brush through the paint to expose bright metal, then test",
    "Apply extra penetrant so it soaks through the paint"
   ],
   "correct": 1,
   "explanation": "Coatings bridge and seal flaw openings and must be stripped from the area of interest; oils are then removed by an appropriate cleaning method, and the part must be dry before application. Brushing would smear metal over flaw mouths."
  },
  {
   "question": "For a fatigue-critical machined part, vapor degreasing is preferred over abrasive blasting as the final cleaning step because:",
   "options": [
    "Degreasing is cheaper per part",
    "Blasting cools the part below the temperature band",
    "Degreasing removes oils without mechanically smearing metal over crack openings, which blasting can do",
    "Blast media chemically reacts with penetrant dyes"
   ],
   "correct": 2,
   "explanation": "Abrasive blasting peens ductile surface metal across flaw mouths and can seal tight cracks shut; chemical cleaning removes soils while leaving flaw openings intact."
  },
  {
   "question": "Why do inspectors wait several minutes inside the darkened booth before evaluating fluorescent indications?",
   "options": [
    "To let the UV lamp reach full output",
    "To let the developer finish drying",
    "To let any remaining wash water evaporate",
    "To let their eyes dark-adapt so dim indications and faint background become visible"
   ],
   "correct": 3,
   "explanation": "Eyes coming from white light need several minutes of dark adaptation before they can perceive low-brightness fluorescent indications reliably - a typical procedure requirement for booth work."
  },
  {
   "question": "A part measures 35 °F on a winter morning. Under typical procedure values, you should:",
   "options": [
    "Apply penetrant and use the standard dwell",
    "Warm the part and materials into the standard band (about 40-125 °F), or use a procedure qualified for low-temperature testing",
    "Apply penetrant and halve the dwell to limit evaporation",
    "Substitute developer dwell for penetrant dwell"
   ],
   "correct": 1,
   "explanation": "Standard penetrant systems are qualified within roughly 40-125 °F. Below the band the options are to bring the part into range or use a system specifically qualified for the lower temperature."
  },
  {
   "question": "On an immersion line, most of the penetrant dwell is commonly run as drain dwell because draining on the rack:",
   "options": [
    "Keeps a wet working film on the surfaces while conserving penetrant and preventing pooling",
    "Cools the part into the temperature band faster",
    "Removes the need for a wash step afterward",
    "Hardens the penetrant film for easier handling"
   ],
   "correct": 0,
   "explanation": "After dipping, the wet film keeps feeding flaws while excess penetrant runs back to the tank - dwell continues, material is saved, and puddles that complicate removal are avoided."
  },
  {
   "question": "Which change to a Method A wash most increases the risk of stripping penetrant out of flaws?",
   "options": [
    "Lowering water pressure from 40 to 30 psi",
    "Holding the spray at an angle to the surface",
    "Switching from a coarse droplet spray to a concentrated needle jet at higher pressure",
    "Washing under the UV-A lamp instead of white light"
   ],
   "correct": 2,
   "explanation": "A tight high-pressure jet drives water directly into discontinuities and flushes out the trapped penetrant. Coarse droplets at modest pressure and an angle clean the surface while sparing the flaws."
  },
  {
   "question": "Hydrophilic (Method D) removal is generally preferred for high-sensitivity fluorescent inspection of critical hardware because:",
   "options": [
    "It skips the final rinse and saves time",
    "It uses no water, eliminating drying",
    "The emulsifier is applied at full strength, removing background fastest",
    "Each stage - pre-rinse, diluted emulsifier at a controlled concentration, final rinse - is separately controllable, minimizing the chance of stripping flaws"
   ],
   "correct": 3,
   "explanation": "Method D divides removal into independently controlled steps, with bath concentration (typically 5-35% for dip) verified by refractometer - controlled removal is exactly what high-sensitivity penetrants require."
  },
  {
   "question": "A Method B (lipophilic) line accidentally leaves parts in the emulsifier for twice the qualified contact time before rinsing. The most likely result is:",
   "options": [
    "No effect - the rinse stops all emulsifier action retroactively",
    "Emulsifier diffused into flaw-entrapped penetrant, so it rinsed away and indications are lost - the parts must be reprocessed",
    "Stronger indications, since more penetrant was mobilized",
    "Heavy background requiring only a longer developer time"
   ],
   "correct": 1,
   "explanation": "Lipophilic emulsifier works by progressive diffusion into the penetrant layer. Doubled contact lets it reach the penetrant inside flaws, which then washes out with the excess - an overwash produced chemically."
  },
  {
   "question": "During a fluorescent Method A wash, the operator works under ordinary white shop light instead of the station's UV-A lamp. The process risk is that the operator:",
   "options": [
    "Cannot see the fluorescent background, so there is no endpoint gauge - the part may be underwashed or overwashed",
    "Will be dazzled by the fluorescence of the penetrant",
    "Will exceed the water temperature limit",
    "Cannot verify the water pressure without UV light"
   ],
   "correct": 0,
   "explanation": "On fluorescent lines the fading background glow under UV-A is how the wash endpoint is judged. Without it the operator is washing blind - stopping too early leaves background, stopping too late strips flaws."
  },
  {
   "question": "After processing, a weld shows faint, broken indications along its toe where clear cracking was expected. Which combination of process records would best explain the result?",
   "options": [
    "Dwell 15 minutes, film kept wet, background cleared at 30 seconds of washing",
    "White light 110 fc, part temperature 75 °F, coarse spray at 35 psi",
    "Dwell logged at 4 minutes on a 55 °F part, followed by an extended wash 'to be sure'",
    "Solvent pre-clean with 10 minutes flash-off, brush application with a 1-inch overlap band"
   ],
   "correct": 2,
   "explanation": "Faint, broken indications point to partially filled or partially stripped flaws: a short dwell on a cold part underfills the cracks, and washing past background strips what little entered. The other records describe a healthy process."
  }
 ]
}

File: web/src/data/content/pt/quiz-pt1-3.json
{
  "moduleId": "pt1-3",
  "questions": [
    {
      "question": "In the classification used by practices such as ASTM E1417, which developer forms are the nonaqueous wet developers?",
      "options": [
        "Forms a and b",
        "Forms d and e — d for Type I, e for Type II",
        "Forms b and c",
        "Form f only"
      ],
      "correct": 1,
      "explanation": "Forms d and e are the solvent-carried nonaqueous wet developers — form d paired with fluorescent systems and form e with visible systems. They are the most sensitive forms in common spot use."
    },
    {
      "question": "Which penetrant–developer pairing do typical practices prohibit?",
      "options": [
        "Fluorescent penetrant with dry powder developer",
        "Visible penetrant with nonaqueous developer",
        "Water-washable penetrant with water-soluble (form b) developer",
        "Post-emulsifiable penetrant with water-suspendible developer"
      ],
      "correct": 2,
      "explanation": "A water-based soluble coating can keep dissolving and washing water-washable penetrant out of the flaws it is supposed to develop, so common practice keeps form b away from Method A systems (and from Type II)."
    },
    {
      "question": "The right way to lay nonaqueous developer on a dried part is:",
      "options": [
        "Shake the can until the mixing ball rattles freely, hold it roughly 8–12 inches away, and apply several light passes that each flash off",
        "One slow, heavy pass close to the surface for full opacity",
        "Apply it before the dryer so the solvent and water evaporate together",
        "Pour a small amount onto the surface and spread it with a brush"
      ],
      "correct": 0,
      "explanation": "Nonaqueous developer works as a thin, even, fast-drying film on a completely dry surface. Several light passes give that film; a heavy coat buries fine indications."
    },
    {
      "question": "Visible (Type II) penetrant inspection requires which light condition at the examination surface?",
      "options": [
        "UV-A of at least 1,000 µW/cm²",
        "About 20 lux of white light",
        "At least about 100 footcandles — roughly 1,000 lux — of white light",
        "Total darkness, with a flashlight for spot checks"
      ],
      "correct": 2,
      "explanation": "Red-on-white contrast needs strong white light: typical procedure values call for at least 100 fc, about 1,000 lux, measured at the surface. The UV and darkness rules belong to fluorescent work."
    },
    {
      "question": "Which set of habits keeps a fluorescent inspection booth legitimate over time?",
      "options": [
        "Replace the lamp monthly and skip the metering",
        "Warm the lamp up, measure UV-A at the surface with a radiometer on schedule and after bulb changes, and verify booth ambient stays at or below about 2 fc",
        "Measure UV at the lamp face once a year",
        "Rely on dark adaptation to compensate for a weakening lamp"
      ],
      "correct": 1,
      "explanation": "The numbers that matter are at the inspection surface, and they drift — lamps age and filters degrade. Periodic measured checks of UV intensity and ambient light keep the booth valid."
    },
    {
      "question": "A broken line of aligned bleed-out segments appears along a machined surface and returns after a careful solvent-damp wipe and redevelopment. The best first-look call is:",
      "options": [
        "False indication from lint",
        "Nonrelevant indication from part geometry",
        "Rounded porosity",
        "A partially closed linear discontinuity — such as a crack or lap ground over at the surface"
      ],
      "correct": 3,
      "explanation": "Intermittent linear indications point to flaws partly closed at the surface, often by machining or grinding. Re-bleed after a wipe confirms penetrant feeding from real volume — not lint or geometry."
    },
    {
      "question": "Aqueous developer film is left on carbon-steel parts over a humid weekend. The most likely result is:",
      "options": [
        "Corrosion staining and pitting under the residue, because the film holds moisture against the steel",
        "The film hardens into a useful protective coating",
        "Indications continue developing and improve for Monday's re-read",
        "No effect — aqueous developers act as corrosion inhibitors"
      ],
      "correct": 0,
      "explanation": "Developer residues are hygroscopic: they hold humidity against the surface and set up corrosion cells. Postcleaning happens promptly after documentation for exactly this reason."
    },
    {
      "question": "For removing dry powder developer residue from a finished part, the right first choice is:",
      "options": [
        "Wire brushing until bare metal shows",
        "A light abrasive blast",
        "Low-pressure air blow-off or a plain water rinse — the mildest method that works",
        "Soaking the part in strong acid"
      ],
      "correct": 2,
      "explanation": "Postcleaning uses the mildest effective method. Brushing and blasting smear metal over flaw openings and compromise any future penetrant test; acids leave residues that can kill fluorescence."
    },
    {
      "question": "Water-washable fluorescent process with dry powder developer — the correct order is:",
      "options": [
        "Pre-clean → penetrant → developer → rinse → dry → inspect → postclean",
        "Pre-clean and dry → penetrant dwell → rinse → dry → dry powder developer → development dwell → inspect → postclean",
        "Pre-clean → rinse → penetrant dwell → dry powder developer → dry → inspect → postclean",
        "Penetrant dwell → pre-clean → rinse → developer → inspect → postclean"
      ],
      "correct": 1,
      "explanation": "Dry powder must go onto a dry surface, so the part is dried after the rinse and before the developer — then development dwell, the read, and postcleaning close the line."
    },
    {
      "question": "A part arrives at 30 °F from outdoor storage for a standard penetrant test whose band is the typical 40–125 °F. What happens?",
      "options": [
        "Test it normally — cold parts hold penetrant better",
        "Double the developer time to compensate",
        "Rinse with hot water so the part warms during removal",
        "Bring the part into the temperature band — or use a procedure qualified for low temperature — before penetrant goes on"
      ],
      "correct": 3,
      "explanation": "Below the standard band, penetrant thickens and capillary entry slows badly. The part is warmed into the band first, unless a specially qualified low-temperature procedure applies. Downstream tweaks do not fix a cold application."
    }
  ]
}

File: web/src/data/content/pt/quiz-pt1-4.json
{
 "moduleId": "pt1-4",
 "questions": [
  {
   "question": "Your shop runs only a hydrophilic post-emulsified fluorescent line, and you want the ASTM practice written specifically for that single process. You reach for:",
   "options": [
    "ASTM E1208",
    "ASTM E1209",
    "ASTM E1210",
    "ASTM E165"
   ],
   "correct": 2,
   "explanation": "E1210 governs the hydrophilic post-emulsification fluorescent process (Method D). E1208 is the lipophilic practice, E1209 the water-washable practice, and E165 the general-industry umbrella."
  },
  {
   "question": "Within ASME Section V, Article 6, the adopted general-industry penetrant practice appears under the designation:",
   "options": [
    "SA-105",
    "SE-165",
    "SE-1417",
    "B31.3"
   ],
   "correct": 1,
   "explanation": "ASME adopts ASTM E165 for code work as SE-165; Article 6 builds its penetrant methodology on that adopted practice."
  },
  {
   "question": "ASTM E1417 descends from a superseded military penetrant standard and is most likely to be invoked on which job?",
   "options": [
    "Jet-engine hardware at overhaul",
    "Structural steel handrails for a warehouse",
    "Concrete anchor bolts",
    "Decorative architectural castings"
   ],
   "correct": 0,
   "explanation": "E1417 is the aerospace and defense practice - QPL materials per AMS 2644 and mandatory process-control checks - so engine, airframe, and military hardware is its territory."
  },
  {
   "question": "Typical procedure values for a Method A water wash are:",
   "options": [
    "A fine mist at any pressure with 150 °F water, washed for a fixed five minutes",
    "A coarse spray, commonly no more than about 40 psi with roughly 50–100 °F water, stopped when background is gone",
    "A solid stream at 100 psi with cold water, washed until the surface looks polished",
    "Immersion in agitated hot water for ten minutes"
   ],
   "correct": 1,
   "explanation": "The wash is a coarse, low-pressure spray - commonly capped near 40 psi with moderate-temperature water - and it ends the moment background clears, because extra pressure, heat, or time strips flaw entrapments."
  },
  {
   "question": "The key operational difference between lipophilic (Method B) and hydrophilic (Method D) removal is:",
   "options": [
    "Method B uses a water-based detergent while Method D uses an oil-based emulsifier",
    "Method B requires a water pre-rinse while Method D forbids rinsing",
    "Method B's emulsifier diffuses into the penetrant layer on a timed immersion contact, while Method D's detergent remover acts only at the surface after a water pre-rinse",
    "The two methods differ only in penetrant color"
   ],
   "correct": 2,
   "explanation": "Lipophilic emulsifier is oil-based and works by timed diffusion into the penetrant; hydrophilic remover is a water-based detergent that scrubs only the surface layer after a pre-rinse - the basis of its superior control."
  },
  {
   "question": "A refractometer on a penetrant processing line is used to verify:",
   "options": [
    "UV-A intensity at the examination surface",
    "Penetrant dwell time",
    "Developer coating thickness",
    "Hydrophilic remover concentration in the bath"
   ],
   "correct": 3,
   "explanation": "Hydrophilic remover is mixed with water (dip baths commonly around 5–35%), and its concentration is checked with a refractometer as routine process control; UV intensity takes a radiometer, not a refractometer."
  },
  {
   "question": "For a small-area solvent-removable check on a smooth machined surface, the developer form generally regarded as the most sensitive in common spot use is:",
   "options": [
    "Nonaqueous wet (solvent-based) developer",
    "Dry powder developer",
    "Aqueous soluble developer",
    "No developer at all"
   ],
   "correct": 0,
   "explanation": "Nonaqueous wet developer lays down a thin, uniform white film with strong blotting action, making it the most sensitive form in common spot use and the natural partner of Method C."
  },
  {
   "question": "During a turnaround, one nozzle weld high in a pipe rack needs PT. No water or power is available at the location. The expected call is:",
   "options": [
    "Type I, Method A with a portable booth and water bowser",
    "Type II, Method C aerosol kit with at least about 100 fc verified at the surface",
    "Type I, Method D with a portable remover bath",
    "Postpone until the weld can be cut out and brought to the shop"
   ],
   "correct": 1,
   "explanation": "A localized exam with no utilities is the defining Method C job: visible dye, solvent-dampened wipe removal, nonaqueous developer, and a verified white-light level at the surface."
  },
  {
   "question": "Which discontinuity is MOST at risk of being lost to over-washing on a water-washable line?",
   "options": [
    "A shallow, broad forging lap",
    "A deep, tight fatigue crack",
    "Subsurface porosity with no surface opening",
    "A through-wall drilled hole"
   ],
   "correct": 0,
   "explanation": "Shallow, broad entrapments give up their penetrant most easily under excess pressure, heat, or wash time. Deep tight cracks hold on longer - and porosity with no surface opening was never detectable by PT in the first place."
  },
  {
   "question": "A field crew wants to run fluorescent PT on an outdoor weld at midday \"because fluorescent is more sensitive.\" The lighting constraint they are ignoring is:",
   "options": [
    "White light must exceed 100 fc, which daylight cannot provide",
    "UV-A must be kept below 1,000 µW/cm² in daylight",
    "Fluorescent examination needs ambient white light held to about 2 fc with UV-A of at least 1,000 µW/cm² at the surface - impossible at midday without blackout",
    "Daylight chemically destroys nonaqueous developer"
   ],
   "correct": 2,
   "explanation": "Type I viewing requires a near-dark surface (ambient roughly 2 fc or less) plus adequate UV-A intensity; open daylight swamps the fluorescence, so the field job belongs to Type II unless full blackout is rigged."
  }
 ]
}

File: web/src/data/content/pt/quiz-pt1-5.json
{
 "moduleId": "pt1-5",
 "questions": [
  {
   "question": "Which developer forms require the part surface to be DRY before they are applied?",
   "options": [
    "Water-soluble and water-suspendible",
    "Special forms only",
    "Dry powder and nonaqueous wet",
    "All developer forms"
   ],
   "correct": 2,
   "explanation": "Aqueous developers go onto wet parts ahead of the dryer; dry powder and nonaqueous wet developers need a dry surface, so on a line they follow the drying oven."
  },
  {
   "question": "Why do penetrant dip tanks on a processing line carry covers?",
   "options": [
    "To limit evaporation and keep contamination out of the bath",
    "To keep the penetrant warm overnight",
    "To block UV light from pre-exposing the dye",
    "Covers are decorative and optional in every shop"
   ],
   "correct": 0,
   "explanation": "An open tank collects dust, water, and stray chemistry while losing volatiles to evaporation; lids are a basic contamination and material-condition control."
  },
  {
   "question": "Which set of inspection-booth conditions is acceptable for Type I evaluation under typical procedures?",
   "options": [
    "UV-A of 600 µW/cm² at the part, ambient 1 fc, no dark adaptation",
    "UV-A of 1,200 µW/cm² at the part, ambient 1.5 fc, several minutes of dark adaptation",
    "UV-A of 1,200 µW/cm² at the part, ambient 10 fc, dark adaptation taken",
    "UV-A of 3,000 µW/cm² at the lamp face, ambient light not measured"
   ],
   "correct": 1,
   "explanation": "All conditions must pass together: at least about 1,000 µW/cm² at the surface, ambient white light at about 2 fc or less, and adapted eyes. The other options each fail one."
  },
  {
   "question": "What lighting does Type II visible-dye evaluation typically require?",
   "options": [
    "Ambient white light of 2 fc or less at the surface",
    "UV-A of at least 1,000 µW/cm² of white light",
    "About 20 lux at the examination surface",
    "At least 100 fc (about 1,000 lux) of white light at the examination surface"
   ],
   "correct": 3,
   "explanation": "Visible red-on-white contrast needs abundant white light — typically at least 100 fc (about 1,000 lux) measured at the surface with a photometer."
  },
  {
   "question": "A power blip shuts down the booth's mercury-vapor UV lamp mid-shift. What must happen before inspection resumes?",
   "options": [
    "The lamp must cool, restrike, and warm to stabilized output — commonly several minutes — and intensity should be re-verified",
    "Nothing; mercury lamps restart instantly at full output",
    "Inspection continues immediately under white light",
    "The booth curtain is opened to add working light"
   ],
   "correct": 0,
   "explanation": "A hot mercury arc must cool before it restrikes, then warm up and stabilize again; verifying intensity afterward is the only proof the booth is back within limits."
  },
  {
   "question": "Why are photochromic (self-darkening) lenses prohibited during fluorescent evaluation?",
   "options": [
    "They block all UV from reaching the part",
    "They scratch too easily in shop service",
    "Booth UV darkens them, cutting the inspector's visual sensitivity exactly when it is needed",
    "They fluoresce and create false indications"
   ],
   "correct": 2,
   "explanation": "Ultraviolet is what triggers photochromic darkening, so booth UV tints the lenses and robs the dark-adapted eye of the dim indication light it needs."
  },
  {
   "question": "Beyond the routine start-of-shift check, when must UV-A intensity be re-verified?",
   "options": [
    "Only at the annual quality audit",
    "After a bulb or lamp change, after a lamp is dropped or relocated, and whenever output is in doubt",
    "Only after a part is rejected",
    "Never, as long as the radiometer is in calibration"
   ],
   "correct": 1,
   "explanation": "Typical procedures tie re-verification to events that can change output — bulb changes, mechanical shock, relocation — plus any doubt; a calibrated meter does not make the lamp immune."
  },
  {
   "question": "What may be used for penetrant testing of hardware destined for liquid-oxygen service?",
   "options": [
    "Only penetrant materials qualified as LOX-compatible — ordinary hydrocarbon residues can react violently with oxygen",
    "Any low-viscosity penetrant that rinses cleanly",
    "Any Type II penetrant, since the dye is inert",
    "Standard water-washable penetrant with a double post-clean"
   ],
   "correct": 0,
   "explanation": "Oxygen systems demand LOX-compatible qualified materials; conventional oil-based residues in contact with liquid or gaseous oxygen are an explosion hazard no post-clean can certify away."
  },
  {
   "question": "During the daily check you spot glowing specks in the dry developer bin under UV. What do they mean, and what do you do?",
   "options": [
    "Normal powder fluorescence; continue processing",
    "Moisture contamination; oven-dry the powder and reuse it",
    "The UV lamp is set too high; reduce the intensity",
    "Penetrant contamination that will cause false indications; replace the developer"
   ],
   "correct": 3,
   "explanation": "Fluorescent specks are penetrant tracked into the powder; every speck can transfer to a part as a false indication, so contaminated dry developer is discarded, not stirred or dried."
  },
  {
   "question": "Which statement about lipophilic (Method B) emulsifier is correct?",
   "options": [
    "It is mixed with water at 5–35 percent and preceded by a water pre-rinse",
    "It is used as supplied; the part is dipped and drained without agitation, and emulsification contact time is the critical control",
    "It is sprayed at high pressure to scrub penetrant from the surface",
    "It is applied after the developer to brighten indications"
   ],
   "correct": 1,
   "explanation": "Lipophilic emulsifier works by timed diffusion into the penetrant — dip, drain, no agitation, rinse exactly when the established contact time expires. The 5–35 percent water mix describes hydrophilic Method D."
  }
 ]
}

File: web/src/data/content/pt/quiz-pt2-1.json
{
 "moduleId": "pt2-1",
 "questions": [
  {
   "question": "Level II framing calls PT \"two capillary events separated by a removal step.\" What is the second capillary event?",
   "options": [
    "Heat from the drying oven expands trapped penetrant until it overflows the flaw",
    "The developer reacts chemically with the dye to generate a colored compound",
    "The developer film draws flaw-trapped penetrant back out to the surface — the entry physics running in reverse — to form the indication",
    "Evaporation concentrates the penetrant's dye at the flaw mouth"
   ],
   "correct": 2,
   "explanation": "During dwell, capillary action pulls penetrant into every clean, surface-breaking opening; during development the same surface-tension physics runs in reverse, and the developer blots the trapped liquid back out into a film engineered to show it. No chemical reaction or thermal effect creates the indication."
  },
  {
   "question": "Why must a quality penetrant keep its volatility low?",
   "options": [
    "High volatility raises the contact angle above 90°, stopping capillary entry",
    "A volatile penetrant can dry inside the flaw during dwell, stranding the dye where the developer can never call it back",
    "Volatile penetrants fill flaws too quickly for the dwell time to be clocked",
    "Low volatility is the property that generates the capillary pressure driving entry"
   ],
   "correct": 1,
   "explanation": "The penetrant must stay liquid through dwell — one that dries in place strands its dye in the flaw before development can reverse the flow. Capillary pressure comes from surface tension acting through a low contact angle, not from volatility, and viscosity is what sets fill speed."
  },
  {
   "question": "How is a fluorescent penetrant's AMS 2644 sensitivity level (½ through 4) actually assigned?",
   "options": [
    "From laboratory measurements of surface tension, contact angle, and viscosity combined into an index",
    "By the shop's daily known-defect panel results averaged over a month",
    "By the developer form the manufacturer qualifies alongside it",
    "By comparative performance testing — the candidate is processed side by side with reference materials over low-cycle-fatigue cracked specimens and scored on crack detection and brightness"
   ],
   "correct": 3,
   "explanation": "There is no penetrability meter: the underlying properties are measured separately in the lab, but the sensitivity level carried on the Qualified Products List comes from comparative testing over cracked specimens under AMS 2644. The shop's daily panel is process control of the running system, not material qualification."
  },
  {
   "question": "Many aerospace procedures require a chemical etch after shot peening, grit blasting, or aggressive machining before penetrant testing. Why?",
   "options": [
    "Those operations smear metal across flaw openings, and capillary action cannot enter a closed mouth — etching reopens the flaws",
    "Etching roughens the surface so the developer film adheres evenly",
    "Etching neutralizes chromate residues that would quench the fluorescent dye",
    "Etching cools worked surfaces back into the 40–125 °F processing window"
   ],
   "correct": 0,
   "explanation": "Mechanical working — peening, blasting, sanding, buffing, hard machining — smears metal over flaw mouths and seals them shut. Capillarity needs an opening that actually breaks the surface, so the etch strips the smeared layer. Rinsing chromates is a separate precleaning concern, and part temperature has nothing to do with it."
  },
  {
   "question": "On a Method A fluorescent line, which wash practice is correct?",
   "options": [
    "Wash on a fixed five-minute timer regardless of how the surface looks",
    "Wash until indications just begin to dim, then stop",
    "Coarse spray at or below about 40 psi with water around 50–100 °F, watched under UV-A, stopped at background removal",
    "Use a high-pressure jet until every trace of fluorescence is gone"
   ],
   "correct": 2,
   "explanation": "Water-washable penetrant carries its emulsifier internally, so flaw-trapped penetrant is exactly as washable as the excess. The wash is watched under UV-A and stopped the moment background clears — spraying past that point strips shallow flaws first, the damage is invisible afterward, and the only recovery is full reprocessing."
  },
  {
   "question": "Which statement correctly distinguishes lipophilic (Method B) from hydrophilic (Method D) removal?",
   "options": [
    "Lipophilic emulsifier diffuses into the penetrant layer — contact time sets depth, with no agitation — while hydrophilic remover follows a plain-water pre-rinse and acts like a detergent at the surface, governed by concentration and contact time",
    "Lipophilic is the water-base chemistry and hydrophilic is the oil-base chemistry",
    "Lipophilic requires a plain-water pre-rinse; hydrophilic is applied directly after the penetrant dwell",
    "They differ only in penetrant dye color; the removal mechanics are identical"
   ],
   "correct": 0,
   "explanation": "Method B's oil-base emulsifier dissolves down into the penetrant layer with time as the only intended control — dipped or flowed on, never agitated, clocked to about 3 minutes or less. Method D reverses the housekeeping: a pre-rinse strips bulk penetrant first, then a concentration-controlled water-base remover scrubs only the surface film, ended by a final rinse."
  },
  {
   "question": "Why do the highest-sensitivity fluorescent penetrant systems run on postemulsifiable processing rather than Method A?",
   "options": [
    "Postemulsifiable penetrants are qualified with brighter dyes than any water-washable penetrant",
    "The penetrant itself is not water-washable, so flaw-trapped penetrant stays protected while a separately metered step converts only the surface layer for removal",
    "Postemulsifiable lines skip the drying step, preserving more penetrant in the flaw",
    "The emulsifier adds its own fluorescence to the indication"
   ],
   "correct": 1,
   "explanation": "Removal is where sensitivity is won or lost. A Method A penetrant is washable everywhere, including inside the flaw; a postemulsifiable penetrant shrugs off water until emulsifier or remover acts, and that action is metered by time and concentration so it never reaches the flaw-trapped reservoir. That protection is what lets the highest sensitivity levels survive removal."
  },
  {
   "question": "A booth check must verify both the UV-A lamp output and the ambient white light. Which instrument pairing is correct?",
   "options": [
    "One radiometer for both readings, switched between bands",
    "A photometer for both, since each is a measurement of light",
    "A radiometer for the ambient light and a photometer for the UV-A lamp",
    "A UV-A radiometer reading irradiance in µW/cm² for the lamp, and a white-light photometer reading illuminance in footcandles or lux for the ambient"
   ],
   "correct": 3,
   "explanation": "They are different physical quantities: irradiance is radiant power per unit area through a UV-A-band sensor, while illuminance is eye-weighted visible light. A photometer cannot vouch for a UV lamp, and a radiometer says nothing about booth ambient — knowing which meter answers which question is Level II knowledge."
  },
  {
   "question": "An LED UV-A lamp is proposed to replace the booth's mercury-vapor lamps. What governs whether it may be used?",
   "options": [
    "LED lamps are automatically acceptable because they reach stable output almost instantly",
    "It must be a certified model — wavelength, irradiance, and beam profile per ASTM E3022, or as listed in the procedure — and it still answers to the same radiometer checks as any UV-A source",
    "It is acceptable if it visibly appears as bright as the mercury lamp it replaces",
    "LED sources are prohibited in fluorescent penetrant inspection"
   ],
   "correct": 1,
   "explanation": "LEDs dominate new equipment for good reasons — near-instant stable output, cooler running, long life — but they are not automatically acceptable. Aerospace practice requires LED UV-A sources certified under ASTM E3022, and every lamp, LED or mercury, must prove the same minimum intensity at the surface to a calibrated radiometer."
  },
  {
   "question": "A fluorescent inspection is performed in the field with the portable kit and a battery-powered UV-A lamp. Which lighting requirement applies?",
   "options": [
    "Field work is exempt from booth lighting numbers when a portable kit is used",
    "Only white light must be verified, since no booth is involved",
    "The same numbers as the booth — at least 1,000 µW/cm² of UV-A at the examination surface with ambient white light controlled — proven with the same meters",
    "Half the booth minimum is allowed to account for battery-powered lamps"
   ],
   "correct": 2,
   "explanation": "The portable kit compresses the same chemistry into aerosol cans, and the same physics sets the same rules: a portable fluorescent inspection answers to every lighting number a booth does. Darkened viewing conditions and a measured UV-A minimum at the surface apply wherever the indication must be seen."
  }
 ]
}
