Repository: benson8708/NDTAcademy

# NDTAcademy.com

Repo: https://github.com/benson8708/NDTAcademy · Online NDT training platform — Next.js (App Router) + Supabase. Competes with WorldSpec by pairing
self-paced, CP-105-traceable method training with **audit-ready formal training records**
(active-engagement hour tracking, SNT-TC-1A 2024 / NAS410 hour mapping, exportable company records).

## Repo layout

| Path | What it is |
|---|---|
| `web/` | The production Next.js app (TypeScript, no CSS framework — ported design system) |
| `supabase/migrations/` | Schema + RLS + seed migrations (catalog, 5,011-question bank) |
| `site/` | Original static prototype — now the design/content reference only |

File: web/src/data/content/pt/quiz-pt2-2.json
{
 "moduleId": "pt2-2",
 "questions": [
  {
   "question": "What gives Type I fluorescent penetrant its sensitivity advantage over Type II visible dye?",
   "options": [
    "Fluorescent penetrants have lower viscosity, so they penetrate deeper into tight flaws",
    "UV-A radiation pulls penetrant out of discontinuities faster than white light can",
    "Contrast physics — the eye detects a far smaller quantity of dye glowing against a darkened field than red dye sitting on a white background",
    "Fluorescent dyes wet metal surfaces more aggressively than visible dyes"
   ],
   "correct": 2,
   "explanation": "The advantage is in the viewing, not the penetration: a glowing yellow-green line on a nearly black field is detectable at far smaller dye quantities than red-on-white. That is why Type I owns high-sensitivity work and is the only type graded in sensitivity levels up to ultrahigh."
  },
  {
   "question": "Every standout advantage of Method A — one-step speed, complex geometry, rough castings, batch scale — flows from a single design fact. Which one?",
   "options": [
    "Method A penetrants are qualified at higher sensitivity levels than other methods",
    "The emulsifier is blended into the penetrant itself, so the excess rinses off with a plain water spray in one step",
    "Method A penetrants contain no dye vehicle, making them inherently easier to remove",
    "Water-washable penetrants are exempt from minimum dwell-time requirements"
   ],
   "correct": 1,
   "explanation": "Method A is self-emulsifying: with the emulsifier built in, removal is one controlled water rinse — no separate emulsifier station or timed contact. That one fact drives the throughput, the spray's reach into threads and blind holes, the fit with rough as-cast surfaces, and the economy at volume. It is also the root of the method's overwash weakness."
  },
  {
   "question": "Which statement correctly distinguishes the removal mechanisms of Method B (lipophilic) and Method D (hydrophilic)?",
   "options": [
    "Method B works by displacement at the surface; Method D diffuses into the penetrant layer",
    "Method B is water-diluted and checked with a refractometer; Method D is used as supplied",
    "The two mechanisms are identical — the methods differ only in dye color",
    "Method B emulsifier diffuses into the penetrant layer, with contact time governing depth, while Method D remover displaces excess at the surface and does not diffuse into the entrapment"
   ],
   "correct": 3,
   "explanation": "Lipophilic emulsifier works by diffusing into the penetrant from the moment of contact — which is why it is applied as supplied, by immersion, on a tight clock. Hydrophilic remover is a water-diluted detergent that scrubs surface excess off layer by layer and stops where the excess ends, giving Method D the most controllable removal in penetrant testing."
  },
  {
   "question": "The engineering specification leaves the fluorescent sensitivity level open. Which level should the Level II select?",
   "options": [
    "The highest level the shop stocks — more sensitivity is always the safer call",
    "Level 2 in every case, since it is the general-purpose workhorse",
    "The lowest level that reliably reveals the flaws of concern",
    "Whichever level permits the shortest penetrant dwell"
   ],
   "correct": 2,
   "explanation": "Sensitivity is matched to the requirement, not maximized. Levels beyond the need buy fluorescent background, overcalls, poorer washability, and cost — not safety. On a rough surface a Level 4 penetrant can bury relevant indications in glow that a Level 1 would keep readable. When a level IS specified, it is a floor: 'Level 3 minimum' accepts Level 3 or 4."
  },
  {
   "question": "To manage Method A's overwash risk, what limits does standard practice such as ASTM E1417 place on the water rinse?",
   "options": [
    "Spray pressure of 40 psi maximum with water between 50 and 100 °F, and wash time held to the minimum that clears background",
    "Spray pressure of at least 100 psi to guarantee complete background removal",
    "Water temperature above 125 °F to activate the built-in emulsifier",
    "No limits — rinse parameters are at the operator's discretion as long as the part looks clean"
   ],
   "correct": 0,
   "explanation": "Because Method A penetrant inside a flaw stays water-removable through the entire wash, the coarse variables are capped: 40 psi (275 kPa) maximum spray pressure, water between 50 and 100 °F (10 and 38 °C), and the shortest wash that clears the background. An overwashed part looks perfect — which is exactly why the limits exist."
  },
  {
   "question": "A basket of parts is left in lipophilic emulsifier well past the typical 3-minute maximum. What has most likely happened?",
   "options": [
    "The emulsifier polymerized and locked the penetrant permanently inside the flaws",
    "The emulsifier diffused into the flaw-trapped penetrant, making it water-washable — the parts now carry the very overwash risk Method B exists to avoid",
    "Nothing — extended emulsification only improves background removal",
    "The penetrant's qualified sensitivity level rose one step from the extended contact"
   ],
   "correct": 1,
   "explanation": "Lipophilic emulsifier keeps diffusing deeper into the penetrant for as long as contact lasts. Overstay the clock and it reaches the penetrant inside the discontinuities, converting the system into a water-washable one with extra steps — shallow flaws can then strip in the rinse. That short, unforgiving timing is a core Method B disadvantage."
  },
  {
   "question": "Why does Method D processing include a plain-water pre-rinse before the hydrophilic remover is applied?",
   "options": [
    "To begin emulsifying the penetrant held inside discontinuities",
    "To cool the part back into the standard processing temperature band",
    "To pre-wet the surface so the developer adheres evenly later",
    "To knock down the bulk of the surface excess, which keeps the remover bath from fouling quickly and extends its life"
   ],
   "correct": 3,
   "explanation": "The timed pre-rinse removes most of the excess penetrant before the part ever reaches the remover, so the concentration-controlled bath stays usable longer. The remover itself then displaces only the remaining surface excess — it never acts on flaw contents. Skipping the pre-rinse fouls the bath, one more station in Method D's long, monitored process chain."
  },
  {
   "question": "Why must a visible-dye (Type II) examination never precede a fluorescent (Type I) examination of the same surface?",
   "options": [
    "Visible developer permanently etches and stains the examination surface",
    "Residual visible dye trapped in discontinuities can quench fluorescence, so a real flaw may go dark under UV-A in the later examination",
    "Type I penetrant cannot wet any surface that has contacted Type II materials",
    "The combination doubles the required dwell time beyond practical limits"
   ],
   "correct": 1,
   "explanation": "Visible dye left in a flaw does not fluoresce — it can absorb energy and suppress the glow of fluorescent penetrant entering the same flaw later. The door swings one way: choosing Type II today can foreclose a more sensitive Type I re-examination tomorrow, which is why specifications keep visible dye away from hardware that may ever need fluorescent inspection."
  },
  {
   "question": "Penetrant examinations are planned for titanium and austenitic stainless steel hardware. Which material-compatibility control applies?",
   "options": [
    "Use low-halogen penetrant materials on the titanium and stainless; nickel alloys instead call for low-sulfur materials",
    "Use low-sulfur materials on the titanium and stainless; nickel alloys call for low-halogen materials",
    "Use only Type II materials, because visible penetrants contain no halogens",
    "No control applies — every AMS 2644 qualified material is compatible with every alloy"
   ],
   "correct": 0,
   "explanation": "Chemistry follows metallurgy: halogens threaten titanium and austenitic stainless steels, so those alloys get low-halogen materials, while nickel alloys require low-sulfur materials. AMS 2644 qualification does not erase these alloy-specific restrictions — they are part of reading the material before selecting the system."
  },
  {
   "question": "A ferromagnetic crane hook may contain forging laps lying just below the surface. What is the most defensible inspection call?",
   "options": [
    "Type I, Method D, Level 4 — the highest penetrant sensitivity available",
    "Type II, Method C with an extended dwell so penetrant can reach the subsurface laps",
    "Select magnetic particle testing instead — PT cannot respond to a flaw that does not break the surface, and MT is usually preferred on ferromagnetic parts",
    "Radiography alone, since penetrant methods cannot examine forgings"
   ],
   "correct": 2,
   "explanation": "Defending the method comes before defending the technique. No penetrant system at any sensitivity level can find a flaw with no surface opening — capillary entry requires one, and dwell time cannot create one. On a ferromagnetic part, MT responds to flaws at and slightly below the surface, even tightly closed ones, making it the method of choice here."
  }
 ]
}

File: web/src/data/content/pt/quiz-pt2-3.json
{
  "moduleId": "pt2-3",
  "questions": [
    {
      "question": "A fluorescent indication in the developer film measures many times wider than the crack opening beneath it. What does that indication physically consist of?",
      "options": [
        "Dye that diffused into the metal grain boundaries on either side of the crack",
        "Penetrant drawn back out of the flaw reservoir by the developer's blotting action and spread into a mark far wider than the mouth that fed it",
        "Developer particles that changed color on contact with the flaw edges",
        "An optical magnification effect of viewing the dye under UV-A"
      ],
      "correct": 1,
      "explanation": "An indication is bleed-out, not the discontinuity itself. Capillary action filled the flaw during dwell; the developer reverses the flow, draining and spreading the trapped penetrant. That is why indication width and brightness report the reservoir's volume, mouth width, and depth rather than tracing the literal flaw outline."
    },
    {
      "question": "During PT of machined parts made from rolled bar stock, you find a tight, straight linear indication running parallel to the direction of working. Which discontinuity best fits both the material history and the signature?",
      "options": [
        "Cold shut",
        "Quench crack",
        "Gas porosity",
        "Seam"
      ],
      "correct": 3,
      "explanation": "Rolled, drawn, and extruded stock carries seams that run straight in the working direction. Cold shuts belong to castings and read as smooth curving lines, quench cracks read as jagged lines at fillets and section changes, and porosity reads as rounded spots. Knowing which discontinuity family the product form can contain is half the identification."
    },
    {
      "question": "Production pressure tempts an inspector to read parts at two minutes of development instead of waiting out the procedure minimum. Reading early specifically undersizes which flaws?",
      "options": [
        "Tight, deep flaws such as fatigue cracks, whose indications build slowly through the full development window",
        "Gross porosity, which needs the full window before it appears at all",
        "Shallow scratches, which only appear late in development",
        "None — development time affects indication color, not size"
      ],
      "correct": 0,
      "explanation": "Bleed-out speed tracks mouth width and reservoir volume. Open, voluminous flaws bloom the moment the developer dries, while tight, deep cracks drain slowly — barely visible at two minutes, unmistakable at ten. Reading early therefore undersizes exactly the most dangerous flaws on the bench."
    },
    {
      "question": "Why is the solvent-swab redevelopment check limited to one — at most two — attempts on a given indication?",
      "options": [
        "Repeated wiping work-hardens the flaw edges and closes the opening",
        "The developer loses its blotting power after two applications",
        "Each wipe removes trapped penetrant and the solvent dilutes what remains, so repeated checks destroy the very evidence being judged",
        "More than two wipes requires recalibrating the UV-A lamp"
      ],
      "correct": 2,
      "explanation": "The check works by letting the reservoir below refill the wiped spot, but every wipe spends some of that reservoir and the solvent thins the rest. After one or two attempts the evidence is gone — and if doubt survives the check, the only honest answer is to clean the part and fully reprocess from the beginning."
    },
    {
      "question": "A dryer excursion takes fluorescent-processed parts well above the 160 °F part-temperature limit. Why can neither extra development time nor a stronger UV-A lamp recover the inspection?",
      "options": [
        "Overheating cures the developer into a glaze that bleed-out cannot penetrate",
        "Heat fade is permanent — fluorescent brightness lost to overheating does not come back, so the dye in the flaws can no longer report",
        "Hot parts hold a static charge that repels developer particles",
        "It can be recovered — doubling the development time restores the indication"
      ],
      "correct": 1,
      "explanation": "Excess heat permanently degrades fluorescent dye — brightness lost to overheating does not return. That is why dryers are limited to about 160 °F part temperature and why hot parts must cool into the 40–125 °F band before penetrant touches them. The affected parts must be cleaned and reprocessed with fresh penetrant."
    },
    {
      "question": "PT must be performed on a large fixed weldment at 35 °F, and warming it into the standard band is impossible. What does standard practice require before processing at that temperature?",
      "options": [
        "Extend the penetrant dwell time by 50 percent and proceed",
        "Apply additional developer passes to compensate for slow bleed-out",
        "Use a procedure specifically qualified at the nonstandard temperature — typically demonstrated by processing cracked comparator blocks at both the standard and proposed temperatures and comparing the indications",
        "Obtain verbal approval from the Level III and run the standard procedure"
      ],
      "correct": 2,
      "explanation": "Below 40 °F viscosity climbs, aqueous materials can freeze, and condensation can occupy flaws, so the standard process is no longer qualified. The recognized route is a comparator-block demonstration proving the technique performs at the proposed temperature. Dwell extensions alone do not requalify the process."
    },
    {
      "question": "Some welding codes require the final PT of crack-sensitive high-strength steel welds to wait up to 48 hours after welding. What is the reason for the hold?",
      "options": [
        "Delayed cracking needs time to appear — inspecting immediately could pass a weld that cracks hours or days later",
        "The weld must cool slowly to avoid quench cracks caused by penetrant contact",
        "Penetrant materials cannot wet freshly deposited weld metal for 48 hours",
        "The hold lets residual welding flux fluoresce so it can be distinguished from cracks"
      ],
      "correct": 0,
      "explanation": "Crack-sensitive high-strength steel welds can crack well after welding is complete. The code hold gives delayed cracking time to appear before the final inspection — an application of the sequence rule that final PT follows the last operation able to create or expose a surface discontinuity."
    },
    {
      "question": "Where the highest sensitivity must survive the removal step, specifications commonly call for post-emulsifiable systems (Methods B or D) rather than water-washable Method A. Why?",
      "options": [
        "Post-emulsifiable penetrants always contain brighter dyes than water-washable penetrants",
        "Method A penetrants cannot be paired with any developer form",
        "Methods B and D require no removal step at all",
        "Flaw-trapped post-emulsifiable penetrant stays water-insoluble until a separate, controlled emulsification step, while Method A's built-in emulsifier leaves it most vulnerable to overwash"
      ],
      "correct": 3,
      "explanation": "Method A carries its emulsifier built in, so rinse water can strip penetrant straight out of broad, shallow flaws. Methods B (lipophilic) and D (hydrophilic) keep flaw-trapped penetrant water-insoluble until emulsification is deliberately applied and timed, protecting it through removal. Dye brilliance is set by sensitivity level, not by the method."
    },
    {
      "question": "A component was field-inspected last year with Type II visible red dye. Why do specifications generally prohibit examining that same surface with fluorescent penetrant now?",
      "options": [
        "Visible dye permanently stains the metal red, which masks the white developer",
        "Fluorescent penetrant reacts chemically with steel previously exposed to red dye",
        "Residual visible dye trapped in the flaw quenches the fluorescent response, and dried residue resists fresh penetrant entry — a real crack can process clean",
        "The two penetrant types require incompatible developer forms"
      ],
      "correct": 2,
      "explanation": "Trapped Type II red dye absorbs the fluorescent emission, and old penetrant residue occupies the flaw and resists fresh penetrant — so the fluorescent test can be blind exactly at a documented flaw. This is a prior-processing factor: the answer lives in the part's history, and disposition follows the governing specification."
    },
    {
      "question": "One forging in a full rack reads dim with heavy background fluorescence, while every other part and the daily known-defect panel read normal. Where does the diagnosis point first?",
      "options": [
        "The UV-A lamp is failing and must be replaced before inspecting further",
        "The part's own condition — precleaning or prior processing; reclean, dry, and fully reprocess that part",
        "The penetrant tank has degraded, so the whole line must stop",
        "The developer was applied too heavily across the entire rack"
      ],
      "correct": 1,
      "explanation": "Work the chain backward: part-specific dimness points at the part's own history — soils, residues, or surface work — while systemic causes such as degraded penetrant, weak lamps, or mis-set technique would dim every part and the known-defect panel too. A normal panel clears the process and indicts the part."
    }
  ]
}

File: web/src/data/content/pt/quiz-pt2-4.json
{
 "moduleId": "pt2-4",
 "questions": [
  {
   "question": "PT of a weld shows a small star of radial linear indications exactly where the arc was broken abruptly. What is it, and why does it matter despite its size?",
   "options": [
    "Aligned porosity along the centerline, evaluated only as a grouped row",
    "A hot tear — weld stops are where thick and thin sections meet",
    "A crater crack — the unfilled crater solidified and shrank with nothing feeding it, and crater cracks are favored starting points for larger cracks in service",
    "Grinding checks from post-weld dressing, which are cosmetic only"
   ],
   "correct": 2,
   "explanation": "An abruptly broken arc leaves an unfilled crater that solidifies and shrinks with no feed metal, cracking into a radial star or a single short line. Small as they are, crater cracks are preferred initiation sites for service cracks. Aligned porosity reads as a row of rounded dots, and hot tears belong to casting section junctions."
  },
  {
   "question": "Why do specifications schedule penetrant testing of hardenable steel parts AFTER heat treatment rather than before?",
   "options": [
    "Quench cracks form at or soon after heat treat — letting go at keyways, holes, and sharp corners — so an inspection performed before quenching cannot find them",
    "Hardened surfaces hold penetrant by capillary action better than soft ones",
    "Heat treatment opens pre-existing laps and seams so they bleed more strongly",
    "Penetrant materials are qualified only for use on hardened steel"
   ],
   "correct": 0,
   "explanation": "Quenching combines violent thermal gradients with the martensite volume change, and the stresses let go at geometric stress raisers — keyways, holes, threads, sharp corners. The cracks appear at or soon after heat treat, so PT is sequenced after it; testing earlier would stamp parts clean that crack in the quench."
  },
  {
   "question": "Which three conditions must exist at the same time for stress-corrosion cracking, and what indication pattern does it produce?",
   "options": [
    "Cyclic stress, elevated temperature, and a hardened microstructure — a single sharp line",
    "Compressive residual stress, chlorides, and plain carbon steel — scattered rounded dots",
    "Hydrogen charging, electroplating, and high strength — delayed fine cracks at weld toes",
    "Sustained tensile stress, a specific aggressive environment, and a susceptible alloy — branched, forked, spider-like colonies of fine cracks"
   ],
   "correct": 3,
   "explanation": "SCC needs all three at once: sustained tensile stress (applied or residual), a specific environment, and a susceptible alloy — austenitic stainless steel with chlorides is the textbook pair. The signature is branched, spider-like colonies, and corrosion product inside the cracks can choke penetrant entry, so even deep SCC may bleed weakly. The hydrogen option describes pickling and plating cracks, a processing problem."
  },
  {
   "question": "One forging shows a faint, wavy, intermittent linear indication at a fillet near the flash line. Another shows a straight, tight, continuous line running parallel to the grain direction. The most likely identities are",
   "options": [
    "both are bursts, which always reach the as-forged surface",
    "the wavy one is a lap — folded-over metal, oxide-lined, meeting the surface at a shallow angle; the straight one is a seam carried in on the bar stock",
    "the wavy one is a seam; the straight one is a lap at the flash line",
    "the wavy one is a cold shut; the straight one is a plate lamination on the rolled face"
   ],
   "correct": 1,
   "explanation": "Laps live at flash lines, fillets, and re-entrant corners: a fin of metal folds over and is pressed in without fusing, so the tight, oxide-lined, shallow-angle opening reads wavy, faint, and intermittent. Seams ride in on the bar stock and run straight and parallel to the grain. Bursts are internal and meet PT on machined faces, cold shuts are casting features, and laminations never show on rolled faces — only on cut edges."
  },
  {
   "question": "Why does a thorough PT of extruded bar pay special attention to the sawed ends, and which extrusion discontinuity runs TRANSVERSE on the outside surface?",
   "options": [
    "Central bursts and back-end pipe hide inside the extrusion and surface only where a cut or machining exposes them; hot shortness (speed cracking) tears the skin in short transverse cracks",
    "Laminations migrate to the bar ends during extrusion, and die lines run transverse to the flow",
    "Crater cracks concentrate at cut ends, while laps run transverse across the skin",
    "The ends cool fastest and quench-crack, while stringers run transverse to the working direction"
   ],
   "correct": 0,
   "explanation": "Billet pipe and oxidized billet skin flow toward the back end of the extrusion, and central bursts — chevron-shaped ruptures from too-severe reduction — ride the centerline; both are internal until a saw cut or machining exposes them, so cut ends get inspected. Running too hot or too fast tears the surface in short transverse cracks, the one extrusion discontinuity that runs across the flow; die lines are shallow and longitudinal, and stringers follow the working direction."
  },
  {
   "question": "A single round indication on a weld bleeds heavily and re-forms after each permitted wipe-and-redevelop. The best reading is",
   "options": [
    "a shallow crater shrinkage pit — one weak bloom is typical",
    "a lint fiber sitting on the surface",
    "piping porosity — a small surface mouth over a large elongated gas channel, so the cavity below keeps feeding the bleed-out",
    "a fatigue crack starting at the weld toe"
   ],
   "correct": 2,
   "explanation": "Heavy, regenerating bleed-out from a round mouth means real volume below the surface: piping porosity is an elongated gas channel reaching the surface through a pinhole. A shallow pit gives one weak bloom and quits, lint lifts away and never redevelops, and a fatigue crack would re-bleed as a continuous line, not a round dot."
  },
  {
   "question": "After honest reprocessing, an indication still cannot be positively established as false or nonrelevant. How does a Level II handle it?",
   "options": [
    "Accept the part — unresolved doubt favors the hardware",
    "Classify it nonrelevant if it lies anywhere near a design feature",
    "Wipe it repeatedly until it stops returning, then accept",
    "Treat it as relevant — the burden of proof never points the other way — resolving doubt only by reprocessing or one permitted wipe-and-redevelop verification"
   ],
   "correct": 3,
   "explanation": "Doubt resolves toward relevant. The honest tools are complete reprocessing and re-examination, or a single wipe-and-redevelop check — an indication that returns in the same place is telling the truth. Repeated wiping strips the flaw of the very penetrant you need, and nonrelevant is a conclusion defended with the part configuration, never a shrug."
  },
  {
   "question": "Which statement uses the vocabulary of PT evaluation correctly?",
   "options": [
    "Every discontinuity found by penetrant testing is a defect and must be rejected",
    "A discontinuity becomes a defect only when evaluation shows it exceeds the governing acceptance criteria",
    "Defect and indication are interchangeable terms for any visible bleed-out",
    "A nonrelevant indication is, by definition, a false indication"
   ],
   "correct": 1,
   "explanation": "A discontinuity is an interruption in the part's normal structure; it is a defect only after evaluation shows it exceeds the acceptance criteria — calling every bleed-out a defect is an evaluation you have not performed. Nonrelevant indications are TRUE entrapments caused by part configuration (press fits, keyways, threads), which is exactly what separates them from false indications like lint and wash residue."
  },
  {
   "question": "Which set of process-control limits matches ASTM E1417?",
   "options": [
    "Part and penetrant at 32–150 °F; 5-minute dwell; rinse at 60 psi; dryer at 200 °F; 5 minutes of development",
    "Part and penetrant between 40 and 125 °F; at least 10 minutes of wet penetrant dwell; rinse at 50–100 °F and 40 psi maximum; parts held at or below 160 °F in the dryer; at least 10 minutes of development",
    "Part and penetrant between 40 and 125 °C; a 30-minute dwell during which the film may dry; rinse temperature uncontrolled",
    "Any part temperature as long as dwell is doubled; rinse up to 100 psi; development read immediately"
   ],
   "correct": 1,
   "explanation": "E1417 holds part and penetrant between 40 and 125 °F (4–52 °C), requires a minimum 10-minute dwell with the film kept wet (a dried film stops feeding flaws and forces full reprocessing), limits the rinse to 50–100 °F at 40 psi maximum, caps part temperature in the dryer at 160 °F (71 °C), and requires at least 10 minutes of development before reading. The Celsius option smuggles the Fahrenheit band into the wrong scale."
  },
  {
   "question": "ASTM E1417 limits the water content of open-tank water-washable penetrant to 5 percent, checked monthly. Why is accumulating rinse water dangerous?",
   "options": [
    "Water raises fluorescent brightness above the calibrated range",
    "Water freezes inside flaws and mechanically widens them",
    "Drip-back water slowly turns the penetrant into its own remover, so it washes out of the very flaws it should be highlighting",
    "Water contamination only matters because it corrodes the tank walls"
   ],
   "correct": 2,
   "explanation": "Water-washable penetrant already contains its own emulsifying chemistry, so rinse water dripping back into the tank progressively converts the penetrant into its own remover — flaw entrapments wash away during rinsing and parts simply look clean. That silent failure mode is why the monthly check carries a hard 5 percent ceiling; brightness degradation is a separate quarterly E1135 comparison."
  }
 ]
}

File: web/src/data/content/pt/quiz-pt2-5.json
{
 "moduleId": "pt2-5",
 "questions": [
  {
   "question": "On ASME Code work, the shop wants to change the procedure's excess-penetrant removal from lipophilic emulsifier to hydrophilic remover. Under Section V, Article 6, how is that change handled?",
   "options": [
    "Note the change in the inspector's daily log, since both are post-emulsifiable methods",
    "Removal method is an essential variable — the procedure must be revised and, where demonstration is specified, requalified before use",
    "Treat it as a nonessential variable, like post-examination cleaning technique, requiring revision only",
    "No action is needed as long as both removers appear on the qualified products list"
   ],
   "correct": 1,
   "explanation": "ASME Section V, Article 6 lists the removal method among a procedure's essential variables: change one and the procedure must be revised and, where demonstration is specified, requalified. Nonessential variables such as post-examination cleaning technique need revision only — and a QPL listing qualifies the material, not the procedure that uses it."
  },
  {
   "question": "During the completeness pass on a draft written to ASTM E1417, which requirement passes the arithmetic audit against the practice's limits?",
   "options": [
    "Minimum penetrant dwell of 5 minutes",
    "Hydrophilic remover sprayed at 10 % concentration",
    "Drying with part surface temperature held at 150 °F",
    "Fluorescent examination with ambient white light at 8 fc"
   ],
   "correct": 2,
   "explanation": "E1417 sets minimum dwell at 10 minutes, caps hydrophilic spray concentration at 5 % (35 % for immersion), limits part surface temperature during drying to 160 °F, and holds ambient white light in the fluorescent booth to 2 fc or less. Only the 150 °F dryer sits inside its limit — each other option violates one number."
  },
  {
   "question": "Wednesday morning's system-performance check on the known-defect standard fails. Which parts must be reexamined?",
   "options": [
    "Every part processed since the last successful system-performance check, as bounded by the dated process-control log",
    "Only the part that was on the line when the check failed",
    "All parts processed in the previous calendar quarter, regardless of the logs",
    "None, provided the radiometer is still within its calibration interval"
   ],
   "correct": 0,
   "explanation": "A failed daily check puts every part processed since the last successful check in question, and those parts are reexamined. The signed, dated process-control log is what bounds that recall to one shift instead of one quarter — instrument calibration proves the meter, not that the penetrant process was in control."
  },
  {
   "question": "A part is rejected at your bench. Beyond completing the examination report, what does the documentation system require for the hardware itself?",
   "options": [
    "Scrap it immediately so it cannot reenter production",
    "Return it to production with a verbal warning to the area supervisor",
    "Positively identify and segregate it, tied to a nonconformance report number so the trail continues past your bench",
    "Mark it accepted-pending-review so it can keep moving while engineering decides"
   ],
   "correct": 2,
   "explanation": "Rejected parts are positively identified, segregated, and linked to an NCR number — the paper trail must continue into the quality system. Final disposition (scrap, rework, use-as-is) belongs to the material review process, not the inspector, and no part moves under an acceptance status it has not earned."
  },
  {
   "question": "A job package invokes ASTM E1417 and your written procedure, but no acceptance criteria were flowed down. A crisp relevant indication is on the part. What is the correct action?",
   "options": [
    "Evaluate it against ASME Appendix 8, since that pattern is the industry default",
    "Accept the part if the indication looks minor for the application",
    "Apply the indication size limits published in E1417 itself",
    "Stop — you cannot disposition the part; obtain written direction from the cognizant engineering organization"
   ],
   "correct": 3,
   "explanation": "Method practices control how to test, never whether the part is acceptable — E1417 has no size-limit annex, and borrowing another code's table because it looks similar means evaluating to a requirement nobody authorized. With no flowed-down criteria, processing stops until the cognizant engineering organization provides written direction."
  },
  {
   "question": "On a vessel weld evaluated to the typical ASME Section VIII, Division 1, Appendix 8 pattern, you find four relevant rounded indications, each 1/8 in. across, in a line spaced 1/16 in. edge to edge. What is the disposition?",
   "options": [
    "Accept — each indication is under the 3/16 in. rounded limit",
    "Reject — rounded indications are never permitted on pressure-vessel welds",
    "Not relevant — rounded indications under 3/16 in. fall below the relevance threshold",
    "Reject — four or more rounded indications in a line spaced 1/16 in. or less edge to edge fail the alignment rule, even though each alone would pass"
   ],
   "correct": 3,
   "explanation": "Individually, each 1/8 in. rounded indication is inside the 3/16 in. limit — but the Appendix 8 pattern also rejects four or more rounded indications in a line when edge-to-edge spacing is 1/16 in. or less. The relevance threshold is a 1/16 in. major dimension, which these far exceed; alignment is a separate, additional test."
  },
  {
   "question": "Nozzle weld N-2 was rejected for a relevant linear indication, weld-repaired, and returned to your bench still carrying patches of the original developer. Production asks you to redevelop the repaired area and read it. What does the inspection cycle require?",
   "options": [
    "Full reprocessing from Step 0 — clean, penetrant, removal, developer — and evaluation to the same acceptance criteria",
    "Redevelop only, since penetrant from the first test is still in any remaining flaws",
    "A visual inspection of the repair is sufficient after a documented PT rejection",
    "Reexamine only if the repair crossed the original indication's recorded location"
   ],
   "correct": 0,
   "explanation": "A repaired area reenters the cycle at Step 0 and is completely reprocessed — precleaning through development — then evaluated to the same flowed-down criteria. Residue from the failed examination proves nothing about the new surface; a fresh coat of developer over the old process is not a re-examination."
  },
  {
   "question": "In the six-section skeleton of a written PT procedure, where does the order of precedence among conflicting documents belong?",
   "options": [
    "In the reporting section, since conflicts surface when reports are reviewed",
    "In the foreword, alongside the scope statement and the reference documents",
    "In the detailed instructions, where the inspector will actually read it",
    "Nowhere — precedence is decided case by case by the lead inspector"
   ],
   "correct": 1,
   "explanation": "The foreword is the gatekeeper: scope, reference documents with their revisions, and the order of precedence that settles conflicts before work starts — typically purchase order or contract first, then customer specification, then the procedure and the practice beneath it. Precedence is written down in advance, never improvised at the bench."
  },
  {
   "question": "Where does the real fire risk live on a typical penetrant line, and why?",
   "options": [
    "The open penetrant dip tank, because of its large exposed liquid surface",
    "The water-wash station, where rinse mist can carry penetrant onto ignition sources",
    "The aerosol solvent removers and nonaqueous developer carriers — commonly Class I materials whose vapors can ignite at room temperature",
    "The dry-developer chamber, because suspended powder detonates like grain dust"
   ],
   "correct": 2,
   "explanation": "AMS 2644 requires qualified penetrants to flash no lower than 93 °C (200 °F), so the open dip tank gives off no ignitable vapor at shop temperature. The Class I solvents in aerosol removers and nonaqueous developers flash below 100 °F — which is why only the working supply stays at the station, the rest lives in a flammable-liquids cabinet, and nothing gets sprayed near hot surfaces."
  },
  {
   "question": "Why are UV-absorbing spectacles specified for inspectors working at a fluorescent penetrant booth?",
   "options": [
    "They block UV-A that would otherwise enter the eye and make its own lens fluoresce into a veiling haze — protecting the inspector and making indications easier to see",
    "They darken automatically under booth UV to shield the retina",
    "They amplify the yellow-green indication light the way night-vision optics do",
    "They are required only when the lamp's filter is cracked or missing"
   ],
   "correct": 0,
   "explanation": "A working beam delivers at least 1,000 µW/cm² — the same order as the industrial-hygiene guideline for prolonged near-UV exposure of the unprotected eye — and UV-A entering the eye makes the lens itself fluoresce, casting a haze over the dark field. UV-absorbing spectacles close both problems at once; a cracked filter, by contrast, takes the lamp out of service — no eyewear compensates for it."
  }
 ]
}
