Repository: benson8708/NDTAcademy

# NDTAcademy.com

Repo: https://github.com/benson8708/NDTAcademy · Online NDT training platform — Next.js (App Router) + Supabase. Competes with WorldSpec by pairing
self-paced, CP-105-traceable method training with **audit-ready formal training records**
(active-engagement hour tracking, SNT-TC-1A 2024 / NAS410 hour mapping, exportable company records).

## Repo layout

| Path | What it is |
|---|---|
| `web/` | The production Next.js app (TypeScript, no CSS framework — ported design system) |
| `supabase/migrations/` | Schema + RLS + seed migrations (catalog, 5,011-question bank) |
| `site/` | Original static prototype — now the design/content reference only |
| `tools/verify_compliance.py` | CP-105 coverage + hour verifier (writes `site/data/compliance.json`) |
| `resources/` | Source training material (6 GB library, not deployed) |

## Cloud Supabase (live)

- Project: **NDTAcademy** — ref `vamjeecpssxhzeyiqqsc`, region `us-east-2`, org Baron Innovations.
- DB password: in `.supabase-db-password` (gitignored). Keys: `web/.env.local`.
- Schema, RLS, and all seed data (8 courses / 14 levels / 97 modules / 344 lessons / 5,011 questions)
  are **already applied and verified**.
- Outbound Postgres ports were blocked on the build network, so migrations were applied over HTTPS via
  `web/scripts/apply-migrations-https.py` (Management API). On a normal network, plain
  `supabase db push` works — applied versions are recorded in `supabase_migrations.schema_migrations`.
- ⚠️ **Email confirmation is currently disabled** (`mailer_autoconfirm: true`) so signup could be
  tested autonomously. Before launch: re-enable confirmations + configure custom SMTP in
  Supabase Auth settings.

## Run locally

```bash
cd web
npm install
npm run dev          # http://localhost:3000 (or: npm start -- -p 3100 after npm run build)
```

`web/.env.local` (already present locally; recreate on other machines):

```
NEXT_PUBLIC_SUPABASE_URL=https://vamjeecpssxhzeyiqqsc.supabase.co
NEXT_PUBLIC_SUPABASE_ANON_KEY=<anon key>
SUPABASE_SERVICE_ROLE_KEY=<service role key — server only>
NEXT_PUBLIC_SITE_URL=http://localhost:3000
STRIPE_SECRET_KEY=<sk_test_... — server only, empty until set up (see Stripe section)>
STRIPE_WEBHOOK_SECRET=<whsec_... from stripe listen / bootstrap --webhook>
FREE_BETA=true   # false ⇒ paywall enforced (purchase or org seat required)
```

## Deploy (Vercel)

1. Push this repo to GitHub; import in Vercel with **root directory `web/`**.
2. Set the four env vars above, with `NEXT_PUBLIC_SITE_URL=https://ndtacademy.com`
   (drives canonicals, sitemap, JSON-LD URLs).
3. Add the domain. (ndtacademy.com is currently a HugeDomains parking page — purchase/transfer first.)
4. After deploy: submit `https://ndtacademy.com/sitemap.xml` in Google Search Console.

## What's built & tested (June 9, 2026)

End-to-end tested against the live cloud DB (signup → enroll → lesson → heartbeats → exam → dashboards):

- **Marketing/SEO**: static pages for home (targets “NDT training”), courses, 8 course landing pages
  (full curriculum server-rendered), 5 practice-exam landing pages, training-hours pillar guide,
  resources, about, contact, compliance. JSON-LD (Organization, WebSite, Course, FAQPage,
  BreadcrumbList, ItemList), sitemap.xml, robots.txt, canonicals, OG image, 301s from old `.html` URLs.
- **Auth**: email/password signup (individual or company), SSR sessions, protected routes, signout.
- **Learning**: auto-enroll (free during beta), level tabs, module accordion, lesson player with
  objectives/media placeholders/CP-105 topics, mark-complete, prev/next.
- **Hour ledger**: 30-second heartbeats logged only while tab visible + user active (60 s idle cutoff);
  `time_logs` rows capped at 120 s each; rolled up via `training_hours_v`.
- **Practice exams**: 5,011 questions drawn server-side (`draw_questions` RPC), timed mode, scoring,
  missed-question review; attempts saved to `exam_attempts` for signed-in users; anonymous use free.
- **Dashboards**: student (KPIs, courses, attempts, certificates) and company (seats, roster,
  add-technician-by-email via service-role action, training-hour ledger, CSV export).
- **RLS verified**: members see only their own rows; org admins see members’ records; anonymous gets
  catalog/questions only; email-lookup function denied to clients.
- **Commerce (Phase 3, built June 9)**: entitlement-gated `/learn` (paywall renders when
  `FREE_BETA=false` and no purchase/org seat), signature-verified Stripe webhook writing
  purchases/entitlements/seat changes (idempotency verified with replayed + raced signed events
  against the live DB), seat packs updating `organizations.seat_limit` atomically with a ledger,
  billing panels on both dashboards, customer-portal links. See “Stripe commerce” below.

Test accounts (delete in Supabase Auth before launch): `jordan.martinez.test@ndtacademy.com`,
`sarah.chen.test@ndtacademy.com` (org “Acme Inspection Services”; holds a pre-hour-gate VT-I cert

File: web/src/data/content/rt/rt2-4-2.json
{
 "lessonId": "rt2-4-2",
 "title": "Inherent, Processing, and Service Discontinuities",
 "narrationScript": "In the last lesson we built the ladder from indication to discontinuity to defect. This lesson is about the middle rung. Once you decide an indication is relevant, you have to name the discontinuity behind it, and the most powerful tool for naming it is knowing where discontinuities come from. Every one of them was created at one of three stages in the metal's life, and the stage predicts the shape, the location, and the orientation of what you are looking at. The three stages give us the three classes. Inherent discontinuities form while the metal is liquid or freezing, in the ingot or in the casting mold. Processing discontinuities form while solid metal is being shaped, joined, and finished, in the mill and in the shop. Service discontinuities form after the part goes to work, under load, heat, corrosion, and flow. Start at the beginning, with the melt. When an ingot freezes, the metal shrinks, and the shrinkage collects as a cavity in the top center called pipe. Dissolved gases come out of solution and leave porosity. Oxides and bits of refractory are trapped as nonmetallic inclusions, and alloying elements can freeze unevenly, which we call segregation. The mill crops away the worst of it, but whatever survives rides along into every product rolled or forged from that ingot. Castings are the other home of inherent discontinuities, and they keep them for life, which is why radiography is the classic way to examine a casting. Learn the images. Gas porosity is round, smooth, and dark. Shrinkage is dark but feathery, branching, sponge like, sitting in the heavy sections that froze last. A cold shut is a smooth dark line with rounded ends, where two streams of metal met too cold to fuse together. A hot tear is a ragged, branching dark line at a change of section, torn open while the casting was hot and weak and the mold would not let it shrink. Telling round porosity from feathery shrinkage matters, because most casting criteria grade them differently, and shrinkage points to a feeding problem back at the foundry. Now the solid metal goes to the mill, and processing begins. Rolling and forging flatten and stretch whatever the ingot left behind. Pipe and inclusions roll out into laminations, flat planar separations lying parallel to the surface of the plate. Inclusions stretch into stringers. Surface defects draw out into long tight seams. Metal folded over and pressed into a surface without fusing makes a lap, and working the metal too hard or at the wrong temperature can rupture the interior as a forging burst. Then comes welding, which is the discontinuity factory a radiographer deals with most. Porosity, slag lines along the bevels, bright tungsten specks, incomplete penetration at the root, lack of fusion along a sidewall, undercut at the toe, burn through, and cracks of every habit. After welding, the finishing operations get their chance. Quench cracks from heat treating, networks of shallow grinding cracks, machining tears, and hydrogen cracking from plating when the bake was skipped. Here is the part many new Level Twos miss. Radiography sees a discontinuity only when it changes the thickness of metal along the beam. Volumetric discontinuities, porosity, slag, shrinkage, change that thickness from any direction, so they always print. Planar ones, cracks, lack of fusion, laminations, only print when the beam runs nearly along their plane. A lamination lies flat in the plate, your beam goes straight through the thickness, the two cross at ninety degrees, and the film sees almost nothing. Laminations belong to ultrasonics. Tight cracks may need the beam lined up within a few degrees of their plane. Choosing the right method is part of classifying the discontinuity. Finally, service. The part ships clean and the world goes to work on it. Fatigue cracks start at stress raisers, thread roots, weld toes, sharp fillets, tool marks, and grow a little with every load cycle. Corrosion thins walls, digs pits, and hides under insulation. Erosion scours elbows and everything downstream of a control valve. Long years at high temperature breed creep voids. Hydrogen blisters steel, and stress corrosion cracking shows up wherever tensile stress, a susceptible alloy, and its particular corrodent meet, like chlorides on austenitic stainless steel. Radiography answers with profile shots through the insulation to measure remaining wall, and with density comparisons to gauge pit depth. But the tightest service cracks often want ultrasonics or a surface method instead. Knowing which class you are hunting, and which tool hunts it best, is exactly what makes you a Level Two.",
 "imagePrompt": "A radiographer clamps a film cassette to the far side of an insulated refinery pipe elbow while a colleague aligns a gamma projector guide tube and collimator against the weld, scaffolding and steam lines in the background.",
 "sections": [
  {
   "type": "text",
   "heading": "Origin Tells You What to Expect",
   "body": "Every discontinuity was created at some stage of the metal's life, and that stage is the most useful single fact you can know about it. The classification is simple: **inherent** discontinuities form while the metal is being melted and solidified - in the ingot or the casting mold. **Processing** discontinuities form while solid metal is being shaped, joined, and finished - rolling, forging, extruding, welding, machining, heat treating, plating. **Service** discontinuities form after the part goes to work - under cyclic load, corrosion, temperature, and flow.\n\nWhy a Level II cares: origin predicts **shape, location, and orientation**, and those three things are what a radiographic image actually shows. If the part is a casting, expect shrinkage in the heavy sections and hot tears at the section changes. If it is rolled plate, expect any lamination to lie flat, parallel to the surface - and know that a through-thickness beam is nearly blind to it. Read the traveler before you read the film: knowing how the part was made narrows a smudge of density into a short list of suspects."
  },
  {
   "type": "figure",
   "figureId": "rt2-4-2-fig-a",
   "caption": "The three origin classes mapped to the metal's life cycle - melt and solidification, forming and joining, and operation - with the characteristic discontinuities each stage creates."
  },
  {
   "type": "text",
   "heading": "Inherent: Born in the Melt",
   "body": "Inherent discontinuities date from original melting and solidification. In the **ingot**, shrinkage during freezing leaves a cavity called **pipe** at the top center; dissolved gases come out of solution as **porosity** and blowholes; oxides and refractory fragments are trapped as **nonmetallic inclusions**; and alloying elements can distribute unevenly as **segregation**. Mills crop the worst of the pipe, but what survives travels into every wrought product made from that ingot.\n\n**Castings** keep their inherent discontinuities for life, which is why radiography is the classic casting examination. Know the images:\n\n- **Gas porosity** - smooth, round dark spots, scattered or clustered.\n- **Shrinkage** - dark, feathery, branching or sponge-like regions where the last metal to freeze ran out of feed, concentrated at heavy sections and under risers.\n- **Cold shut** - a smooth dark line with rounded ends where two streams of metal met too cold to fuse.\n- **Hot tear** - a ragged, branching dark line at a section change, torn while the metal was hot and weak and the mold restrained its contraction.\n- **Sand and slag inclusions** - irregular dark patches of mold material or dross; **misruns** and unfused **chaplets** print as gross geometry and ring-like images.\n\nDistinguishing round gas porosity from feathery shrinkage matters: casting criteria typically grade them differently, and shrinkage signals a feeding problem that porosity does not."
  },
  {
   "type": "text",
   "heading": "Processing: Made in the Mill and the Shop",
   "body": "**Primary processing** - rolling, forging, drawing, extrusion - works inherent discontinuities into new shapes and adds its own. Ingot pipe and inclusions roll out flat into **laminations**, planar separations parallel to the plate surface; inclusions stretch into **stringers**; surface defects elongate into tight longitudinal **seams**; metal folded over and forced into the surface without fusing leaves a forging **lap**; and excessive reduction or working at the wrong temperature ruptures the interior as a forging **burst**.\n\n**Welding** contributes the discontinuity family a radiographer reads most: rounded and piping **porosity**; **slag inclusions** along the bevels between passes; bright **tungsten inclusions** from GTAW; **incomplete penetration** at the root; **lack of fusion** along a sidewall; **undercut** at the toe; **burn-through**; and hot, cold, and crater **cracks** - longitudinal, transverse, or star-shaped. Their film signatures are summarized in the labeled strip below and should become reflex.\n\n**Finishing operations** add the last group: **quench cracks** from heat treatment, deep and biased to section changes; shallow networks of **grinding cracks** from localized overheating; **machining tears** in ductile material; and **hydrogen embrittlement cracking** after plating or pickling when the bake-out was skipped. A part is not safe from new discontinuities until it ships - and, as the next section shows, not even then."
  },
  {
   "type": "figure",
   "figureId": "rt2-4-2-fig-b",
   "caption": "Simulated weld radiograph with the classic film signatures: round dark porosity, irregular slag along the bevel, a dead-straight incomplete-penetration line, a fine wandering crack, bright tungsten spots, and dark undercut at the toe."
  },
  {
   "type": "callout",
   "variant": "key",
   "title": "Orientation decides what RT can see",
   "body": "Radiography excels at **volumetric** discontinuities - porosity, slag, shrinkage - because they change the metal thickness along the beam from any angle. **Planar** discontinuities - cracks, lack of fusion, laminations - print only when the beam runs roughly along their plane. A lamination lies flat in the plate, so a beam shot through the thickness crosses it at ninety degrees and records almost no density change: laminations are a job for ultrasonics. Tight service cracks may likewise demand beam alignment within a few degrees - or a surface method to back RT up."
  },
  {
   "type": "text",
   "heading": "Service: Earned in Operation",
   "body": "Service discontinuities initiate and grow while the part works. **Fatigue cracks** start at stress concentrations - thread roots, sharp fillets, weld toes, tool marks, even arc strikes - and advance with every load cycle until the remaining section fails fast; on film they are tight, fine, and easily missed without favorable beam alignment. **Corrosion** appears as general wall thinning, isolated **pitting**, crevice attack at joints, and the notorious hidden attack under insulation. **Erosion** and flow-accelerated thinning polish away elbows, tees, and anything downstream of an orifice or control valve. Long exposure to high temperature produces **creep** damage - grain-boundary voids that link into cracks late in life. **Hydrogen damage** can blister steel or attack it at temperature, and **stress-corrosion cracking** - the combination of tensile stress, a susceptible alloy, and its specific corrodent, such as chlorides on austenitic stainless steel - produces fine, branched cracking.\n\nIn-service radiography is built around these mechanisms: **profile (tangential) shots** image the pipe wall edge-on through insulation on an operating line to measure remaining thickness, and pit depth is estimated by comparing the density through the pit with the adjacent full wall. The tightest service cracks, though, are frequently better served by UT, MT, or PT - knowing when RT is the wrong tool is Level II knowledge too."
  },
  {
   "type": "table",
   "caption": "The three origin classes at a glance.",
   "headers": [
    "Class",
    "When it forms",
    "Typical examples",
    "On the radiograph"
   ],
   "rows": [
    [
     "Inherent",
     "Melting and solidification - ingot or casting mold",
     "Ingot pipe, gas porosity, nonmetallic inclusions, segregation, shrinkage, cold shuts, hot tears",
     "Round dark spots; feathery branching shrinkage; smooth dark cold-shut lines; ragged hot tears at section changes"
    ],
    [
     "Processing",
     "Forming, joining, and finishing - mill and shop",
     "Laminations, stringers, seams, laps, bursts; weld porosity, slag, tungsten, IP, lack of fusion, cracks; quench and grinding cracks",
     "Weld signatures per the labeled strip; laminations nearly invisible to a through-thickness beam"
    ],
    [
     "Service",
     "In operation - load, environment, temperature, flow",
     "Fatigue cracks, corrosion and pitting, erosion, creep, hydrogen damage, stress-corrosion cracking",
     "Tight fine cracks needing beam alignment; pits as sharp-edged dark spots; wall loss read by profile shots and density comparison"
    ]
   ]
  }
 ],
 "figures": [
  {
   "id": "rt2-4-2-fig-a",
   "title": "Where discontinuities are born: the metal's life cycle",
   "file": "rt2-4-2-fig-a.svg"
  },
  {
   "id": "rt2-4-2-fig-b",
   "title": "How common weld discontinuities print on film",
   "file": "rt2-4-2-fig-b.svg"
  }
 ],
 "interactive": {
  "type": "sort",
  "title": "Classify-the-Discontinuity Drill",
  "intro": "Drop each discontinuity into the life-cycle stage that created it. Think about where the metal was when the damage happened - still freezing, being shaped and joined, or already working for a living.",
  "buckets": [
   "Inherent - melting and solidification",
   "Processing - forming, welding, finishing",
   "Service - in operation"
  ],
  "items": [
   {
    "label": "Cold shut where two streams of casting metal met without fusing",
    "bucket": 0,
    "why": "Formed during pouring and solidification - the streams were too cold to fuse. Inherent."
   },
   {
    "label": "Feathery shrinkage in the heavy section of a casting",
    "bucket": 0,
    "why": "The last metal to freeze ran out of feed liquid - a solidification event in the mold. Inherent."
   },
   {
    "label": "Nonmetallic inclusions strung through an ingot",
    "bucket": 0,
    "why": "Oxides and refractory trapped during the original melt - inherent, and the ancestor of stringers and laminations downstream."
   },
   {
    "label": "Lamination lying parallel to the surface of rolled plate",
    "bucket": 1,
    "why": "Rolling flattened ingot pipe and inclusions into a planar separation - created by primary processing even though its raw material was inherent."
   },
   {
    "label": "Forging lap folded into a flange surface",
    "bucket": 1,
    "why": "Metal folded over and pressed into the surface without fusing during forging - a primary-processing discontinuity."
   },
   {
    "label": "Quench crack at a section change after heat treatment",
    "bucket": 1,
    "why": "Thermal stress from the quench tore the part - heat treatment is a finishing (processing) operation."
   },
   {
    "label": "Tungsten inclusion in a GTAW root pass",
    "bucket": 1,
    "why": "Dropped into the weld by the electrode - welding is a processing operation, and tungsten prints as a bright light spot."
   },
   {
    "label": "Fatigue crack growing from a sharp thread root",
    "bucket": 2,
    "why": "Initiated and grown by cyclic loading in operation - the defining service discontinuity."
   },
   {
    "label": "Pitting under the insulation of an operating line",
    "bucket": 2,
    "why": "Corrosion attacking the part in service - found with profile shots and density comparison."
   },
   {
    "label": "Branched chloride cracking in austenitic stainless steel",
    "bucket": 2,
    "why": "Stress-corrosion cracking needs tensile stress, a susceptible alloy, and its corrodent - a combination that occurs in service."
   }
  ]
 },
 "checkQuestions": [
  {
   "question": "A smooth dark line with rounded ends appears in a casting radiograph where two streams of metal met during pouring. This is:",
   "options": [
    "A hot tear - a processing discontinuity",
    "A cold shut - an inherent discontinuity",
    "Lack of fusion - a processing discontinuity",
    "A fatigue crack - a service discontinuity"
   ],
   "correct": 1,
   "explanation": "A cold shut forms when two melt streams meet too cold to fuse - an inherent solidification discontinuity. Its smooth line and rounded ends distinguish it from the ragged, branching hot tear."
  },
  {
   "question": "Why does radiography perform poorly on laminations in rolled plate?",
   "options": [
    "Laminations are always too small to resolve on film",
    "They lie parallel to the plate surface, so a through-thickness beam crosses them at ninety degrees and sees almost no thickness change",
    "Lead screens filter out the radiation that would image them",
    "Laminations occur only at plate edges outside the film coverage"
   ],
   "correct": 1,
   "explanation": "A lamination is planar and parallel to the surface; the beam crosses its plane at right angles, so it presents essentially no change in transmitted thickness. Ultrasonics, with its beam normal to the lamination, finds them easily."
  },
  {
   "question": "In a casting radiograph, smooth round scattered dark spots versus dark feathery branching regions distinguish:",
   "options": [
    "Gas porosity from shrinkage",
    "Sand inclusions from segregation",
    "A cold shut from a misrun",
    "A hot tear from a forging burst"
   ],
   "correct": 0,
   "explanation": "Round smooth spots are gas porosity; feathery, branching, sponge-like dark regions are shrinkage. Criteria typically grade them differently, and shrinkage points to a feeding problem in the foundry."
  },
  {
   "question": "A deep crack found at a sharp section change after heat treatment of a machined part is classified as:",
   "options": [
    "Inherent - it traces back to the ingot",
    "Service-induced - cracks only grow in operation",
    "Processing - a quench crack from a finishing operation",
    "Nonrelevant - heat-treat marks are surface conditions"
   ],
   "correct": 2,
   "explanation": "Quench cracks form when thermal stresses from rapid cooling tear the part, typically at section changes - heat treatment is a finishing step, so the discontinuity is a processing discontinuity."
  },
  {
   "question": "Stress-corrosion cracking requires which combination of conditions?",
   "options": [
    "Cyclic loading, high temperature, and long time at stress",
    "Tensile stress, a susceptible alloy, and its specific corrosive environment",
    "Hydrogen charging, low temperature, and high pressure",
    "Compressive stress and any corrodent"
   ],
   "correct": 1,
   "explanation": "SCC is the three-legged stool of tensile stress, susceptible material, and the matching corrodent - chlorides on austenitic stainless steel is the classic pairing - and it produces fine, branched cracking."
  }
 ],
 "references": [
  "CP-105-2024 RT Topical Outline, Film Quality and Manufacturing Processes Course 3.2.1-3.2.3",
  "Standard NDT terminology for discontinuity classes (ASTM E1316 style, general reference)",
  "Reference radiograph collections for castings (ASTM E446-family, general reference)",
  "Weld discontinuity acceptance concepts in fabrication codes (AWS D1.1 / ASME B31 style, general reference)",
  "Fitness-for-service concepts for service damage mechanisms (API 579 / ASME FFS style, general reference)"
 ]
}

File: web/src/data/content/rt/rt2-5-2.json
{
 "lessonId": "rt2-5-2",
 "title": "Wrought Processes and Discontinuities",
 "narrationScript": "Take a cast ingot and squeeze it. Hammer it, roll it, push it through a die. That is wrought product in one sentence, and the squeezing changes everything. Hot working breaks up the coarse cast grain structure, closes some of the internal voids, and strings the surviving discontinuities out along the direction of work. A wrought part is stronger and more uniform than the casting it came from, but it is not perfect. It carries two families of flaws. The first family is inherited. The pipe, porosity, inclusions, and segregation that came with the ingot are still there, now flattened and elongated. The second family is new, created by the working process itself. And here is the most important sentence in this lesson for a radiographer. Wrought discontinuities are mostly thin, tight, and planar, and they lie parallel to the direction of working, which usually means parallel to the surface. Radiography only sees a discontinuity when it changes the thickness of metal along the beam. A paper thin lamination lying flat in a plate changes almost nothing along a beam shot square through that plate, so the film comes out clean over a flaw that ultrasonics would find instantly. Know what the process makes, and know whether your method can see it. Start with forging. Forging works hot metal between dies, open dies for big shafts, discs, and rings, closed impression dies for shaped parts, with the excess squeezed out as flash and trimmed away. Done right, the grain flow follows the part contour and the forging is the strongest product form there is. Done wrong, it makes laps and bursts. A lap is surface metal that folded over itself, picked up oxide, and pressed flat without fusing. It is tight, it lies at a shallow angle to the surface, and it is a poor target for radiography. Magnetic particle finds laps. A burst is an internal rupture from forging the metal too cold or taking too big a reduction in one blow. Bursts live in the center of the section, and ultrasonics owns them. Very heavy steel forgings can also suffer hydrogen flakes, fine internal fissures from dissolved hydrogen during cooling, again ultrasonic territory. Add the inherited defects, leftover pipe, segregation bands, and inclusion stringers, and you have the forging flaw list. Now rolling. A slab goes through stand after stand and comes out as plate, sheet, or strip. A bloom or billet becomes bars and structural shapes. Whatever was inside gets flattened too. Trapped pipe and large inclusions become laminations, wide thin separations lying dead parallel to the plate surface, often at mid thickness. Inclusions in bars stretch into stringers, fine lines running with the bar axis. Surface defects on the billet, cracks, tears, and rolled over blowholes, are drawn out into seams, tight longitudinal surface discontinuities that may run the full length of a bar. Laminations are found with straight beam ultrasonics, or where they break out at cut edges and weld preps. Seams are magnetic particle and eddy current work. Radiography sees stringers and open centerline defects only when the beam lines up along the plane of the flaw, and it sees flat laminations essentially not at all. Extrusion pushes a heated billet through a shaped die, like toothpaste from a tube, and the product carries the die profile. Tubes, channels, and complex aluminum shapes, and with molten glass lubrication even steel sections. Its signature internal defect is the chevron, also called a center burst, a chain of arrowhead shaped ruptures spaced down the centerline. They form when the reduction is too light or the die angle too steep, so the deformation never reaches the center of the billet and the centerline is dragged forward in tension until it tears. Shot broadside, chevrons image as a line of dark V shaped indications, one of the few wrought discontinuities radiography finds well. The other one to know is the back end defect, sometimes called extrusion pipe or coring. Near the end of the stroke, the oxidized skin of the billet flows inward and rides into the product as a ring of oxide buried near the back end. Mills crop and discard the back end for exactly this reason, and a radiographer who sees a ring shaped dark indication near the trailing end of an extrusion should think of it immediately. Too much speed or heat also tears the surface, the so called fir tree cracking. So when a wrought part lands in your bay, ask three questions. What did this start as. What did the process do to the flaws it inherited. And does the geometry let my beam line up with the planes those flaws lie on. If the answer to the last question is no, the honest call is a different method, not a clean report.",
 "imagePrompt": "A red-hot steel slab emerges between the massive rolls of a hot rolling mill, scale flying and steam rising off the descaled surface, while an operator watches from the control pulpit window.",
 "sections": [
  {
   "type": "text",
   "heading": "From Cast to Wrought",
   "body": "**Wrought** products are made by mechanically working cast stock - hammering, pressing, rolling, extruding - usually hot. Working refines the coarse as-cast grain, closes some internal voids, and dramatically improves strength and toughness. It also does two things the radiographer must internalize. First, it **inherits** the ingot's discontinuities: pipe, blowholes, inclusions, and segregation are not destroyed, only reshaped. Second, it **orients** them: deformation strings every survivor out along the direction of working, so wrought discontinuities are characteristically thin, tight, and **planar**, lying parallel to the worked surface or the product axis.\n\nThat orientation is the heart of the inspection problem. Radiography registers a discontinuity only as a change in the metal path the beam traverses. A volumetric pore is missing metal in every direction and images from any angle. A tight planar separation lying perpendicular to the beam presents almost no missing path - the film stays clean. The same separation aligned **with** the beam presents its full depth and prints as a sharp dark line. Castings, full of volumetric flaws, are radiography's natural territory; wrought products, full of tight planar flaws parallel to the surface, frequently are not, and ultrasonic, magnetic particle, or eddy current methods take over. A Level II who understands this never offers a clean film as proof of a clean plate."
  },
  {
   "type": "text",
   "heading": "Forgings",
   "body": "Forging shapes hot metal by compressive blows or steady squeeze - **open-die** forging between flat or simple tools for shafts, discs, and rings; **closed-die** (impression) forging in shaped cavities, with excess metal escaping as **flash** that is trimmed off. Proper forging yields the strongest product form there is, with grain flow following the part contour. Its characteristic discontinuities:\n\n- **Laps** - surface metal folded over itself and pressed flat without fusing, caused by poor die radii, oversized blanks, or mislocated stock. A lap is tight, oxide-lined, and lies at a shallow angle to the surface - a magnetic particle target and a poor radiographic one.\n- **Bursts** - internal ruptures torn open when the metal was worked too cold or reduced too much in one bite; they concentrate at the center of the section. Ultrasonics owns bursts; radiography may show one only if it is open and favorably oriented.\n- **Flash-line cracks** from trimming, and surface cracking from improper working temperature.\n- **Hydrogen flakes** - fine internal fissures in heavy steel forgings from hydrogen dissolved during melting and released during cooling; found ultrasonically.\n- **Inherited defects** - residual pipe, segregation bands, and inclusion stringers elongated along the grain flow.\n\nWhen forgings are radiographed at all, it is usually for specific geometries or weld repairs; the routine volumetric method for forgings is ultrasonic testing."
  },
  {
   "type": "figure",
   "figureId": "rt2-5-2-fig-a",
   "caption": "Where the wrought processes create their characteristic discontinuities: laps and bursts in forging, laminations and seams in rolling, chevrons and the back-end defect in extrusion."
  },
  {
   "type": "text",
   "heading": "Rolled Products",
   "body": "Rolling squeezes a slab, bloom, or billet between powered rolls, pass after pass, into plate, sheet, strip, bar, rod, and structural shapes. Reduction flattens and lengthens everything inside the steel:\n\n- **Laminations** - residual pipe, large inclusions, and porosity flattened into wide, paper-thin separations lying **parallel to the plate surface**, often at mid-thickness. Plate for pressure parts is scanned ultrasonically precisely because a straight-through radiograph cannot see a lamination: the beam crosses essentially the same metal path with or without it. Laminations betray themselves at cut edges and weld preps - where magnetic particle finds them - and they matter most when a joint loads the plate through its thickness.\n- **Stringers** - nonmetallic inclusions drawn into long fine lines running with the rolling direction in bars and billets. With the beam broadside to a bar, stringers can image as faint dark streaks along the axis.\n- **Seams** - billet surface cracks, tears, and rolled-over blowholes drawn into tight, oxide-lined longitudinal surface discontinuities that may run the length of a bar. Magnetic particle and eddy current are the production methods for seams.\n- **Slivers and rolled-in scale** - loose surface flakes and oxide pressed into the surface during rolling.\n\nThe pattern repeats: rolled-product discontinuities are tight, planar, and surface-parallel - the orientation radiography sees worst."
  },
  {
   "type": "callout",
   "variant": "key",
   "title": "Orientation decides detectability",
   "body": "Radiography sees a discontinuity only as a **change in metal path along the beam**. Volumetric flaws (pores, slag, shrink) image from any angle. Tight planar flaws image only when the beam runs **along their plane** - and wrought processing lays them parallel to the surface, the worst case for a straight-through shot. A clean radiograph of plate is **not** evidence the plate is free of laminations; that is ultrasonic territory, and the honest report says so."
  },
  {
   "type": "figure",
   "figureId": "rt2-5-2-fig-b",
   "caption": "The same plate, two flaw orientations: a lamination parallel to the surface leaves the film blank, while a planar separation aligned with the beam prints a sharp dark line."
  },
  {
   "type": "text",
   "heading": "Extruded Products",
   "body": "Extrusion rams a heated billet through a shaped die opening, producing tube and constant-cross-section profiles - the dominant process for aluminum shapes, and, with molten-glass lubrication, hot-extruded steel as well. Three discontinuities define it:\n\n- **Chevron cracking (center bursts)** - a chain of arrowhead-shaped internal ruptures spaced along the centerline. When the reduction is too light or the die angle too steep, deformation never penetrates to the center; the centerline is dragged forward in tension and tears periodically. Shot broadside, chevrons print as a line of dark V-shaped indications - one of the few wrought discontinuities radiography finds well.\n- **Back-end defect** (extrusion pipe, coring) - toward the end of the stroke the oxidized billet skin and surface dross flow inward and ride into the product as an annular, oxide-lined discontinuity buried near the back end. Mills crop the back end generously for this reason; a ring-like dark indication near the trailing end of an extrusion should raise it immediately.\n- **Speed (fir-tree) cracking** - transverse surface tearing when temperature and ram speed make the surface hot-short.\n\nBillet surface defects also draw out into longitudinal die lines and seams, and inherited inclusions become stringers, exactly as in rolling."
  },
  {
   "type": "table",
   "caption": "Wrought discontinuities: origin, orientation, and the method that finds them.",
   "headers": ["Product", "Discontinuity", "Origin", "RT value / preferred method"],
   "rows": [
    ["Forging", "Lap", "Surface metal folded over without fusion", "Poor RT target (tight, shallow angle) - MT/PT"],
    ["Forging", "Burst", "Internal rupture - worked too cold or too fast", "UT primary; RT only if open and aligned"],
    ["Forging", "Hydrogen flake", "Dissolved hydrogen in heavy sections", "UT"],
    ["Plate", "Lamination", "Pipe and inclusions flattened parallel to the surface", "Invisible to straight-through RT - UT scan"],
    ["Bar", "Stringer", "Inclusions elongated in the rolling direction", "Faint axial streaks possible on RT; UT/MT"],
    ["Bar", "Seam", "Billet surface defects drawn out, oxide-lined", "MT / ET; RT poor"],
    ["Extrusion", "Chevron (center burst)", "Centerline tension - light reduction, steep die angle", "Good RT target broadside to the axis"],
    ["Extrusion", "Back-end defect", "Oxidized skin flows into the center at end of stroke", "Annular ring near the back end on RT; cropped off"]
   ]
  }
 ],
 "figures": [
  {
   "id": "rt2-5-2-fig-a",
   "title": "Forging, rolling, extrusion: built-in discontinuities",
   "file": "rt2-5-2-fig-a.svg"
  },
  {
   "id": "rt2-5-2-fig-b",
   "title": "Orientation decides what the film shows",
   "file": "rt2-5-2-fig-b.svg"
  }
 ],
 "interactive": null,
 "checkQuestions": [
  {
   "question": "A plate containing a large mid-thickness lamination is radiographed with the beam normal to the surface. Why does the film show nothing?",
   "options": [
    "The lamination is too deep for the radiation to reach",
    "Laminations scatter radiation evenly in all directions",
    "The tight, surface-parallel separation barely changes the metal path along the beam, so there is no density difference to record",
    "Film cannot resolve discontinuities longer than one inch"
   ],
   "correct": 2,
   "explanation": "RT records changes in transmitted intensity, which require a change in metal path along the beam; a paper-thin separation lying perpendicular to the beam removes almost no path, so plate is laminated-checked with ultrasonics instead."
  },
  {
   "question": "Which statement best describes a forging lap?",
   "options": [
    "A volumetric internal void at the center of the section",
    "Surface metal folded over and pressed flat without fusing, oxide-lined and lying at a shallow angle to the surface",
    "A chemical segregation band from the original ingot",
    "A crack caused by quenching after heat treatment"
   ],
   "correct": 1,
   "explanation": "Laps form when poor die radii, oversized blanks, or mislocated stock fold surface metal over itself; the tight, shallow-angle, oxide-lined fold is a classic magnetic particle find and a poor radiographic target."
  },
  {
   "question": "Chevron (center burst) cracking in an extrusion is caused by:",
   "options": [
    "Excessive lubrication of the die",
    "Moisture in the billet surface",
    "Centrifugal force during the push",
    "Light reduction or too steep a die angle leaving the centerline in tension, so it tears periodically as it is dragged forward"
   ],
   "correct": 3,
   "explanation": "When deformation fails to penetrate to the billet center, secondary tensile stress develops on the centerline and ruptures it in the repeating arrowhead pattern called chevroning - a defect RT images well broadside."
  },
  {
   "question": "Stringers in a rolled bar are best described as:",
   "options": [
    "Nonmetallic inclusions drawn into fine lines running with the rolling direction",
    "Gas bubbles trapped during the final rolling pass",
    "Transverse cracks from cooling too quickly",
    "Copper contamination from the mill rolls"
   ],
   "correct": 0,
   "explanation": "Hot working elongates the ingot's nonmetallic inclusions into thin axial lines; on film they can appear as faint dark streaks parallel to the bar axis when the orientation is favorable."
  },
  {
   "question": "Hydrogen flakes in a heavy steel forging are:",
   "options": [
    "Surface pits from acid cleaning, found visually",
    "Round volumetric voids that radiography detects easily",
    "Fine internal fissures from dissolved hydrogen released during cooling, normally detected ultrasonically",
    "Oxide scale rolled into the surface"
   ],
   "correct": 2,
   "explanation": "Hydrogen picked up in melting comes out of solution as the heavy section cools and tears tiny internal fissures (flakes); they are tight and planar, so ultrasonic testing - not RT - is the method of record."
  }
 ],
 "references": [
  "CP-105-2024 RT Topical Outline, Film Quality and Manufacturing Processes Course §4.2-4.2.3",
  "General steel-mill practice references on primary working, rolling, and extrusion (general reference)",
  "Codes for pressure-part plate (e.g., ASME material specifications) require ultrasonic lamination scanning - general reference"
 ]
}

File: web/src/data/content/rt/rt2-9-2.json
{
 "lessonId": "rt2-9-2",
 "title": "Casting Radiographic Appearance and Acceptance Criteria",
 "narrationScript": "Last lesson we learned where casting discontinuities are born. Now we learn what they look like on film, and then the part that makes you a Level Two, how a casting is formally accepted or rejected. Start with the physics you already own. Film density follows the metal path the beam crossed. A void means less metal, more radiation reaching the film, and a darker image. Extra dense material means a lighter image. Every casting indication is a variation on that theme, and the shape of the dark or light area is your fingerprint. Gas porosity prints as sharp, dark, rounded spots with smooth outlines, scattered, clustered, or sometimes aligned. A blowhole is just a bigger, smoother version. Shrinkage is the shape shifter, so learn its four costumes. Cavity shrinkage is a dark, irregular patch with ragged, often diffuse edges. Sponge shrinkage looks lacy or feathery, a mottled dark network in a thick section. Filamentary or dendritic shrinkage prints as fine branching dark streaks, like a river system seen from the air, following the way the crystals grew. Micro shrinkage is a faint cloudy darkening you often have to chase with a fresh angle to confirm. A hot tear is a ragged, dark, branched line at a section change or another point of restraint. A crack is finer, straighter, and sharper edged. A cold shut is a smooth continuous dark line, often with rounded ends, sitting where two metal fronts met. Sand inclusions print as irregular dark patches with a grainy texture, and dross does something similar in light alloys. Now the light indications. A chaplet that did not fuse shows a faint dark ring tracing the gap around its rim, while the chaplet body itself blends with the casting. A high density inclusion, a chip of tungsten or other heavy metal, prints as a distinctly light spot. Core shift does not make a spot at all. It makes one wall image consistently darker and the opposite wall lighter, because the core moved and changed the thicknesses. And then there is the impostor, mottling. In coarse grained materials like austenitic stainless and some bronzes, the crystal structure diffracts the beam and paints a false porosity pattern on the film. The test is simple. Re-shoot with the angle changed slightly. Real porosity holds its position and shape. Mottling shifts, changes, or disappears. Calling mottling porosity gets a good casting scrapped. Calling porosity mottling lets a bad casting ship. So how do we judge what we see. Castings are graded by comparison, against published sets of reference radiographs. These are graded plates showing each discontinuity type at increasing severity levels, typically one through five, level one the least severe. The big ones to know. For steel castings up to two inches thick, the standard set most specifications call is A S T M E four forty six. From two to four and a half inches, E one eighty six. From four and a half to twelve inches, E two eighty. Aluminum and magnesium castings use E one fifty five. Aluminum and magnesium die castings use E five oh five. Steel investment castings for aerospace use E one ninety two, and ductile iron has E six eighty nine. Each set organizes discontinuities into lettered categories. Gas porosity. Sand and slag inclusions. Shrinkage, which in the steel sets is split into several distinct types. And then the unforgiving ones, cracks, hot tears, and inserts, meaning unfused chaplets and chills. Here is the point students miss. The graded categories come with severity plates, and the purchase specification states the maximum acceptable level for each category, which can differ by category and by location on the casting. The crack, hot tear, and insert categories generally have no graded plates at all. Under typical specifications they are not acceptable at any level. Found means rejected. Your procedure is comparison, not artistry. Identify the discontinuity type, pick the reference set matching the material and thickness, put the production film beside the plates, and compare the worst area of the casting for that category against the plate for the specified level. Equal to or better than the plate passes. Worse fails. Each discontinuity type is judged against its own category independently. And remember whose number it is. The engineer who wrote the purchase specification chose the severity levels based on service loads. The radiographer's integrity lives in honest comparison, not in deciding what the casting can tolerate.",
 "imagePrompt": "A film interpreter in a darkened evaluation room compares a casting radiograph on a high-intensity illuminator against a boxed set of reference radiograph plates spread on the bench beside a densitometer.",
 "sections": [
  {
   "type": "text",
   "heading": "From Object to Image",
   "body": "Radiographic appearance follows one rule: film density tracks the metal path the beam crossed. A **void** presents less metal, passes more radiation, and prints **darker**. **Denser-than-parent** material prints **lighter**. Geometry does the rest — the outline, texture, and sharpness of the dark or light area is the fingerprint that identifies the discontinuity.\n\nTwo disciplines come before any identification. First, confirm the film itself is valid: density in the required range, the required IQI sensitivity demonstrated, identification and location markers present. Second, rule out **artifacts** — crimp marks, static, pressure marks, processing streaks — by checking whether the suspect image sits in the emulsion (visible by reflected light, often on one side only) rather than in the subject. Only then does the catalog below apply."
  },
  {
   "type": "figure",
   "figureId": "rt2-9-2-fig-a",
   "caption": "Simulated casting radiograph with the classic image of each major discontinuity type labeled."
  },
  {
   "type": "text",
   "heading": "Reading the Shapes",
   "body": "- **Gas porosity** — sharp, dark, rounded spots with smooth outlines; scattered, clustered, or aligned. **Blowholes** are larger, smoother versions.\n- **Cavity shrinkage** — dark irregular patch, ragged and often diffuse-edged, at a thermal center.\n- **Sponge shrinkage** — lacy, feathery, mottled dark network in thick sections.\n- **Filamentary / dendritic shrinkage** — fine branching dark streaks like a river system, following dendrite growth.\n- **Micro-shrinkage** — faint cloudy darkening; often needs a second angle to confirm.\n- **Hot tear** — ragged, branched dark line at a section change or restraint point.\n- **Crack** — finer, straighter, sharper-edged dark line than a tear.\n- **Cold shut** — smooth, continuous dark line, often with rounded ends, at a flow confluence.\n- **Sand inclusion** — irregular dark patch with grainy texture; **dross** prints similarly in light alloys.\n- **Unfused chaplet or chill** — faint dark ring tracing the unfused gap around the hardware's rim; the body itself blends with parent metal.\n- **High-density inclusion** — distinctly **light** spot from heavy contaminating metal.\n- **Core shift** — no spot at all: one wall images consistently darker and the opposite wall lighter because thicknesses changed."
  },
  {
   "type": "callout",
   "variant": "standard",
   "title": "Mottling: the impostor",
   "body": "Coarse-grained alloys (austenitic stainless, some bronzes) **diffract** the beam and paint a false porosity pattern on the film. The test: re-shoot with the beam angle changed slightly. **Real porosity holds its position and shape; mottling shifts, changes, or disappears.** Calling mottling porosity scraps good castings; the reverse ships bad ones."
  },
  {
   "type": "text",
   "heading": "Reference Radiographs: The Grading System",
   "body": "Castings are evaluated by **comparison** against published sets of graded reference radiographs — plates showing each discontinuity type at increasing severity levels, typically **1 through 5** (1 least severe).\n\nThe sets a working interpreter must know:\n\n- **ASTM E446** — steel castings up to 2 in. thick\n- **ASTM E186** — heavy-walled steel, 2 to 4.5 in.\n- **ASTM E280** — heavy-walled steel, 4.5 to 12 in.\n- **ASTM E155** — aluminum and magnesium castings\n- **ASTM E505** — aluminum and magnesium **die** castings\n- **ASTM E192** — steel investment castings (aerospace practice)\n- **ASTM E689** — ductile iron castings\n\nEach set organizes discontinuities into **categories** — gas porosity; sand and slag inclusions; shrinkage (split into several distinct types in the steel sets); and the ungraded categories: **cracks, hot tears, and inserts** (unfused chaplets and chills). The graded categories have severity plates; the ungraded ones generally do not, because under typical specifications **they are not acceptable at any level** — found means rejected."
  },
  {
   "type": "table",
   "caption": "Common reference-radiograph standards by material and section thickness.",
   "headers": ["Standard", "Material / process", "Thickness range"],
   "rows": [
    ["ASTM E446", "Steel castings", "Up to 2 in."],
    ["ASTM E186", "Heavy-walled steel castings", "2 to 4.5 in."],
    ["ASTM E280", "Heavy-walled steel castings", "4.5 to 12 in."],
    ["ASTM E155", "Aluminum and magnesium castings", "Per set, thin sections"],
    ["ASTM E505", "Aluminum and magnesium die castings", "Per set"],
    ["ASTM E192", "Steel investment castings (aerospace)", "Thin sections"],
    ["ASTM E689", "Ductile iron castings", "Per set"]
   ]
  },
  {
   "type": "figure",
   "figureId": "rt2-9-2-fig-b",
   "caption": "The comparison-grading workflow: production film versus reference plates at the severity level the design specification assigns."
  },
  {
   "type": "text",
   "heading": "Working With the Plates",
   "body": "Comparison grading has mechanics worth doing properly. Work on a high-intensity illuminator with the production film and the reference plate side by side, edges masked, in a darkened room — the comparison is only fair when both images are viewed under the same conditions. Densities should be reasonably similar; a production film at density 3.5 compared against a much lighter plate exaggerates or hides texture, so note the densities and position the films so the areas being compared get equal light.\n\nGrade **area by area**, not film by film. Mentally divide the casting image and find the worst region for each category present; that region carries the grade for the whole film. Where two discontinuity types overlap in one area — say porosity scattered through sponge shrinkage — each is still compared against **its own** category plate, and each must independently meet its specified level.\n\nRecord the outcome the way the spec speaks: category, severity level found, severity level allowed, and the disposition. A casting report that says only 'acceptable' is a weak record; one that says 'category A level 2 found, level 3 permitted' survives an audit."
  },
  {
   "type": "text",
   "heading": "Applying the Acceptance Criteria",
   "body": "The grading procedure is comparison, not artistry:\n\n- **Identify** each discontinuity type present on the production film.\n- **Select** the reference set matching material and thickness, and the **category** matching the discontinuity.\n- **Compare the worst area** of the casting for that category against the plate for the severity level the specification names. Equal to or better than the plate passes; worse fails.\n- Judge **each category independently** — a casting can pass porosity at level 2 and still fail shrinkage at level 2.\n\nWho sets the level? The **design engineer**, through the purchase order or governing code — pressure-equipment rules, for example, tie casting quality factors to specific severity levels of E446/E186/E280, and may demand tighter levels in critical zones (flange necks, pressure-boundary junctions) than in the body. Severity levels may legitimately differ by category, by location, and by thickness. The radiographer's job is honest identification and honest comparison. Deciding what the casting can tolerate in service is engineering's job — never the film reader's."
  }
 ],
 "figures": [
  {
   "id": "rt2-9-2-fig-a",
   "title": "Simulated casting radiograph: learn the shapes",
   "file": "rt2-9-2-fig-a.svg"
  },
  {
   "id": "rt2-9-2-fig-b",
   "title": "Grading a casting against reference radiographs",
   "file": "rt2-9-2-fig-b.svg"
  }
 ],
 "interactive": {
  "type": "hotspot",
  "title": "Reject at Any Level",
  "intro": "This casting is being graded to typical purchase-spec severity levels using ASTM reference radiographs. Most of these indications are compared against graded plates — but one belongs to a category with no acceptable level. Click the indication that is rejected outright.",
  "figureId": "rt2-9-2-fig-a",
  "regions": [
   {
    "x": 95,
    "y": 110,
    "w": 85,
    "h": 80,
    "label": "Gas porosity cluster",
    "isTarget": false,
    "feedback": "Gas porosity is a graded category — compare the worst area against the severity plate the specification names. It can pass if at or better than the specified level."
   },
   {
    "x": 210,
    "y": 190,
    "w": 95,
    "h": 85,
    "label": "Sponge shrinkage",
    "isTarget": false,
    "feedback": "Shrinkage is a graded category (the steel sets split it into several types). It is judged against the specified severity plate, so some shrinkage can be acceptable."
   },
   {
    "x": 400,
    "y": 215,
    "w": 90,
    "h": 80,
    "label": "Sand inclusion",
    "isTarget": false,
    "feedback": "Sand and slag inclusions form a graded category with severity plates — acceptable up to the level the purchase specification assigns."
   },
   {
    "x": 470,
    "y": 145,
    "w": 105,
    "h": 95,
    "label": "Hot tear",
    "isTarget": true,
    "feedback": "Correct. Cracks, hot tears, and inserts are ungraded categories — no severity plates exist because typical specifications accept them at no level. A confirmed hot tear is rejected outright."
   },
   {
    "x": 620,
    "y": 235,
    "w": 90,
    "h": 70,
    "label": "Mottled patch",
    "isTarget": false,
    "feedback": "Suspect mottling — a diffraction artifact of coarse grain, not a discontinuity. Re-shoot at a slightly different angle: if the pattern shifts or vanishes, it is mottling and is not graded at all."
   }
  ]
 },
 "checkQuestions": [
  {
   "question": "Fine, branching dark streaks resembling a river system appear in the thick section of a steel casting radiograph. The best identification is:",
   "options": [
    "Linear porosity",
    "Filamentary (dendritic) shrinkage",
    "A cold shut",
    "Film static artifact"
   ],
   "correct": 1,
   "explanation": "Filamentary or dendritic shrinkage prints as fine branching dark streaks following dendrite growth in last-to-freeze regions; porosity is rounded, a cold shut is a single smooth line, and static shows jagged black lightning-like marks in the emulsion."
  },
  {
   "question": "A faint dark ring traces a neat circle in a cored region of a sand casting, while the metal inside the ring images like the parent metal. This most likely indicates:",
   "options": [
    "A blowhole",
    "An unfused chaplet — the dark ring is the unfused gap around its rim",
    "A high-density inclusion",
    "Cavity shrinkage"
   ],
   "correct": 1,
   "explanation": "A chaplet that failed to fuse leaves a thin gap around its rim that images as a faint dark ring; the chaplet body, being similar metal, blends with the casting."
  },
  {
   "question": "A 3-inch-thick steel valve body casting is to be graded by comparison. Which reference radiograph set applies?",
   "options": [
    "ASTM E446",
    "ASTM E186",
    "ASTM E280",
    "ASTM E155"
   ],
   "correct": 1,
   "explanation": "E186 covers heavy-walled steel castings from 2 to 4.5 in.; E446 stops at 2 in., E280 picks up from 4.5 to 12 in., and E155 is for aluminum and magnesium."
  },
  {
   "question": "A film of an austenitic stainless casting shows a porosity-like pattern. A second exposure with the beam angle changed slightly shows the pattern shifted and partly disappeared. Conclusion:",
   "options": [
    "The casting contains migrating gas porosity and must be rejected",
    "The pattern is mottling — a diffraction artifact of coarse grain, not a discontinuity",
    "The film was double-exposed",
    "The casting contains micro-shrinkage"
   ],
   "correct": 1,
   "explanation": "Real porosity holds position and shape when the angle changes; mottling, caused by diffraction in coarse-grained material, shifts, changes, or vanishes — the standard confirmation test."
  },
  {
   "question": "Who establishes the maximum acceptable severity level for each graded discontinuity category on a casting radiograph?",
   "options": [
    "The radiographer, based on overall film appearance",
    "The film manufacturer, in the film system class",
    "The design engineer, through the purchase specification or governing code",
    "The foundry pourman, based on melt records"
   ],
   "correct": 2,
   "explanation": "Severity levels are engineering decisions tied to service loads, stated in the purchase order or code — the radiographer's job is honest identification and comparison against the plates for the specified level."
  }
 ],
 "references": [
  "CP-105-2024 RT Topical Outline, Radiographic Interpretation and Evaluation Course, IE 3.4–3.6",
  "ASTM reference radiograph standards E446, E186, E280, E155, E505, E192, E689 (general reference)",
  "Pressure-equipment codes tying casting quality factors to reference-radiograph severity levels (general reference)"
 ]
}
